Repository: wei292224644/download_test

# 国家标准下载爬虫

从 **https://sppt.cfsa.net.cn:8086/db** 自动切换至「标准文本」、展开全部后，轮询所有下载按钮并保存到本地。

## 步骤说明

1. 打开上述网址（默认在「最新公告」）
2. 点击 **「标准文本」** 标签
3. 点击 **「展开全部>>」**
4. 查找页面上所有下载链接/按钮，逐个点击并保存文件

## 环境要求

- 使用 **uv** 做 Python 版本与依赖管理（见 [uv](https://docs.astral.sh/uv/)）
- 项目锁定 Python 3.12（`.python-version`），需 Playwright（Chromium）

## 安装与运行

```bash

# 进入项目目录
cd /Users/wwj/Desktop/self/download_gb

# 使用 uv 创建虚拟环境并安装依赖（会按 .python-version 使用 Python 3.12）
uv sync

# 安装 Playwright 浏览器（仅首次需要）
uv run playwright install chromium

# 运行爬虫（默认有界面浏览器，便于观察）
uv run python download_gb.py
```

## 配置

- **Python 版本**：当前由 `.python-version` 指定为 3.12。修改版本可执行 `uv python pin 3.11` 等，或直接编辑 `.python-version` 后重新 `uv sync`。
- **下载目录**：默认 `./downloads`，可通过环境变量覆盖：
  ```bash
  export DOWNLOAD_GB_DIR=/path/to/save
  python download_gb.py
  ```
- **无头模式**：在 `download_gb.py` 中将 `headless=False` 改为 `headless=True` 可后台运行（不弹出浏览器窗口）。
- **请求间隔**：脚本内 `DOWNLOAD_DELAY = 1.0`（秒），可按需修改，避免请求过快。

## 若未找到下载按钮

若控制台提示「共找到 0 个下载项」，说明页面上的选择器与当前网站结构不一致。可以：

1. 保持 `headless=False`，运行脚本观察页面是否成功切换到「标准文本」并展开全部。
2. 在浏览器中按 F12 打开开发者工具，在「标准文本」展开后查看下载链接的 HTML（标签名、class、文字等）。
3. 在 `download_gb.py` 的 `get_download_infos()` 中，根据实际 DOM 增改 `selectors` 列表中的选择器（或增加新的 `page.get_by_text(...)` / `page.locator(...)` 逻辑）。

## 整理 MD 标题结构（reorganize_md.py）

使用 LLM（Ollama 优先，不可用时回退到 OpenAI）整理 Markdown 的**标题层级与顺序**，仅改结构、不改正文，结果写入新文件（默认 `xxx.reorganized.md`）。

### 用法示例

```bash

# 仅列出将要处理的文件（不调用 LLM）
uv run python reorganize_md.py --dir output/ --dry-run

# 处理 output/ 下所有 .md（默认目录）
uv run python reorganize_md.py

# 只处理单个文件
uv run python reorganize_md.py --file "output/某文档/vlm/某文档.md"

# 指定输出目录、后缀、超时
uv run python reorganize_md.py --dir output/ --out-suffix ".reorganized" --out-dir ./out --timeout 120
```

### 环境变量

| 变量 | 说明 |
|------|------|
| `OLLAMA_BASE_URL` | Ollama API 地址，默认 `http://localhost:11434/v1` |
| `OLLAMA_MODEL` | Ollama 模型名，默认 `llama3.2` |
| `OPENAI_API_KEY` | OpenAI 或兼容 API 的 Key（Ollama 失败时使用） |
| `OPENAI_BASE_URL` | 可选，兼容 API 的 base URL |
| `OPENAI_MODEL` | 可选，兼容 API 的模型名，默认 `gpt-4o-mini` |

正文保护：若 LLM 改动了非标题内容，脚本会拒绝写入并记入失败数。

---

## 注意

- 请遵守网站使用条款与 robots 规则，仅用于个人学习或合规用途。
- 若网站需要登录或验证码，当前脚本未做处理，需自行扩展。

File: _all_md_renamed/GB 31604.1-2015 食品安全国家标准 食品接触材料及制品迁移试验通则.md
# 食品安全国家标准

# 食品接触材料及制品迁移试验通则

2015-09-22 发布

2016-09-22 实施

# 食品安全国家标准

# 食品接触材料及制品迁移试验通则

# 1 范围

本标准规定了各类食品接触材料及制品迁移试验的通用要求。

# 2 术语和定义

# 2.1 迁移试验

在规定条件下，为测定食品接触材料及制品的组分迁移到与之接触的食品或食品模拟物中的量而进行的试验。

# 2.2 食品模拟物

能够接近真实地反映食品接触材料及制品中组分向与之接触的食品中的迁移，具有某类食品的典型共性，用于模拟食品进行迁移试验的测试介质。

# 2.3 筛查试验

为验证食品接触材料及制品中某种或某类物质的特定迁移量或总迁移量是否符合规定要求，以测定总迁移量或残留量估算特定迁移量，以测定残留量估算总迁移量的试验方法。

# 2.4 化学溶剂替代试验和抽提量

为验证某食品接触材料及制品的迁移量，采用有科学证据的、测定结果比规定的食品模拟物高的化学溶剂替代油脂类食品模拟物、在规定条件下进行的试验叫化学溶剂替代试验或抽提试验，测得的结果叫抽提量。

# 2.5 重复使用的食品接触材料及制品

已经或预期多次使用，并与食品反复接触的食品接触材料及制品。

# 3 基本要求

3.1 食品接触材料及制品的总迁移量的测定，应按照本标准的规定进行迁移试验。  
3.2 食品接触材料及制品中某种或某类物质特定迁移量的测定，对于已与食品接触的材料及制品，应直接检测与之接触的食品中某种或某类物质的特定迁移量；对于已与食品接触但尚无检测方法或因实验技术原因无法检测特定迁移量的，或尚未与食品接触的材料及制品的特定迁移量的测定，应按照本标准的规定进行迁移试验。  
3.3 进行迁移试验时，食品接触材料及制品的接触面积(S)与食品或食品模拟物体积(V)的比(S/V)应反映实际的使用情形，且应取可预见使用情形下的最大S/V比(如最小包装)，当无法估算该值时，一般采用 $6\mathrm{dm}^2$ 食品接触材料及制品接触 $1\mathrm{kg}$ 的食品或食品模拟物，各种液态食品的密度通常以 $1\mathrm{kg / L}$ 计。

3.4 迁移试验条件应尽可能反映实际使用条件，在可预见的使用情形下应选择最严苛的试验条件（如最高使用温度和/或最长使用时间）；在尚无法确定使用时间和温度的情形下应选择有科学证据支持的最严苛的测试温度和时间。  
3.5 迁移试验不应导致测试样品发生在正常使用条件下不会发生的物理性能（如变形、融化、溶胀等）的改变或导致食品模拟物出现沉淀、浑浊等其他改变。如在迁移试验过程中发现测试样品或食品模拟物出现上述变化，则应在不会发生此类改变的实际使用条件下或选择有科学依据支持的其他食品模拟物重新进行迁移试验。  
3.6 对于与实际成型品有明显差异的食品接触材料（如树脂或粒料、涂料、油墨、粘合剂等），应当按照实际加工条件制成成型品（或片材、试样）进行迁移试验，成型品（或片材、试样）的具体要求应当符合GB5009.156及其他食品安全国家标准的规定。  
3.7 相应食品安全国家标准对于迁移试验有特殊规定时，应符合相应标准的规定。

# 4 食品模拟物的选择

# 4.1 食品模拟物选择的一般要求

当食品接触材料及制品预期接触某一类食品(例如酸性食品)时，应选择相应的食品模拟物进行迁移试验，食品模拟物的选择应符合表1的规定。

表 1 食品类别与食品模拟物  

<table><tr><td>食品类别</td><td>食品模拟物</td></tr><tr><td>水性食品,乙醇含量≤10%(体积分数)非酸性食品(pH≥5)a酸性食品(pH&lt;5)</td><td>10%(体积分数)乙醇或水4%(体积分数)乙酸</td></tr><tr><td>含酒精饮料,乙醇含量&gt;10%(体积分数)乙醇含量≤20%(体积分数)b20%(体积分数)&lt;乙醇含量≤50%(体积分数)c乙醇含量&gt;50%(体积分数)</td><td>20%(体积分数)乙醇50%(体积分数)乙醇实际浓度或95%(体积分数)乙醇</td></tr><tr><td>油脂及表面含油脂食品</td><td>植物油d</td></tr><tr><td colspan="2">a 对于乙醇含量≤10%(体积分数)的食品和不含乙醇的非酸性食品应首选10%(体积分数)乙醇,如食品接触材料及制品与乙醇发生酯交换反应或其他理化改变时,应选择水作为模拟物,水的质量应符合相关标准规定。b 也适用于富含有机成分且使食品的脂溶性增加的食品。c 也适用于水包油乳化食品(如部分乳及乳制品)。d 植物油为精制玉米油、橄榄油,其质量要求应符合GB 5009.156的规定。</td></tr></table>

为便于选择食品模拟物，根据表1规定了各种具体食品的食品模拟物（见附录A）。列入附录A中的食品，食品模拟物的选择应符合附录A的规定，尚未列入附录A的食品，食品模拟物的选择应符合表1的规定。

# 4.2 预期接触多种类型材料及制品总迁移量试验的食品模拟物

当食品接触材料及制品预期接触多种类型的食品（例如所有食品类别）时，测定其总迁移量时食品模拟物的选择应符合表2的规定。

表 2 接触多种食品类别的食品模拟物 (仅限总迁移量的测定)  

<table><tr><td>食品类别</td><td>食品模拟物</td></tr><tr><td>所有食品类别a</td><td>4%(体积分数)乙酸、含酒精饮料模拟物、植物油</td></tr><tr><td>除酸性食品之外的所有其他食品类别</td><td>含酒精饮料模拟物、植物油</td></tr><tr><td>非酸性食品、含酒精饮料、部分乳及乳制品b</td><td>50%(体积分数)或实际浓度或95%(体积分数)乙醇</td></tr><tr><td>非酸性食品、酸性食品、含酒精饮料、部分乳及乳制品b</td><td>4%(体积分数)乙酸、50%(体积分数)或实际浓度或95%(体积分数)乙醇</td></tr><tr><td>非酸性食品、含酒精饮料(乙醇含量≤20%)</td><td>20%(体积分数)乙醇</td></tr><tr><td>非酸性食品、酸性食品、含酒精饮料(乙醇含量≤20%)</td><td>4%(体积分数)乙酸、20%(体积分数)乙醇</td></tr><tr><td colspan="2">a 含酒精饮料的食品模拟物的选择应根据酒精含量按照表1的规定选择相应乙醇浓度的模拟物。b 具体类别见附录A。</td></tr></table>

# 5 迁移试验条件的选择

# 5.1 特定迁移试验条件

# 5.1.1 一次性使用的食品接触材料及制品

5.1.1.1 迁移试验条件(时间和温度)应符合表3和表4的规定。

表 3 特定迁移试验条件 (时间)  

<table><tr><td>预期最极端接触时间(t)</td><td>迁移试验时间(t)</td></tr><tr><td>t≤0.5 h</td><td>0.5 h</td></tr><tr><td>0.5 h&lt;t≤1 h</td><td>1 h</td></tr><tr><td>1 h&lt;t≤2 h</td><td>2 h</td></tr><tr><td>2 h&lt;t≤6 h</td><td>6 h</td></tr><tr><td>6 h&lt;t≤24 h</td><td>24 h</td></tr><tr><td>1 d&lt;t≤3 d</td><td>3 d</td></tr><tr><td>3 d&lt;t≤30 d</td><td>10 d</td></tr><tr><td>30 d以上</td><td>可按照5.1.1.4的规定进行</td></tr></table>

表 4 特定迁移试验条件 (温度)  

<table><tr><td>预期最极端接触温度(T)</td><td>迁移试验温度(T)</td></tr><tr><td>T≤5℃</td><td>5℃</td></tr><tr><td>5＜T≤20℃</td><td>20℃</td></tr><tr><td>20＜T≤40℃</td><td>40℃</td></tr><tr><td>40＜T≤70℃</td><td>70℃</td></tr><tr><td>70100℃或回流温度</td><td>100℃或回流温度</td></tr><tr><td>100121℃a</td><td>121℃a</td></tr><tr><td>121130℃a</td><td>130℃a</td></tr><tr><td>130150℃a</td><td>150℃a</td></tr><tr><td>150175℃a</td><td>175℃a</td></tr><tr><td>T&gt;175℃</td><td>调节温度至与食品接触的实际温度a</td></tr><tr><td colspan="2">a该温度只适用于含油脂食品模拟物。加压条件下的迁移试验,可通过在加压条件下加热,达到相应温度而实现。对于水溶性食品模拟物、含酒精食品模拟物,应在100℃或回流温度下进行,测试时间为表3中对应测试时间的4倍。</td></tr></table>

5.1.1.2 食品接触材料及制品连续经历两个或多个使用条件时，应按使用条件顺次选择表3和表4中的迁移试验时间和温度或有科学依据支持的最严苛的时间和温度组合，用同一份试样进行连续的迁移试验。  
5.1.1.3 用于微波炉加热的食品接触材料及制品的迁移试验，对含油脂食品模拟物应当选择 $130^{\circ}\mathrm{C}$ 、 $15\mathrm{min}$ ；对水性食品模拟物应当选择 $100^{\circ}\mathrm{C}, 15\mathrm{min}$ 。  
5.1.1.4 室温或低于室温条件下贮存 $30\mathrm{d}$ 以上时，可采用升温加速试验进行迁移试验，升温加速试验条件的选择应符合表5的规定。

表 5 特定迁移升温加速试验条件  

<table><tr><td>预期使用条件</td><td>升温加速试验条件a</td></tr><tr><td>冷冻贮存30d以上</td><td>20℃、10d</td></tr><tr><td>冷藏贮存30d以上(包括T≤70℃,t≤2h或T≤100℃,t≤15min的试验条件)</td><td>40℃、10d</td></tr><tr><td>室温贮存30d以上180d以下(包括T≤70℃、t≤2h或T≤100℃、t≤15min的试验条件)</td><td>50℃、10d</td></tr><tr><td>室温或低于室温条件下贮存180d以上(包括T≤70℃、t≤2h或T≤100℃、t≤15min试验条件)</td><td>60℃、10d</td></tr><tr><td colspan="2">a较高温度下的测试结果可以代替较低温度下的测试结果。相同贮存或使用温度下,较长时间下的测试结果可以代替和涵盖较短时间下的测试结果。</td></tr></table>

# 5.1.2 重复使用的食品接触材料及制品

5.1.2.1 迁移试验条件应符合5.1.1的规定。  
5.1.2.2 对同一件测试样品或其同一试样应进行三次迁移试验，每次均使用一份新的食品模拟物，并以第三次迁移试验测定结果为依据进行合规性判定。如确有证据证明第一次迁移试验的迁移量未超过迁移限量且第二次、第三次迁移试验的迁移量不会增加，则不再进行多次迁移试验。  
5.1.2.3 对于特定迁移限量不得检出的食品接触物质，应以第一次迁移试验的测定结果为依据进行合规性判定。

# 5.2 总迁移试验条件

5.2.1 总迁移试验条件应符合表6的规定。

表 6 总迁移试验条件 ${}^{\mathrm{a}}$   

<table><tr><td>预期使用条件</td><td>迁移试验条件</td></tr><tr><td>冷冻和冷藏</td><td></td></tr><tr><td>不在容器内热处理</td><td>20℃,10d</td></tr><tr><td>食用前在容器内再加热</td><td>100℃,2h</td></tr><tr><td>室温灌装并在室温下长期贮存(包括T≤70℃、t≤2h或T≤100℃、t≤15min条件下的热灌装及巴氏消毒)</td><td>40℃,10d</td></tr><tr><td>T≤70℃、t≤2h或T≤100℃、t≤15min条件下的热灌装及巴氏消毒后,不再在室温或低于室温的条件下长期贮存</td><td>70℃,2h</td></tr><tr><td>在T≤100℃、t&gt;15min的条件下使用(如蒸煮或沸水消毒)</td><td>100℃,1h</td></tr><tr><td>在T≤121℃的温度下使用(高温热杀菌或蒸馏)</td><td>100℃或回流温度,2h;或121℃,1h</td></tr><tr><td>在T&gt;40℃的温度下接触水性食品、酸性食品、含酒精饮料[乙醇含量≤20%(体积分数)]</td><td>100℃或回流温度,4h</td></tr><tr><td>在T&gt;121℃的温度下使用(如高温烘烤)</td><td>175℃,2h(仅限植物油)</td></tr><tr><td colspan="2">a较高温度下的测试结果可以代替较低温度下的测试结果。相同贮存或使用温度下,较长时间下的测试结果可以代替和涵盖较短时间下的测试结果。</td></tr></table>

5.2.2 对不适合采用 5.2.1 规定的总迁移试验条件的材料及制品，应选择有科学依据支持的、最严苛的试验条件，具体可依据相应的食品安全国家标准规定的试验条件进行。  
5.2.3 对重复使用的食品接触材料及制品按照5.1.2.2执行。

# 6 筛查试验及化学溶剂替代试验

# 6.1 总迁移量筛查试验

对于非挥发性物质的特定迁移量，可采用在特定迁移试验同等或更严苛的试验条件下测定的总迁移量进行估算，当总迁移量小于特定迁移限量时，可不再进行特定迁移量的测定。

# 6.2 残留量筛查试验

对于某些使用量较少的加工助剂或添加剂，以及在食品或食品模拟物中不稳定的物质或尚无分析方法的物质等的特定迁移量，可通过测定食品接触材料及制品中该物质的残留量替代特定迁移量进行估算，当测得的残留量按照相应换算方式折算出的迁移量小于特定迁移限量时，可不再进行特定迁移量的测定。

# 6.3 化学溶剂替代试验

6.3.1 对于油脂类食品，可采用 $95\%$ （体积分数)乙醇、正己烷、正庚烷、异辛烷等抽提能力较强的化学溶剂替代油脂类食品模拟物，测定材料及制品的溶剂抽提量。当溶剂抽提量符合总迁移限量或特定迁

移限量规定时，不再进行油脂类食品模拟物的迁移试验；当抽提量不符合总迁移限量或特定迁移限量规定时，应进行油脂类食品模拟物的迁移试验，并根据在油脂类食品模拟物中的迁移量进行合规性判定。  
6.3.2 化学溶剂替代试验的试验条件，应采用最严苛的、有科学依据支持的、能够最真实地反映实际油脂类食品或相应食品模拟物迁移状况的试验条件。

# 7 结果校正

测定结果应当参照附录A的要求，经下列校正因子校正：

a）食品接触材料及制品与食品模拟物接触的表面积与体积比；  
b）含油脂食品模拟物的校正因子；  
c） 脂肪校正因子。

# 附录A

# 食品类别与食品模拟物的选择

A.1 食品接触材料及制品预期接触的食品类别与对应食品模拟物的选择应符合表A.1的规定。

表 A. 1 食品类别与对应食品模拟物的选择  

<table><tr><td rowspan="2">食品分类号</td><td rowspan="2">食品类别</td><td colspan="5">\( 食品模拟物^a \)</td></tr><tr><td>10%(体积分数)乙醇</td><td>4%(体积分数)乙酸</td><td>20%(体积分数)乙醇</td><td>50%(体积分数)乙醇</td><td>\( 植物油^b \)</td></tr><tr><td>01</td><td>饮料</td><td></td><td></td><td></td><td></td><td></td></tr><tr><td>01.01</td><td>非酒精饮料或乙醇含量≤10%(体积分数)的酒精饮料</td><td></td><td></td><td></td><td></td><td></td></tr><tr><td>01.01.01</td><td>透明澄清饮料:包括水、苹果汁、果蔬汁、果露、柠檬水、糖浆、咖啡、茶、啤酒、软饮料、能量饮料及类似物、风味饮料等</td><td>X</td><td>\( X^c \)</td><td></td><td></td><td></td></tr><tr><td>01.01.02</td><td>混浊饮料:包括含有果浆的果蔬汁、果露及其他软饮料、液体巧克力等</td><td></td><td>\( X^c \)</td><td></td><td>X</td><td></td></tr><tr><td>01.02</td><td>酒精饮料</td><td></td><td></td><td></td><td></td><td></td></tr><tr><td>01.02.01</td><td>10%(体积分数)&lt;乙醇含量≤20%(体积分数)的酒精饮料</td><td></td><td>\( X^c \)</td><td>X</td><td></td><td></td></tr><tr><td>01.02.02</td><td>20%(体积分数)&lt;乙醇含量≤50%(体积分数)的酒精饮料,包括各种奶酒</td><td></td><td>\( X^c \)</td><td></td><td>X</td><td></td></tr><tr><td>01.02.03</td><td>乙醇含量&gt;50%(体积分数)的酒精饮料或食用酒精</td><td></td><td>\( X^c \)</td><td></td><td>实际浓度乙醇或95%的乙醇替代</td><td></td></tr><tr><td>02</td><td>谷类、豆类及其制品</td><td></td><td></td><td></td><td></td><td></td></tr><tr><td>02.01</td><td>淀粉</td><td></td><td></td><td></td><td></td><td></td></tr><tr><td>02.02</td><td>谷类,包括未加工的、膨化的(如爆米花)、片状(如玉米片、燕麦片等)</td><td></td><td></td><td></td><td></td><td></td></tr><tr><td>02.03</td><td>谷类面粉及粗粉</td><td></td><td></td><td></td><td></td><td></td></tr><tr><td>02.04</td><td>干湿米面制品</td><td></td><td></td><td></td><td></td><td></td></tr><tr><td>02.04.01</td><td>湿米面制品(如生湿面条、米粉等)</td><td>X</td><td></td><td></td><td></td><td></td></tr><tr><td>02.04.02</td><td>千米面制品(如挂面、方便面等)</td><td></td><td></td><td></td><td></td><td></td></tr><tr><td>02.04.02.01</td><td>表面含油脂</td><td></td><td></td><td></td><td></td><td>X/3</td></tr><tr><td>02.04.02.02</td><td>表面不含油脂</td><td></td><td></td><td></td><td></td><td></td></tr><tr><td>02.05</td><td>点心、面包、甜点、油酥饼、饼干、生煎及其他烘烤食品</td><td></td><td></td><td></td><td></td><td></td></tr><tr><td>02.05.01</td><td>表面含油脂</td><td></td><td></td><td></td><td></td><td>X/3</td></tr><tr><td>02.05.02</td><td>表面不含油脂</td><td>X</td><td></td><td></td><td></td><td></td></tr><tr><td>02.06</td><td>馒头、花卷、包子、发糕、饺子、年糕等蒸煮食品</td><td></td><td></td><td></td><td></td><td></td></tr><tr><td>02.06.01</td><td>表面含油脂</td><td></td><td>\( X^c \)</td><td></td><td></td><td>X/3</td></tr><tr><td>02.06.02</td><td>表面不含油脂</td><td>X</td><td></td><td></td><td></td><td></td></tr><tr><td>02.07</td><td>豆制品</td><td></td><td></td><td></td><td></td><td></td></tr><tr><td>02.07.01</td><td>豆腐、豆腐干、臭豆腐等</td><td>X</td><td></td><td></td><td></td><td></td></tr><tr><td>02.07.02</td><td>油炸豆腐、油炸豆腐干、油炸臭豆腐等</td><td>X</td><td></td><td></td><td></td><td>X/3</td></tr><tr><td>02.07.03</td><td>豆浆</td><td></td><td></td><td>X</td><td></td><td></td></tr><tr><td>02.07.04</td><td>发酵豆浆饮料</td><td></td><td>\( X^c \)</td><td>X</td><td></td><td></td></tr><tr><td>03</td><td>巧克力、糖果及食糖</td><td></td><td></td><td></td><td></td><td></td></tr><tr><td>03.01</td><td>巧克力及其被膜食品、代可可脂巧克力及其被膜食品</td><td></td><td></td><td></td><td></td><td>X/3</td></tr><tr><td>03.02</td><td>糖果</td><td></td><td></td><td></td><td></td><td></td></tr><tr><td>03.02.01</td><td>固态糖果</td><td></td><td></td><td></td><td></td><td></td></tr><tr><td>03.02.01.01</td><td>表面含油脂</td><td>X</td><td></td><td></td><td></td><td>X/3</td></tr><tr><td>03.02.01.02</td><td>表面不含油脂</td><td>X</td><td></td><td></td><td></td><td></td></tr><tr><td>03.02.02</td><td>液态或半固态糖果</td><td></td><td></td><td></td><td></td><td></td></tr><tr><td>03.02.02.01</td><td>表面含油脂</td><td>X</td><td></td><td></td><td></td><td>X/2</td></tr><tr><td>03.02.02.02</td><td>表面不含油脂</td><td></td><td></td><td>X</td><td></td><td></td></tr><tr><td>03.03</td><td>食糖及食糖制品</td><td></td><td></td><td></td><td></td><td></td></tr><tr><td>03.03.01</td><td>固态食糖(如砂糖、冰糖、绵白糖等)</td><td></td><td></td><td></td><td></td><td></td></tr><tr><td>03.03.02</td><td>液态食糖(如糖浆、蜂蜜及类似物等)</td><td>X</td><td></td><td></td><td></td><td></td></tr><tr><td>04</td><td>水果、蔬菜及其制品</td><td></td><td></td><td></td><td></td><td></td></tr><tr><td>04.01</td><td>未去皮水果(包括新鲜或冷冻的)</td><td></td><td></td><td></td><td></td><td></td></tr><tr><td>04.02</td><td>加工水果</td><td></td><td></td><td></td><td></td><td></td></tr><tr><td>04.02.01</td><td>干燥脱水水果(包括整的、片状或粉末状)</td><td></td><td></td><td></td><td></td><td></td></tr><tr><td>04.02.02</td><td>表面含油脂干燥脱水水果</td><td></td><td></td><td></td><td></td><td>X/3</td></tr><tr><td>04.02.03</td><td>果泥、蜜饯、果酱(可含果汁或糖浆)、糖渍水果等</td><td></td><td>\( X^c \)</td><td>X</td><td></td><td></td></tr><tr><td>04.02.04</td><td>水果罐头类</td><td></td><td></td><td></td><td></td><td></td></tr><tr><td>04.02.04.01</td><td>在含油脂介质中</td><td></td><td></td><td></td><td></td><td>X</td></tr><tr><td>04.02.04.02</td><td>在含酒精介质中</td><td></td><td></td><td></td><td>X</td><td></td></tr><tr><td>04.02.04.03</td><td>在水质介质中</td><td>X</td><td>\( X^c \)</td><td></td><td></td><td></td></tr><tr><td>04.03</td><td>坚果(如花生、栗子、杏仁、榛实、核桃、松果等)</td><td></td><td></td><td></td><td></td><td></td></tr><tr><td>04.03.01</td><td>表面含油脂(如油炸花生米、芝麻粉等)</td><td></td><td></td><td></td><td></td><td>X/3</td></tr><tr><td>04.03.02</td><td>表面不含油脂(如带壳的或带皮的生花生或烘炒花生)</td><td></td><td></td><td></td><td></td><td></td></tr><tr><td>04.03.03</td><td>坚果酱、糊或膏</td><td>X</td><td></td><td></td><td></td><td>X</td></tr><tr><td>04.04</td><td>未剥皮整棵蔬菜(包括新鲜或冷冻)</td><td></td><td></td><td></td><td></td><td></td></tr><tr><td>04.05</td><td>加工蔬菜</td><td></td><td></td><td></td><td></td><td></td></tr><tr><td>04.05.01</td><td>干燥脱水蔬菜(包括整的、切片或粉末状)</td><td></td><td></td><td></td><td></td><td></td></tr><tr><td>04.05.02</td><td>新鲜蔬菜(去皮或切割)</td><td>X</td><td></td><td></td><td></td><td></td></tr><tr><td>04.05.03</td><td>蔬菜泥、糖渍蔬菜、蔬菜酱、腌菜及卤菜</td><td></td><td>\( X^c \)</td><td>X</td><td></td><td></td></tr><tr><td>04.05.04</td><td>蔬菜罐头</td><td></td><td></td><td></td><td></td><td></td></tr><tr><td>04.05.04.01</td><td>在含油脂介质中</td><td>X</td><td></td><td></td><td></td><td>X</td></tr><tr><td>04.05.04.02</td><td>在含乙醇介质中</td><td></td><td></td><td></td><td>X</td><td></td></tr><tr><td>04.05.04.03</td><td>在水质介质中</td><td>X</td><td></td><td></td><td></td><td></td></tr><tr><td>05</td><td>食用油脂</td><td></td><td></td><td></td><td></td><td></td></tr><tr><td>05.01</td><td>动植物油脂,包括天然及经加工的(如植物油、可可脂、猪油及固态黄油等)</td><td></td><td></td><td></td><td></td><td>X</td></tr><tr><td>05.02</td><td>人造黄油、黄油及其他油包水类油脂类食品</td><td></td><td></td><td></td><td></td><td>X/2</td></tr><tr><td>06</td><td>动物源性食品及蛋类</td><td></td><td></td><td></td><td></td><td></td></tr><tr><td>06.01</td><td>鱼类</td><td></td><td></td><td></td><td></td><td></td></tr><tr><td>06.01.01</td><td>新鲜、冷冻、加工、腌制或熏制的鱼及鱼籽</td><td>X</td><td></td><td></td><td></td><td>\( X/3^d \)</td></tr><tr><td>06.01.02</td><td>鱼罐头类</td><td></td><td></td><td></td><td></td><td></td></tr><tr><td>06.01.02.01</td><td>在油性介质中</td><td>X</td><td></td><td></td><td></td><td>X</td></tr><tr><td>06.01.02.02</td><td>在水性介质中</td><td></td><td>\( X^c \)</td><td>X</td><td></td><td></td></tr><tr><td>06.02</td><td>甲壳类及软体类动物(包括牡蛎、贝类、章鱼等)</td><td></td><td></td><td></td><td></td><td></td></tr><tr><td>06.02.01</td><td>新鲜带壳</td><td>X</td><td></td><td></td><td></td><td></td></tr><tr><td>06.02.02</td><td>去壳加工或带壳加工</td><td></td><td></td><td></td><td></td><td></td></tr><tr><td>06.02.02.01</td><td>在含油脂介质中</td><td>X</td><td></td><td></td><td></td><td>X</td></tr><tr><td>06.02.02.02</td><td>在含乙醇介质中</td><td></td><td></td><td></td><td>X</td><td></td></tr><tr><td>06.02.02.03</td><td>在水质介质中</td><td></td><td>\( X^c \)</td><td>X</td><td></td><td></td></tr><tr><td>06.03</td><td>畜禽肉类</td><td></td><td></td><td></td><td></td><td></td></tr><tr><td>06.03.01</td><td>新鲜、冷冻、腌制、熏制</td><td>X</td><td></td><td></td><td></td><td>\( X/4^d \)</td></tr><tr><td>06.03.02</td><td>加工肉制品(包括火腿、香肠、熏肉、腊肠等)或以浆糊或膏状肉制品</td><td>X</td><td></td><td></td><td></td><td>\( X/4^d \)</td></tr><tr><td>06.03.03</td><td>在油性介质中腌制的肉类</td><td>X</td><td></td><td></td><td></td><td>X</td></tr><tr><td>06.04</td><td>肉罐头类</td><td></td><td></td><td></td><td></td><td></td></tr><tr><td>06.04.01</td><td>在含油脂介质中</td><td>X</td><td></td><td></td><td></td><td>X/3</td></tr><tr><td>06.04.02</td><td>在水性介质中</td><td></td><td>\( X^c \)</td><td></td><td>X</td><td></td></tr><tr><td>06.05</td><td>整蛋、蛋黄及蛋清</td><td></td><td></td><td></td><td></td><td></td></tr><tr><td>06.05.01</td><td>粉状制品(干燥或冻干)</td><td></td><td></td><td></td><td></td><td></td></tr><tr><td>06.05.02</td><td>液体及熟制的</td><td></td><td></td><td></td><td>X</td><td></td></tr><tr><td>07</td><td>乳及乳制品</td><td></td><td></td><td></td><td></td><td></td></tr><tr><td>07.01</td><td>乳</td><td></td><td></td><td></td><td></td><td></td></tr><tr><td>07.01.01</td><td>乳及乳饮料(包括全脂、脱脂或部分脱脂乳以及浓缩乳等)</td><td></td><td></td><td></td><td>X</td><td></td></tr><tr><td>07.01.02</td><td>乳粉及乳基婴儿配方粉</td><td></td><td></td><td></td><td></td><td></td></tr><tr><td>07.02</td><td>发酵乳(如酸乳、脱脂酸乳等)</td><td></td><td>\( X^c \)</td><td></td><td>X</td><td></td></tr><tr><td>07.03</td><td>奶油及酸奶油</td><td></td><td>\( X^c \)</td><td></td><td>X</td><td></td></tr><tr><td>07.04</td><td>干酪</td><td></td><td></td><td></td><td></td><td></td></tr><tr><td>07.04.01</td><td>完整干酪(含不可食的干酪皮)</td><td></td><td></td><td></td><td></td><td></td></tr><tr><td>07.04.02</td><td>无皮或含可食用外皮天然干酪和融化奶酪</td><td></td><td></td><td></td><td></td><td>\( X/3^d \)</td></tr><tr><td>07.04.03</td><td>再制干酪(包括软干酪、脱脂软干酪等)</td><td></td><td>\( X^e \)</td><td></td><td>X</td><td></td></tr><tr><td>07.04.04</td><td>干酪罐头</td><td></td><td></td><td></td><td></td><td></td></tr><tr><td>07.04.04.01</td><td>在油性介质中</td><td>X</td><td></td><td></td><td></td><td>X</td></tr><tr><td>07.04.04.02</td><td>在水性介质中</td><td></td><td>\( X^e \)</td><td></td><td>X</td><td></td></tr><tr><td>08</td><td>其他</td><td></td><td></td><td></td><td></td><td></td></tr><tr><td>08.01</td><td>醋</td><td></td><td>X</td><td></td><td></td><td></td></tr><tr><td>08.02</td><td>油炸、烘烤食品</td><td></td><td></td><td></td><td></td><td></td></tr><tr><td>08.02.01</td><td>油炸土豆、油炸馅饼等</td><td>X</td><td></td><td></td><td></td><td>X/5</td></tr><tr><td>08.02.02</td><td>动物源性油炸、烘烤食品</td><td>X</td><td></td><td></td><td></td><td>X/4</td></tr><tr><td>08.03</td><td>液体、半固态、固体或粉末形式的汤料、调味料、肉汁、酱料、酵母或发酵粉、预制菜肴等</td><td></td><td></td><td></td><td></td><td></td></tr><tr><td>08.03.01</td><td>粉末或干状</td><td></td><td></td><td></td><td></td><td></td></tr><tr><td>08.03.01.01</td><td>有脂肪特性</td><td></td><td></td><td></td><td></td><td>X/5</td></tr><tr><td>08.03.01.02</td><td>其他</td><td></td><td></td><td></td><td></td><td></td></tr><tr><td>08.03.02</td><td>除粉末及干状外的其他类型</td><td></td><td></td><td></td><td></td><td></td></tr><tr><td>08.03.02.01</td><td>有脂肪特性</td><td>X</td><td>\( X^e \)</td><td></td><td></td><td>X/3</td></tr><tr><td>08.03.02.02</td><td>其他</td><td></td><td>\( X^e \)</td><td>X</td><td></td><td></td></tr><tr><td>08.04</td><td>调味汁、调味酱</td><td></td><td></td><td></td><td></td><td></td></tr><tr><td>08.04.01</td><td>水溶性</td><td></td><td>\( X^e \)</td><td>X</td><td></td><td></td></tr><tr><td>08.04.02</td><td>含油脂类(如花生酱、芝麻酱、蛋黄酱、色拉酱、可可酱及其他油、水混合物)</td><td>X</td><td>\( X^e \)</td><td></td><td></td><td>X</td></tr><tr><td>08.05</td><td>芥末(除 08.14 中的芥末粉)</td><td>X</td><td>\( X^e \)</td><td></td><td></td><td>\( X/3^d \)</td></tr><tr><td>08.06</td><td>三明治、比萨及其他带馅食品</td><td></td><td></td><td></td><td></td><td></td></tr><tr><td>08.06.01</td><td>表面含有油脂类</td><td>X</td><td></td><td></td><td></td><td>X/5</td></tr><tr><td>08.06.02</td><td>表面不含油脂类</td><td>X</td><td></td><td></td><td></td><td></td></tr><tr><td>08.07</td><td>冰激凌</td><td></td><td></td><td>X</td><td></td><td></td></tr><tr><td>08.08</td><td>干制食品</td><td></td><td></td><td></td><td></td><td></td></tr><tr><td>08.08.01</td><td>表面含油脂</td><td></td><td></td><td></td><td></td><td>X/5</td></tr><tr><td>08.08.02</td><td>表面不含油脂</td><td></td><td></td><td></td><td></td><td></td></tr><tr><td>08.09</td><td>冰冻或深度冰冻食品</td><td></td><td></td><td></td><td></td><td></td></tr><tr><td>08.10</td><td>乙醇含量不低于6%(体积分数)的浓缩提取物</td><td></td><td>\( X^c \)</td><td></td><td>X</td><td></td></tr><tr><td>08.11</td><td>可可</td><td></td><td></td><td></td><td></td><td></td></tr><tr><td>08.11.01</td><td>可可粉,脱脂及高脱脂型</td><td></td><td></td><td></td><td></td><td></td></tr><tr><td>08.11.02</td><td>可可酱</td><td></td><td></td><td></td><td></td><td>X/3</td></tr><tr><td>08.12</td><td>咖啡及咖啡替代物(颗粒状或粉末状的、烤制或非烤制,脱咖啡因或速溶的)</td><td></td><td></td><td></td><td></td><td></td></tr><tr><td>08.13</td><td>香草及其他(如甘菊、锦葵、薄荷、茶、花等)</td><td></td><td></td><td></td><td></td><td></td></tr><tr><td>08.14</td><td>调味料(如肉桂、丁香、芥末粉,胡椒粉、香草、藏红花、盐等)</td><td></td><td></td><td></td><td></td><td></td></tr><tr><td>08.15</td><td>浸渍于油性介质中的调味料(如蒜泥油、咖喱酱)</td><td></td><td></td><td></td><td></td><td>X</td></tr><tr><td>08.16</td><td>食用香精(固态、半固态、液体)</td><td></td><td></td><td></td><td></td><td></td></tr><tr><td colspan="7">\( ^aX \)为该类食品应选择的食品模拟物。\( ^b \)表中相应的数字为含油脂食品模拟物校正因子。\( ^c \)仅限 \( pH&lt;5 \)的酸性食品选择。\( ^d \)仅限含油脂食品选择。</td></tr></table>

# A.2 迁移量的校正

# A.2.1 含油脂食品模拟物校正因子

A.2.1.1 对表 A.1 中植物油等含油脂食品模拟物的迁移量测定结果，应除以表中相应的数字（含油脂食品模拟物校正因子）校正后进行合规性判定。  
A.2.1.2 含油脂食品模拟物校正因子不适用于特定迁移限量为“不得检出”的物质。

# A.2.2 脂肪校正因子（FRF）

A.2.2.1 对于脂肪含量在 $20\%$ 以上的食品，应使用FRF对亲脂性物质的特定迁移量进行校正。脂肪校正因子的计算方法见式(A.1)：

$$
\mathrm {F R F} = \frac {5 \times f}{1 0 0} \quad \dots \tag {A.1}
$$

式中：

5 ——换算系数；

$f$ ——食品中的脂肪含量，单位为克每百克 $(\mathrm{g} / 100\mathrm{g})$ ；

100——换算系数。

A.2.2.2 脂肪校正因子的使用原则：

a）与特定迁移限量进行比较时，应先将特定迁移测试结果除以FRF；  
b）FRF的使用不应导致特定迁移量大于总迁移限量。

A.2.2.3 在下列情况下，不应采用FRF进行校正：

a）与婴幼儿食品接触的材料或制品；  
b）特定迁移限量为“不得检出”的物质；  
c）在无法计算材料及制品的接触面积与食品体积之比 $(S / V)$ 时，采用 $S / V$ 为 $6\mathrm{dm}^2 /\mathrm{kg}$ 来计算特定迁移量。

# A.2.3 其他

对亲脂性物质在含油脂食品模拟物中的特定迁移量测试结果，应采用含油脂食品模拟物校正因子和脂肪校正因子进行校正。两个校正因子的乘积不应大于5，当乘积大于5时，取5。

File: _all_md_renamed/GB 31604.11-2016 食品安全国家标准 食品接触材料及制品 1,3-苯二甲胺迁移量的测定.md
# 食品安全国家标准

# 食品接触材料及制品

# 1,3-苯二甲胺迁移量的测定

2016-10-19 发布

2017-04-19 实施

# 前言

本标准代替GB/T23296.25—2009《食品接触材料 高分子材料 食品模拟物中1,3-苯二甲胺的测定 高效液相色谱法》及SN/T2550—2010《食品接触材料 高分子材料 食品模拟物中1,3-苯二甲胺的测定 高效液相色谱法》。

本标准与GB/T23296.25—2009相比，主要变化如下：

——标准名称修改为“食品安全国家标准 食品接触材料及制品 1,3-苯二甲胺迁移量的测定”。

# 食品安全国家标准

# 食品接触材料及制品 1,3-苯二甲胺迁移量的测定

# 1 范围

本标准规定了食品接触材料及制品中1,3-苯二甲胺迁移量的高效液相色谱测定方法。  
本标准适用于食品接触材料及制品中1,3-苯二甲胺迁移量的测定。

# 2 原理

食品接触材料进行迁移试验后，对水基、酸性、酒精类食品模拟物中1,3-苯二甲胺进行荧光胺衍生，然后通过高效液相色谱进行分离，采用荧光检测器检测，外标法定量；油性模拟物中1,3-苯二甲胺经 $4\%$ 乙酸溶液萃取后采用同样方法检测。

# 3 试剂和材料

除非另有说明，本方法所用试剂均为分析纯，水为GB/T6682规定的一级水且用氮气饱和。

# 3.1 试剂

3.1.1 水基、酸性、酒精类、油基食品模拟物：所用试剂依据GB31604.1的规定。  
3.1.2 甲醇 $\mathrm{(CH_4O, CAS}$ 号：67-56-1)：色谱纯。  
3.1.3 四氢呋喃 $\mathrm{(C_4H_8O}$ ,CAS号：109-99-9)：色谱纯。  
3.1.4 丙酮 $\mathrm{(C_3H_6O}$ ,CAS号：67-64-1）。  
3.1.5 庚烷 $\mathrm{(C_7H_{16}}$ ，CAS号：142-82-5）。  
3.1.6 乙酸 $\mathrm{(C_2H_4O_2}$ ，CAS号：64-19-7）。  
3.1.7 荧光胺 $\mathrm{(C_{17}H_{10}O_4}$ ，CAS号：38183-12-9)：纯度 $\geq 98\%$   
3.1.8 十水合四硼酸钠 $\mathrm{(Na_2B_4O_7\cdot 10H_2O}$ ,CAS号：1330-43-4）。  
3.1.9 氢氧化钠(NaOH，CAS号：1310-73-2)。  
3.1.10 氮气： $99.999\%$

# 3.2 试剂配制

3.2.1 水基、酸性、酒精类、油基食品模拟物：按GB5009.156操作。  
3.2.2 四氢呋喃溶液（体积分数为 $90\%$ ）：量取 $90~\mathrm{mL}$ 四氢呋喃于 $100~\mathrm{mL}$ 容量瓶中，用水定容至刻度。  
3.2.3 荧光胺溶液 $(2\mathrm{mg / mL})$ ：称取 $50~\mathrm{mg}$ （精确至 $0.0001\mathrm{g}$ )荧光胺，用丙酮溶解后，定容至 $25~\mathrm{mL}$ 该溶液在 $5^{\circ}C$ 下避光储存，有效期一周。  
3.2.4 氢氧化钠溶液 $(5\mathrm{mol} / \mathrm{L})$ ：称取 $20\mathrm{g}$ 氢氧化钠，用水溶解后，定容至 $100~\mathrm{mL}$ 。  
3.2.5硼酸缓冲溶液 $(0.15\mathrm{mol} / \mathrm{L},\mathrm{pH} = 9.2)$ ：称取 $14.3\mathrm{g}$ 十水四硼酸钠，用水溶解后，定容至 $250~\mathrm{mL}$ 。在使用溶液前，如果由于温度下降而导致沉淀则需要重新溶解。

3.2.6 乙酸溶液（质量浓度为 $4\%$ ）：称取乙酸 $20\mathrm{g}$ ，用水溶解后，定容至 $500\mathrm{mL}$ 。  
3.2.7硼酸缓冲溶液 $(0.02\mathrm{mol} / \mathrm{L},\mathrm{pH} = 9.2)$ ：吸取 $133~\mathrm{mL}$ 的 $0.15\mathrm{mol} / \mathrm{L}$ 硼酸缓冲溶液(3.2.5)，用水稀释定容至 $1\textrm{L}$ 。  
3.2.8 高效液相色谱流动相[硼酸缓冲液：水：甲醇(18:37:45)]：吸取 $180~\mathrm{mL}$ 的 $0.02\mathrm{mol}$ 硼酸缓冲溶液(3.2.7)、 $370~\mathrm{mL}$ 水、 $450~\mathrm{mL}$ 甲醇混合。

# 3.3 标准品

1,3-苯二甲胺标准品 $\mathrm{(C_8H_{12}N_2}$ ，CAS号：1477-55-0)：纯度 $\geq 99\%$ ，或经国家认证并授予标准物质证书的标准物质。

# 3.4 标准溶液配制

# 3.4.1 1,3-苯二甲胺标准储备液

称取 $50\mathrm{mg}$ (精确至 $0.0001\mathrm{g})$ 1,3-苯二甲胺，用水溶解后，定容至 $50~\mathrm{mL}$ ，浓度为 $1000\mathrm{mg / L}$ 。该溶液在 $5^{\circ}C$ 下避光储存，有效期3个月。

# 3.4.2 用于水基(酸性、酒精类)食品模拟物的1,3-苯二甲胺标准工作溶液

用刻度吸量管吸取 $0.20\mathrm{mL}$ 的1，3-苯二甲胺标准储备液(3.4.1)于 $100~\mathrm{mL}$ 容量瓶中，用水基（酸性、酒精类)食品模拟物稀释至刻度，获得浓度为 $2.0\mathrm{mg / L}$ 的用于水基(酸性、酒精类)食品模拟物的1，3-苯二甲胺标准工作溶液。该溶液在 $5^{\circ}C$ 下避光储存，有效期为1个月。

# 3.4.3 用于油基模拟物的1,3-苯二甲胺标准工作溶液

用刻度吸量管吸取 $2.0\mathrm{mL}$ 的1,3-苯二甲胺标准储备液(3.4.1)于 $100~\mathrm{mL}$ 容量瓶中，用水稀释至刻度，得浓度为 $20.0\mathrm{mg / L}$ 的溶液。吸取 $10~\mathrm{mL}$ 该溶液于 $100~\mathrm{mL}$ 容量瓶中，用四氢呋喃溶液(3.2.2)稀释至刻度，得浓度为 $2.0\mathrm{mg / L}$ 的用于油基模拟物的1,3-苯二甲胺标准工作溶液。该溶液在 $5^{\circ}C$ 下避光储存，有效期为1个月。

# 3.4.4 水基（酒精类）食品模拟物的1，3-苯二甲胺标准工作溶液

分别用刻度吸量管吸取 $0.5\mathrm{mL},2.0\mathrm{mL},3.0\mathrm{mL},4.0\mathrm{mL},5.0\mathrm{mL}$ 的1，3-苯二甲胺标准工作溶液(3.4.2)于5个 $100~\mathrm{mL}$ 容量瓶中，用相应的食品模拟物（水基、酒精食品模拟物)定容至刻度，得到浓度分别为 $0.010\mathrm{mg / L},0.040\mathrm{mg / L},0.060\mathrm{mg / L},0.080\mathrm{mg / L},0.10\mathrm{mg / L}$ 标准工作溶液。用刻度吸量管分别吸取上述溶液 $2.0\mathrm{mL}$ 于5个 $5\mathrm{mL}$ 试管中，分别加入 $0.4\mathrm{mL}$ 硼酸缓冲溶液(3.2.5)，充分混匀。分别加入 $300~\mu \mathrm{L}$ 荧光胺溶液(3.2.3)衍生试剂，振荡 $1\mathrm{min}$ ，静置 $10\mathrm{min}$ 。衍生溶液过 $0.45~\mu \mathrm{m}$ 滤膜后供高效液相色谱进样。

# 3.4.5 酸性食品模拟物的1,3-苯二甲胺标准工作溶液

分别用刻度吸量管吸取 $0.5\mathrm{mL},2.0\mathrm{mL},3.0\mathrm{mL},4.0\mathrm{mL},5.0\mathrm{mL}$ 酸性食品模拟物中的1，3-苯二甲胺标准工作溶液(3.4.2)于5个 $100~\mathrm{mL}$ 容量瓶中，用酸性食品模拟物定容至刻度，得到浓度分别为 $0.010\mathrm{mg / L},0.040\mathrm{mg / L},0.060\mathrm{mg / L},0.080\mathrm{mg / L},0.10\mathrm{mg / L}$ 标准工作溶液。准确吸取上述溶液中各 $10.0~\mathrm{mL}$ 于5个 $25~\mathrm{mL}$ 烧杯中，在第一个烧杯中滴加 $5\mathrm{mol} / \mathrm{L}$ 氢氧化钠溶液(3.2.4)，调节 $\mathsf{pH}$ 至9.2，计算所需氢氧化钠溶液的体积，准确至 $0.01~\mathrm{mL}$ 。在另外四个烧杯中，准确加入上述滴加体积的氢氧化钠溶液(3.2.4)，充分混匀(各溶液 $\mathsf{pH}$ 应在 $8.0\sim 9.9$ 范围内)。以下按3.4.4中“用刻度吸量管分别吸取上述溶液 $2.0~\mathrm{mL}$ …供高效液相色谱进样”操作。

# 3.4.6 油基食品模拟物标准工作溶液

称取 $20.0\mathrm{g}$ （精确至 $0.01\mathrm{g}$ )油基模拟物，置于5个 $125~\mathrm{mL}$ 分液漏斗中，分别用刻度吸量管吸取加入 $0.2\mathrm{mL},0.4\mathrm{mL},0.6\mathrm{mL},0.8\mathrm{mL},1.0\mathrm{mL}$ 的1,3-苯二甲胺标准工作溶液(3.4.3)于该5个 $125~\mathrm{mL}$ 分液漏斗中。分别准确加入 $0.8\mathrm{mL},0.6\mathrm{mL},0.4\mathrm{mL},0.2\mathrm{mL}$ 和 $0\mathrm{mL}$ 的四氢呋喃溶液(3.2.2)和 $5.0~\mathrm{mL}$ 庚烷，充分混匀，再加入 $20.0~\mathrm{mL}$ 乙酸溶液(3.2.6)，振荡 $5\mathrm{min}$ ，静置 $15\mathrm{min}$ ，待两相完全分离后，收集水相萃取物，得到浓度分别为 $0.02\mathrm{mg / kg},0.04\mathrm{mg / kg},0.06\mathrm{mg / kg},0.08\mathrm{mg / kg},0.10\mathrm{mg / kg}$ 油基食品模拟物标准工作溶液。准确移取上述工作溶液中各 $10~\mathrm{mL}$ 于5个 $25~\mathrm{mL}$ 烧杯中，在第一个烧杯中滴加 $5\mathrm{mol} / \mathrm{L}$ 氢氧化钠溶液(3.2.4)，调节 $\mathsf{pH}$ 至9.2，计算所需氢氧化钠溶液的体积，准确至 $0.01~\mathrm{mL}$ 。在另外四个烧杯中，准确加入上述滴加体积的氢氧化钠溶液(3.2.4)，充分混匀（各溶液 $\mathsf{pH}$ 应在 $8.0\sim 9.9$ 范围内）。以下按3.4.4中“用刻度吸量管分别吸取上述溶液 $2.0~\mathrm{mL}$ …供高效液相色谱进样”操作。

# 4 仪器和设备

4.1 高效液相色谱仪：配荧光检测器（FLD）。  
4.2 分析天平：感量为 $0.0001\mathrm{g}$   
4.3 涡旋混匀器。  
4.4 机械振荡器。  
4.5 $0.45\mu \mathrm{m}$ 微孔滤膜。  
4.6 恒温水浴。

# 5 分析步骤

# 5.1 试样迁移试验

按照GB5009.156及GB31604.1的要求，对样品进行迁移试验，得到食品模拟物试液。如果得到的食品模拟物试液不能马上进行下一步试验，应将食品模拟物试液于 $4^{\circ}\mathrm{C}$ 冰箱中避光保存。

所得食品模拟物试液应冷却或恢复至室温后进行下一步试验。

# 5.2 试液制备

# 5.2.1 水基和酒精类食品模拟物的制备

用刻度吸量管吸取从迁移试验中得到的水基(酒精类)食品模拟物 $2.0\mathrm{mL}$ 于 $5\mathrm{mL}$ 试管中，加入 $0.4\mathrm{mL}$ 硼酸缓冲液，充分混匀。再加入 $300\mu \mathrm{L}$ 荧光胺溶液衍生试剂，振荡 $1\mathrm{min}$ ，静置 $10\mathrm{min}$ 。衍生溶液过 $0.45\mu \mathrm{m}$ 滤膜后供高效液相色谱进样。

# 5.2.2 酸性食品模拟物的制备

用刻度吸量管吸取从迁移试验中获得的 $10.0\mathrm{mL}$ 酸性食品模拟物于 $25~\mathrm{mL}$ 烧杯中，滴加入 $5\mathrm{mol} / \mathrm{L}$ 氢氧化钠溶液(3.2.4)，体积同3.4.5中氢氧化钠溶液体积，充分混匀（溶液 $\mathrm{pH}$ 应在 $8.0\sim 9.9$ 范围内）。用刻度吸量管吸取上述溶液 $2.0\mathrm{mL}$ 于 $5\mathrm{mL}$ 试管中，以下按5.2.1中“加入 $0.4\mathrm{mL}$ 硼酸缓冲液供高效液相色谱进样”操作。

# 5.2.3 油基食品模拟物的制备

称取 $20.0\mathrm{g}$ (精确至 $0.01\mathrm{g}$ ) 橄榄油模拟物置于 $125~\mathrm{mL}$ 分液漏斗中，分别加入 $1\mathrm{mL}$ 的四氢呋喃溶

液和 $5.0\mathrm{mL}$ 庚烷。充分混匀后，加入 $20~\mathrm{mL}$ 乙酸溶液，振荡 $5\mathrm{min}$ ，静置 $15\mathrm{min}$ ，待两相完全分离后，收集水相液体。用刻度吸量管吸取上述溶液中 $10.0\mathrm{mL}$ 于 $25~\mathrm{mL}$ 烧杯中，滴加入 $5\mathrm{mol} / \mathrm{L}$ 氢氧化钠溶液(3.2.4)，体积同3.4.6中氢氧化钠溶液体积，充分混匀（溶液 $\mathrm{pH}$ 应在 $8.0\sim 9.9$ 范围内）。用刻度吸量管吸取上述溶液 $2.0\mathrm{mL}$ 于 $5\mathrm{mL}$ 试管中，以下按5.2.1中“加入 $0.4\mathrm{mL}$ 硼酸缓冲液……供高效液相色谱进样”操作。

# 5.3 空白溶液的制备

除不加试样外，采用与5.2完全相同的分析步骤、试剂和用量。

# 5.4 仪器参考条件

5.4.1 色谱柱： $\mathrm{C_{18}}$ ，柱长 $150~\mathrm{mm}$ ，内径 $4.6~\mathrm{mm}$ ，粒径 $5\mu \mathrm{m}$ 。  
5.4.2 流动相：高效液相色谱流动相[硼酸缓冲液：水：甲醇 $(18:37:45)]$ 。  
5.4.3 流速： $1.0~\mathrm{mL / min}$   
5.4.4 柱温： $30^{\circ}C$ 。  
5.4.5 荧光检测器：激发波长 $394\mathrm{nm}$ ，发射波长 $480\mathrm{nm}$ 。  
5.4.6 进样量： $20~\mu \mathrm{L}$

# 5.5 绘制标准工作曲线

按5.4所列测定条件，分别将水基、酸性、酒精类、油基食品模拟物标准工作溶液(3.4.4、3.4.5、3.4.6)进高效液相色谱仪器测定。以食品模拟物中1,3-苯二甲胺浓度为横坐标，单位为“ $\mathrm{mg / L}$ （水基、酸性、酒精类食品模拟物）或 $\mathrm{mg / kg}$ （油基食品模拟物）”，以1.3-苯二甲胺峰面积为纵坐标，绘制标准工作曲线。标准溶液色谱图见图A.1。

# 5.6 试样溶液的测定

按5.4所列条件，分别将模拟物溶液(5.2)、空白溶液(5.3)依次进液相色谱仪测定，得到目标物峰面积，扣除空白值。

# 6 分析结果的表述

由标准曲线得到试样溶液中1,3-苯二甲胺的浓度，按GB5009.156进行迁移量计算，得到食品接触材料及制品中1,3-苯二甲胺的迁移量。计算结果保留两位有效数字。

# 7 精密度

在重复性条件下获得的两次独立测定结果的绝对差值不得超过算术平均值的 $10\%$ 。

# 8 其他

水基、酸性、酒精类食品模拟物中1，3-苯二甲胺的方法检出限为 $0.004\mathrm{mg / L}$ 、定量限为 $0.01\mathrm{mg / L}$ 油基食品模拟物中1，3-苯二甲胺的方法检出限为 $0.006\mathrm{mg / kg}$ 、定量限为 $0.02\mathrm{mg / kg}$ 。

# 附录A

# 液相色谱图

1,3-苯二甲胺衍生物的液相色谱图见图A.1。

![](images/d08194c4209bf1f57fc6ed885512b5ac678c23374eb72db3184afe19c27ebc8f.jpg)  
图A.1 1,3-苯二甲胺衍生物的液相色谱图

File: _all_md_renamed/GB 31604.15-2016 食品安全国家标准 食品接触材料及制品 2,4,6-三氨基-1,3,5-三嗪（三聚氰胺）迁移量的测定.md
# 食品安全国家标准

# 食品接触材料及制品 2,4,6-三氨基-1,3,5-三嗪(三聚氰胺)迁移量的测定

2016-10-19 发布

2017-04-19 实施

# 前言

本标准代替GB/T23296.15—2009《食品接触材料 高分子材料 食品模拟物中2,4,6-三氨基-1,3,5-三嗪(三聚氰胺)的测定 高效液相色谱法》。

本标准与GB/T23296.15—2009相比，主要变化如下：

——标准名称修改为“食品安全国家标准 食品接触材料及制品 2,4,6-三氨基-1,3,5-三嗪(三聚氰胺)迁移量的测定”。

# 食品安全国家标准

# 食品接触材料及制品 2,4,6-三氨基-

# 1,3,5-三嗪（三聚氰胺）迁移量的测定

# 1 范围

本标准规定了食品接触材料及制品(三聚氰胺甲醛树脂及其成型品)三聚氰胺迁移量的测定方法。

本标准适用于食品接触材料及制品（三聚氰胺甲醛树脂及其成型品）三聚氰胺迁移量的高效液相色谱法检测。

# 2 原理

将食品接触材料及制品(三聚氰胺甲醛树脂及其成型品)与食品模拟物接触，在特定浸泡条件下进行迁移试验，浸泡液处理后所得试液采用高效液相色谱法检测，并换算为三聚氰胺特定迁移量。根据食品类别，按照GB31604.1选择对应的产品模拟物以及迁移试验条件（时间、温度）。食品模拟物为水， $4\%$ （体积分数）乙酸， $10\%$ 、 $20\%$ 、 $50\% \sim 95\%$ （体积分数）乙醇时，浸泡液作为试液直接进样；食品模拟物为植物油时，对浸泡液萃取处理后所得试液直接进样，利用高效液相色谱法测定试液中的三聚氰胺含量，按照GB5009.156的规定确定迁移试验的浸泡液体积和试样接触面积，依据公式换算为三聚氰胺特定迁移量（迁移物析出量）。

# 3 试剂和材料

除非另有说明，本方法所用试剂均为分析纯，水为GB/T6682规定的一级水。试验中容器及转移器具应避免使用塑料材质。

# 3.1 试剂

3.1.1 水性、酸性、酒精类、油性食品模拟物：所用试剂依据GB31604.1的规定。  
3.1.2 氢氧化钠 $\mathrm{(NaOH)}$ 。  
3.1.3 二水合磷酸二氢钠 $(\mathrm{NaH_2PO_4}\cdot 2\mathrm{H_2O})$   
3.1.4 异丙醇 $\left[(\mathrm{CH}_3)_2\mathrm{CHOH}\right]$   
3.1.5 甲醇 $\mathrm{(CH_3OH)}$ ：色谱纯。  
3.1.6 异辛烷 $\left[(\mathrm{CH}_3)_2\mathrm{CHCH}_2\mathrm{C}(\mathrm{CH}_3)_3\right]$   
3.1.7 乙腈 $\mathrm{(CH_3CN)}$ ：色谱纯。

# 3.2 试剂配制

3.2.1 水性、酸性、酒精类、油基食品模拟物：按GB5009.156规定配制。  
3.2.2 氢氧化钠溶液 $(100\mathrm{g / L})$ ：称取 $10\mathrm{g}$ 氢氧化钠溶解在 $100~\mathrm{mL}$ 水中。  
3.2.3 磷酸二氢钠缓冲溶液 $(0.005\mathrm{mol} / \mathrm{L},\mathrm{pH} = 6.5)$ ：称取 $0.780\mathrm{g}$ 二水合磷酸二氢钠，用 $900~\mathrm{mL}$ 水溶解，用 $100~\mathrm{g / L}$ 氢氧化钠溶液(3.2.2)调整其 $\mathrm{pH}$ 至6.5，之后用水定容至 $1000~\mathrm{mL}$ 。

3.2.4 异丙醇溶液 $(100\mathrm{mL} / \mathrm{L})$ ：量取 $10~\mathrm{mL}$ 异丙醇溶解在 $100~\mathrm{mL}$ 水中。  
3.2.5 甲醇-水混合液 $(1 + 1)$ ：量取 $100~\mathrm{mL}$ 的甲醇加入到体积为 $100~\mathrm{mL}$ 的水中。

# 3.3 标准品

3.3.1 三聚氰胺 $\mathrm{(C_3H_6N_6)}$ （CAS号：108-78-1)：纯度 $\geqslant 99\%$

# 3.4 标准溶液配制

3.4.1 三聚氰胺标准贮备溶液 $(1000\mathrm{mg / L})$ ：准确称取三聚氰胺标准品 $50~\mathrm{mg}$ ，精确到 $0.1\mathrm{mg}$ 于 $50~\mathrm{mL}$ 容量瓶中，加入 $40~\mathrm{mL}$ 水，在水浴(温度为 $70^{\circ}C)$ 中超声 $15\mathrm{min}\sim 30\mathrm{min}$ ，使三聚氰胺能够充分溶解，冷却至室温后用水定容，在 $4^{\circ}\mathrm{C}\sim 20^{\circ}\mathrm{C}$ 条件下避光保存，6个月内浓度保持稳定。  
3.4.2 三聚氰胺标准中间液 $(100\mathrm{mg / L})$ ：吸取 $5.00~\mathrm{mL}$ 三聚氰胺标准贮备溶液于 $50~\mathrm{mL}$ 容量瓶中，用水定容。

# 3.4.3 食品模拟物标准工作溶液的制备

# 3.4.3.1 水性、酸性、酒精类食品模拟物标准工作溶液

分别准确吸取三聚氰胺标准中间液(3.4.2) $0\mathrm{mL},0.125\mathrm{mL},0.250\mathrm{mL},1.25\mathrm{mL},2.50\mathrm{mL}$ 于 $25~\mathrm{mL}$ 容量瓶中，用水性食品模拟物定容，其中三聚氰胺的浓度分别为 $0\mathrm{mg / L},0.500\mathrm{mg / L},1.00\mathrm{mg / L},$ $5.00\mathrm{mg / L},10.0\mathrm{mg / L}$ 。采用同样方式，分别用酸性、酒精类食品模拟物配制同样浓度系列的三聚氰胺标准工作溶液。

# 3.4.3.2 油性食品模拟物标准工作溶液

分别准确称取 $5\mathrm{g}$ （精确到 $0.01\mathrm{g}$ )油性食品模拟物(精制玉米油或橄榄油)，置于5个 $25~\mathrm{mL}$ 具塞玻璃试管中，用可调移液器分别移取 $0\mu \mathrm{L},25.0\mu \mathrm{L},50.0\mu \mathrm{L},250\mu \mathrm{L},500\mu \mathrm{L}$ 三聚氰胺标准中间液(3.4.2)至试管中，得到油性食品模拟物标准工作溶液，其中三聚氰胺的浓度分别为 $0\mathrm{mg / kg},0.500\mathrm{mg / kg},$ $1.00\mathrm{mg / kg},5.00\mathrm{mg / kg},10.00\mathrm{mg / kg}$ 。往每个试管中加入 $5.0~\mathrm{mL}$ 异辛烷(3.1.6)混匀，再加入 $5.0~\mathrm{mL}$ 异丙醇溶液(3.2.4)，将试管放在 $70^{\circ}C$ 恒温水浴中超声萃取 $30\mathrm{min}$ ，然后离心分层。吸取下层水溶液 $1\mathrm{mL}\sim 2\mathrm{mL}$ ，通过 $0.22\mu \mathrm{m}$ 的有机相微孔滤膜过滤后所得试液供高效液相色谱仪进样测定用。

# 3.5 材料

有机相微孔滤膜： $0.22\mu \mathrm{m}$

# 4 仪器和设备

4.1 高效液相色谱仪：配置紫外吸收检测器或发光二极管阵列检测器。  
4.2 涡旋振荡器。  
4.3 超声恒温水浴。  
4.4 离心机：转速大于 $4000\mathrm{r / min}$   
4.5 分析天平：感量 $0.0001\mathrm{g}$ 和 $0.01\mathrm{g}$

# 5 分析步骤

# 5.1 食品模拟物试液制备

# 5.1.1 食品模拟物浸泡液的制备

根据三聚氰胺甲醛树脂及其成型品的预期用途和使用条件，按照GB5009.156及GB31604.1的要求，选择对应的食品模拟物以及迁移试验条件进行迁移试验，可以得到食品模拟物浸泡液。如果食品模拟物浸泡液不能马上进行下一步试验，应将食品模拟物浸泡液于 $0^{\circ}\mathrm{C}\sim 4^{\circ}\mathrm{C}$ 冰箱中避光保存。

在食品模拟物浸泡液温度与室温一致后，进行下一步试液的制备。

# 5.1.2 食品模拟物试液的制备

# 5.1.2.1 水性、酸性、酒精类食品模拟物试液

准确称取迁移试验后得到的水性、酸性、酒精类食品模拟物浸泡液约 $1\mathrm{mL}$ ，通过 $0.22\mu \mathrm{m}$ 的有机相微孔滤膜过滤后所得试液供高效液相色谱仪进样测定用。

# 5.1.2.2 油性食品模拟物试液

准确称取 $5\mathrm{g}$ (精确到 $0.01\mathrm{g}$ ) 迁移试验后得到的油性食品模拟物浸泡液，置于 $25\mathrm{mL}$ 具塞玻璃试管中，加入 $5.0\mathrm{mL}$ 异辛烷混匀，再加入 $5.0\mathrm{mL}$ 异丙醇溶液，将试管放在 $70^{\circ}\mathrm{C}$ 恒温水浴中超声萃取 $30\mathrm{min}$ ，然后离心分层。吸取下层水溶液 $1\mathrm{mL} \sim 2\mathrm{mL}$ ，通过 $0.22\mu \mathrm{m}$ 的有机相微孔滤膜过滤后所得试液供高效液相色谱仪进样测定用。

# 5.1.3 空白试液的制备

未与食品接触材料或制品试样接触的水性、酸性、酒精类食品模拟物按照5.1.2.1操作，油性食品模拟物按照5.1.2.2的操作，过滤后所得为空白试液。

# 5.2 仪器参考条件

a）色谱柱：氨基柱，柱长 $250~\mathrm{mm}$ ，柱内径 $4.6\mathrm{mm}$ ，粒度 $5\mu \mathrm{m}$ ，或同等性能的色谱柱。  
b）流动相：乙腈-磷酸二氢钠缓冲溶液 $(75 + 25$ ，体积比）。  
c) 流速: $1.0 \mathrm{~mL} / \mathrm{min}$ 。  
d) 柱温：室温。  
e) 进样量: $20 \mu \mathrm{L}$ 。  
f）检测波长： $230~\mathrm{nm}$   
g）时间： $20\mathrm{min}$ □

# 5.3 标准工作曲线的制作

按照5.2所列仪器参考条件，对标准工作溶液进行检测，测定相应的峰面积。以三聚氰胺浓度为横坐标，以对应的峰面积为纵坐标，绘制食品模拟物标准工作曲线，得到线性方程。

# 5.4 食品模拟物试液的测定

按照5.2所列仪器参考条件，对食品模拟物试液进行检测，以保留时间定性，以峰面积定量，根据标准工作曲线得到待测试液中三聚氰胺的浓度。同时对空白试液进行检测。

# 6 分析结果的表述

# 6.1 食品模拟物试液中三聚氰胺浓度的计算

由标准曲线得到食品模拟物试液中三聚氰胺的浓度，按照GB5009.156进行迁移量计算，得到食品接触材料及制品中三聚氰胺迁移量。计算结果保留两位有效数字。

# 7 精密度

在重复性条件下获得的两次独立测定结果的绝对差值不得大于这两个测定值的算术平均值的 $10\%$ 。

# 8 其他

本方法对水性、酸性、酒精类食品模拟物中三聚氰胺的方法检出限为 $0.2\mathrm{mg / L}$ ，油性食品模拟物中三聚氰胺的方法检出限为 $0.2\mathrm{mg / kg}$ 。

本方法对水性、酸性、酒精类食品模拟物中三聚氰胺的方法定量限为 $0.5\mathrm{mg / L}$ ，油性食品模拟物中三聚氰胺的方法定量限为 $0.5\mathrm{mg / kg}$ 。

# 附录A

# 食品模拟物试液中三聚氰胺色谱图

# A.1 水性食品模拟物的三聚氰胺标准色谱图

水性食品模拟物试液中三聚氰胺标准色谱图 $(10\mathrm{mg / L})$ 见图A.1。

![](images/3116f3c79902db2bb12e6dc8b45024f06268dfa5051804fec5ddbad86cc0edcc.jpg)  
图A.1 水性食品模拟物试液中三聚氰胺标准色谱图（ $10\mathrm{mg / L}$ ）

# A.2 酸性食品模拟物的三聚氰胺标准色谱图

酸性食品模拟物试液中三聚氰胺标准色谱图 $(10\mathrm{mg / L})$ 见图A.2。

![](images/98313aceb98b98a74e8060168245f0edd645303322de07466be2a414acd8e4b9.jpg)  
图A.2 酸性食品模拟物中三聚氰胺标准色谱图（10 mg/L）

# A.3 酒精类食品模拟物的三聚氰胺标准色谱图

酒精类食品模拟物试液中三聚氰胺标准色谱图 $(10\mathrm{mg / L})$ 见图A.3。

![](images/ee6cf74b42a603f012ed3b3005d02978b1979abd82ee83620ea8fc2e2c079a13.jpg)  
图A.3 酒精类食品模拟物试液中三聚氰胺标准色谱图（10mg/L）

# A.4 油性食品模拟物的三聚氰胺标准色谱图

油性食品模拟物试液中三聚氰胺标准色谱图 $(10\mathrm{mg / L})$ 见图A.4。

![](images/c0b1e6c84263b6483895336882a05ff3a4fe3490396c4da7976640d5ced6ceec.jpg)  
图A.4 油性食品模拟物试液中三聚氰胺标准色谱图( $10\mathrm{mg / L}$ ）

File: _all_md_renamed/GB 31604.16-2016 食品安全国家标准 食品接触材料及制品 苯乙烯和乙苯的测定.md
# 食品安全国家标准

# 食品接触材料及制品

# 苯乙烯和乙苯的测定

2016-10-19 发布

2017-04-19 实施

# 前言

本标准代替GB/T5009.98—2003《食品容器及包装材料用不饱和聚酯树脂及其玻璃钢制品卫生标准的分析方法》中“4.4乙苯类化合物”部分和GB/T5009.59—2003《食品包装用聚苯乙烯树脂卫生标准的分析方法》中“6苯乙烯及乙苯等挥发成分”部分。

本标准与GB/T5009.59—2003中“6苯2烯及乙苯等挥发成分”相比，主要变化如下：

——标准名称修改为“食品安全国家标准 食品接触材料及制品 苯乙烯和乙苯的测定”；  
——修改了色谱柱类型；  
——增加了不溶性样品的测定方法。

# 食品安全国家标准

# 食品接触材料及制品苯乙烯和乙苯的测定

# 1 范围

本标准规定了食品接触材料及制品中苯乙烯和乙苯含量的气相色谱测定方法。

本标准适用于聚苯乙烯制品、不饱和聚酯树脂及其玻璃钢制品中苯乙烯和乙苯的测定。

# 2 原理

试样经二硫化碳提取后，进样气相色谱，在色谱柱中苯乙烯、乙苯与内标物正十二烷及其他组分分离，用氢火焰离子化检测器检测，以内标法定量。

# 3 试剂和材料

# 3.1 试剂

二硫化碳 $(\mathrm{CS}_2$ ，CAS号：75-15-0)：色谱纯。

# 3.2 标准品

3.2.1 苯乙烯 $\left(\mathrm{C}_{8} \mathrm{H}_{8}, \mathrm{CAS}\right.$ 号：100-42-5）：纯度大于 $99.5\%$ ，或经国家认证并授予标准物质证书的标准物质。

3.2.2 乙苯 $\left(\mathrm{C}_{8} \mathrm{H}_{10}, \mathrm{CAS}\right.$ 号：100-41-4）：纯度大于 $99.5\%$ ，或经国家认证并授予标准物质证书的标准物质。

3.2.3 正十二烷 $\left(\mathrm{C}_{12} \mathrm{H}_{26}, \mathrm{CAS}\right.$ 号：112-40-3）：纯度大于 $99\%$ ，或经国家认证并授予标准物质证书的标准物质。

# 3.3 标准溶液配制

# 3.3.1 苯乙烯标准储备液

称取 $200\mathrm{mg}$ （精确至 $0.0001\mathrm{g}$ ) 苯乙烯，用二硫化碳溶解后，定容至 $10~\mathrm{mL}$ ，配制成浓度为 $20\mathrm{mg / mL}$ 的储备液。溶液应于 $4^{\circ}C$ 避光密封储存，有效期为1周。

# 3.3.2 乙苯标准储备液

称取 $200\mathrm{mg}$ （精确至 $0.0001\mathrm{g})$ 乙苯，用二硫化碳溶解后，定容至 $10~\mathrm{mL}$ ，配制成浓度为 $20~\mathrm{mg / mL}$ 的储备液。应于 $4^{\circ}C$ 避光密封储存，有效期为1周。

# 3.3.3 苯乙烯、乙苯混合中间液

用刻度吸量管分别吸取 $0.25\mathrm{mL}$ 的苯乙烯标准储备液及乙苯标准储备液至预先盛有 $5\mathrm{mL}$ 二硫化

碳的 $10 \mathrm{~mL}$ 容量瓶中, 用二硫化碳稀释、定容, 获得苯乙烯、乙苯混合中间液。其中苯乙烯及乙苯浓度分别为 $500.0 \mu \mathrm{g} / \mathrm{mL}, 500.0 \mu \mathrm{g} / \mathrm{mL}$ 。溶液储存条件同 3.3.1。

# 3.3.4 正十二烷内标储备液

称取 $250\mathrm{mg}$ (精确至 $0.0001\mathrm{g}$ ) 正十二烷，用二硫化碳溶解后，定容至 $10\mathrm{mL}$ ，配制成浓度为 $25\mathrm{mg/mL}$ 的储备液。溶液储存条件同3.3.1。

# 3.3.5 正十二烷内标中间液

用刻度吸量管吸取 $0.50\mathrm{mL}$ 的正十二烷内标储备液至预先盛有 $5\mathrm{mL}$ 二硫化碳的 $10\mathrm{mL}$ 容量瓶中，用二硫化碳定容，配制成浓度为 $1250~\mu \mathrm{g / mL}$ 的中间液。溶液储存条件同3.3.1。

# 3.3.6 苯乙烯、苯乙烯及正十二烷混标工作液

用微量注射器及刻度吸量管分别移取 $50~\mu \mathrm{L},250~\mu \mathrm{L},500~\mu \mathrm{L},1.0~\mathrm{mL},2.5~\mathrm{mL},5.0~\mathrm{mL}$ 苯乙烯与乙苯混合中间液于6个已加入 $5\mathrm{mL}$ 二硫化碳的 $25~\mathrm{mL}$ 容量瓶中，再在每个容量瓶中加入 $1.0~\mathrm{mL}$ 正十二烷内标中间液，用二硫化碳定容摇匀，获得工作溶液。苯乙烯及乙苯的浓度均分别为 $1.0~\mu \mathrm{g / mL}$ 、 $5.0~\mu \mathrm{g / mL},10.0~\mu \mathrm{g / mL},20.0~\mu \mathrm{g / mL},50.0~\mu \mathrm{g / mL},100.0~\mu \mathrm{g / mL}$ ，内标浓度为 $50~\mu \mathrm{g / mL}$ 。溶液储存条件同3.3.1。

# 4 仪器和设备

4.1 气相色谱仪：配备氢火焰离子化检测器(FID)。  
4.2 分析天平：感量 $0.0001\mathrm{g}$ 。  
4.3 超声波清洗机。  
4.4 冷冻研磨仪。  
4.5 锥形瓶： $25~\mathrm{mL}$

# 5 分析步骤

# 5.1 试样处理

可溶于二硫化碳的试样直接称量；不溶于二硫化碳的试样，先使用冷冻研磨仪或剪刀等切割工具将其破碎成粒径小于 $1\mathrm{mm}\times 1\mathrm{mm}$ 后再称量。切割样品时，不可使其发热变软。

# 5.2 试样溶液的制备

对于可溶于二硫化碳的试样，称取样品 $0.5\mathrm{g}$ （精确到 $0.001\mathrm{g}$ ）试样于 $25~\mathrm{mL}$ 容量瓶中，移取 $10~\mathrm{mL}$ 二硫化碳于容量瓶中，并加入 $1.0~\mathrm{mL}$ 内标中间液。静置直至试样溶解后，用二硫化碳定容至刻度。对于不溶于二硫化碳的试样，称取样品 $0.5\mathrm{g}$ （精确到 $0.001\mathrm{g}$ ）试样于 $25~\mathrm{mL}$ 锥形瓶中，移取 $10~\mathrm{mL}$ 二硫化碳于锥形瓶中。封盖后用超声波清洗机提取 $20\mathrm{min}$ ，取上层清液于 $25~\mathrm{mL}$ 容量瓶中。然后，以同样方法用 $10~\mathrm{mL}$ 二硫化碳重复提取一次，合并两次上层清液于 $25~\mathrm{mL}$ 容量瓶中，加入 $1.0~\mathrm{mL}$ 内标中间溶液并定容。若样品浓度超出线性范围，需重新提取，并在加入内标溶液前用二硫化碳适当稀释，使其浓度处于线性范围内。不加试样，按照同样方法处理获得空白提取液。

# 5.3 空白溶液的制备

除不加试样外，采用与5.2完全相同的分析步骤、试剂和用量。

# 5.4 仪器参考条件

5.4.1 色谱柱：固定相为聚乙二醇，柱长 $30\mathrm{m}$ 、内径 $0.32\mathrm{mm}$ 、膜厚 $0.5\mu \mathrm{m}$ 。  
5.4.2 进样口温度： $250^{\circ}C$   
5.4.3 柱温：始温 $50~\mathrm{^\circ C}$ 下保持恒温 $1\mathrm{min}$ ，以 $10^{\circ}\mathrm{C / min}$ 速率升温至 $140^{\circ}\mathrm{C}$ ，再以 $20^{\circ}\mathrm{C / min}$ 速率升温至 $220^{\circ}\mathrm{C}$ ，恒温 $10\mathrm{min}$ 。  
5.4.4 进样方式：分流进样，分流比为 $2:1$   
5.4.5 载气：氮气，纯度大于 $99.999\%$ ，流量 $1.5~\mathrm{mL / min}$ 。  
5.4.6 检测器：氢火焰离子化检测器。  
5.4.7 进样量： $1\mu \mathrm{L}$   
5.4.8 检测器温度： $300^{\circ}C$   
5.4.9 氢气流量： $30~\mathrm{mL / min}$ ，纯度 $\geqslant 99.999\%$   
5.4.10 空气流量： $300~\mathrm{mL / min}$ ，纯度 $\geqslant 99.999\%$

# 5.5 标准曲线的制作

按照5.4所列条件，将苯乙烯、苯乙烯及正十二烷混标工作液进样气相色谱仪测定。以标准溶液工作溶液中苯乙烯浓度(或乙苯浓度)为横坐标（单位为微克每毫升 $\mu \mathrm{g / mL}$ )，以对应苯乙烯峰面积(或乙苯峰面积)与内标物正十二烷峰面积之比为纵坐标，分别绘制标准曲线。苯乙烯、乙苯及正十二烷标准溶液的色谱图参见图A.1。

# 5.6 试样溶液的测定

按照5.4所列条件，将试样溶液、空白溶液进气相色谱仪测定，扣除空白值，得到苯乙烯(或乙苯)峰面积与正十二烷面积的比值。

# 6 分析结果的表述

试样中苯乙烯(或乙苯)含量按式(1)计算：

$$
X _ {i} = \frac {\rho_ {i} \times V \times f \times 1 0 ^ {- 3}}{m \times 1 0 ^ {- 3}} \quad \dots \tag {1}
$$

式中：

$X_{i}$ ——试样中残留苯乙烯(或乙苯)的含量，单位为毫克每千克 $(\mathrm{mg / kg})$ ；

$\rho_{i}$ ——依据校准曲线获得的试样溶液中苯乙烯（或乙苯）质量浓度，单位为微克每毫升 $(\mu \mathrm{g / mL})$ ；

$V$ ——试样溶液体积，单位为毫升 $(\mathrm{mL})$ ；

$f$ ——浓度稀释因子；

$m$ ——试样称样量，单位为克(g)；

$10^{-3}$ ——单位换算因子。

计算结果保留至小数点后一位。

# 7 精密度

在重复性条件下获得的两次独立测定结果的绝对差值不得超过其算术平均值的 $10\%$ 。

# 8 其他

苯乙烯及乙苯方法检出限均为 $20\mathrm{mg / kg}$ ；苯乙烯及乙苯方法定量限均为 $50~\mathrm{mg / kg}$ 。

# 附录A

# 标准溶液的气相色谱图

标准溶液的气相色谱图见图A.1。

![](images/a94391848f8efd99965f3097a6c8252861af4fbf6ea2583dbeccb3f0b5cabb66.jpg)  
图A.1 乙苯、苯乙烯及正十二烷标准溶液的气相色谱图

File: _all_md_renamed/GB 31604.2-2016 食品安全国家标准 食品接触材料及制品 高锰酸钾消耗量的测定.md
# 食品安全国家标准

# 食品接触材料及制品

# 高锰酸钾消耗量的测定

2016-08-31 发布

2017-03-01 实施

# 前言

本标准代替GB/T5009.60—2003《食品包装用聚乙烯、聚苯乙烯、聚丙烯成型品卫生标准的分析方法》中高锰酸钾消耗量、GB/T5009.61—2003《食品包装用三聚氰胺成型品卫生标准的分析方法》中高锰酸钾消耗量、GB/T5009.64—2003《食品用橡胶垫片(圈)卫生标准的分析方法》中高锰酸钾消耗量、GB/T5009.65—2003《食品用高压锅密封圈卫生标准的分析方法》中高锰酸钾消耗量、GB/T5009.66—2003《橡胶奶嘴卫生标准的分析方法》中高锰酸钾消耗量、GB/T5009.67—2003《食品包装用聚氯乙烯成型品卫生标准的分析方法》中高锰酸钾消耗量、GB/T5009.68—2003《食品容器内壁过氯乙烯涂料卫生标准的分析方法》中高锰酸钾消耗量、GB/T5009.69—2008《食品罐头内壁环氧酚醛涂料卫生标准的分析方法》中高锰酸钾消耗量、GB/T5009.70—2003《食品容器内壁聚酰胺环氧树脂涂料卫生标准的分析方法》中高锰酸钾消耗量、GB/T5009.79—2003《食品用橡胶管卫生检验方法》中高锰酸钾消耗量、GB/T5009.80—2003《食品容器内壁聚四氟乙烯涂料卫生标准的分析方法》中高锰酸钾消耗量、GB/T5009.98—2003《食品容器及包装材料用不饱和聚酯树脂及其玻璃钢制品卫生标准分析方法》中高锰酸钾消耗量、GB/T5009.99—2003《食品容器及包装材料用聚碳酸酯树脂卫生标准的分析方法》中高锰酸钾消耗量、GB/T5009.100—2003《食品包装用发泡聚苯乙烯成型品卫生标准的分析方法》中高锰酸钾消耗量的测定。

本标准与GB/T5009.60—2003、GB/T5009.61—2003、GB/T5009.64—2003、GB/T5009.65—2003、GB/T5009.66—2003、GB/T5009.67—2003、GB/T5009.68—2003、GB/T5009.69—2008、GB/T5009.70—2003、GB/T5009.79—2003、GB/T5009.80—2003、GB/T5009.98—2003、GB/T5009.99—2003、GB/T5009.100—2003相比，主要变化如下：

——标准名称修改为“食品安全国家标准 食品接触材料及制品 高锰酸钾消耗量的测定”；  
——修改了标准的范围；  
——修改了计算公式及单位。

# 食品安全国家标准

# 食品接触材料及制品高锰酸钾消耗量的测定

# 1 范围

本标准规定了食品接触材料及制品中高锰酸钾消耗量的测定方法。

本标准适用于食品接触材料及制品中高锰酸钾消耗量的测定。

# 2 原理

试样浸泡液在酸性条件下，用高锰酸钾标准溶液滴定，根据样品消耗的滴定液的体积计算试样中高锰酸钾消耗量。

# 3 试剂和材料

除非另有说明，本方法所用试剂均为分析纯，水为GB/T6682规定的二级水。

# 3.1 试剂

3.1.1 硫酸 $(\mathrm{H}_2\mathrm{SO}_4)$ 。

3.1.2 高锰酸钾 $\mathrm{(KMnO_4)}$ 。

# 3.2 试剂配制

3.2.1 硫酸溶液 $(1 + 2)$ ：取硫酸 $100\mathrm{mL}$ 小心加入 $200~\mathrm{mL}$ 水中，混匀。

3.2.2 $0.04\%$ 高锰酸钾溶液：称取 $0.4\mathrm{g}$ 高锰酸钾，加水溶解至 $1000~\mathrm{mL}$

3.2.3 草酸标准溶液 $\left[c\left(\frac{1}{2}\mathrm{H}_2\mathrm{C}_2\mathrm{O}_4\right) = 0.1\mathrm{mol} / \mathrm{L}\right]$ ：按GB/T601配制与标定或商品化产品。

3.2.4 草酸标准滴定溶液 $\left[c\left(\frac{1}{2}\mathrm{H}_2\mathrm{C}_2\mathrm{O}_4\right) = 0.01\mathrm{mol} / \mathrm{L}\right]$ ：吸取 $10.0~\mathrm{mL}$ 草酸标准溶液 $\left[c\left(\frac{1}{2}\mathrm{H}_2\mathrm{C}_2\mathrm{O}_4\right) = 0.1\mathrm{mol} / \mathrm{L}\right]$ ，置于 $100~\mathrm{mL}$ 容量瓶中，用水定容至刻度。

# 3.3 标准品

高锰酸钾标准溶液 $\left[c\left(\frac{1}{5} \mathrm{KMnO}_4\right) = 0.1 \mathrm{~mol} / \mathrm{L}\right]$ ：按GB/T601配制与标定或商品化产品。

# 3.4 标准溶液配制

高锰酸钾标准滴定溶液 $\left[c\left(\frac{1}{5} \mathrm{KMnO}_4\right) = 0.01 \mathrm{~mol} / \mathrm{L}\right]$ : 吸取 $10.0 \mathrm{~mL}$ 高锰酸钾标准溶液 $\left[c\left(\frac{1}{5} \mathrm{KMnO}_4\right) = 0.1 \mathrm{~mol} / \mathrm{L}\right]$ , 置于 $100 \mathrm{~mL}$ 容量瓶中, 用水定容至刻度。

# 4 分析步骤

# 4.1 采样方法

按GB5009.156操作。

# 4.2 试样的清洗

按GB5009.156操作。

# 4.3 试样的食品模拟物及模拟条件的选择

按相应的产品标准操作。

# 4.4 试样的迁移试验预处理方法

按GB5009.156操作。

# 4.5 试样的测定

# 4.5.1 锥形瓶的处理

取 $100\mathrm{mL}$ 水，放入 $250~\mathrm{mL}$ 锥形瓶中，加入 $5\mathrm{mL}$ 硫酸 $(1 + 2)$ 、 $0.04\%$ 高锰酸钾溶液 $5\mathrm{mL}$ ，煮沸 $5\mathrm{min}$ ，倒去，用水冲洗备用。

# 4.5.2 滴定

准确吸取 $100~\mathrm{mL}$ 水浸泡液(可根据实际情况调整取样量)于上述处理过的 $250~\mathrm{mL}$ 锥形瓶中，加 $5\mathrm{mL}$ 硫酸 $(1 + 2)$ 及 $10.0~\mathrm{mL}$ 高锰酸钾标准滴定溶液 $(0.01\mathrm{mol} / \mathrm{L})$ ，再加玻璃珠2粒，准确煮沸 $5\mathrm{min}$ 后，趁热加入 $10.0~\mathrm{mL}$ 草酸标准滴定溶液 $(0.01\mathrm{mol} / \mathrm{L})$ ，再以高锰酸钾标准滴定溶液 $(0.01\mathrm{mol} / \mathrm{L})$ 滴定至微红色，并在 $0.5\mathrm{min}$ 内不褪色，记取最后的高锰酸钾标准滴定溶液的滴定量。

另取 $100~\mathrm{mL}$ 水做试剂空白试验。

# 5 分析结果的表述

5.1 试样中高锰酸钾消耗量按式(1)计算：

$$
X _ {1} = \frac {\left(V _ {1} - V _ {2}\right) \times c \times 3 1 . 6 \times V}{V _ {3} \times S} \quad \dots \tag {1}
$$

式中：

$X_{1}$ ——试样中高锰酸钾消耗量，单位为毫克每平方分米 $(\mathrm{mg} / \mathrm{dm}^{2})$ ；

$V_{1}$ ——试样浸泡液滴定时消耗高锰酸钾溶液的体积，单位为毫升 $(\mathrm{mL})$ ；

$V_{2}$ ——试剂空白滴定时消耗高锰酸钾溶液的体积，单位为毫升 $(\mathrm{mL})$ ；

$c$ ——高锰酸钾标准滴定溶液的实际浓度，单位为摩尔每升 $(\mathrm{mol} / \mathrm{L})$ ；

31.6——与 $1.00 \mathrm{~mL}$ 的高锰酸钾标准滴定溶液 $\left[c\left(\frac{1}{5} \mathrm{KMnO}_{4}\right)=1.000 \mathrm{~mol} / \mathrm{L}\right]$ 相当的高锰酸钾的质量, 单位为毫克 (mg);

$V$ ——试样浸泡液总体积，单位为毫升 $(\mathrm{mL})$ ；

$V_{3}$ ——测定用浸泡液体积，单位为毫升 $(\mathrm{mL})$ ；

S 与浸泡液接触的试样面积，单位为平方分米 $(\mathrm{dm}^2)$ 。

5.2 当按实际使用情形计算试样中高锰酸钾消耗量时，按式(2)计算：

$$
X _ {2} = X _ {1} \times \frac {S _ {2}}{V _ {4}} \times 1 0 0 0 \tag {2}
$$

式中：

$X_{2}$ ——按实际使用情形计算试样的高锰酸钾消耗量，单位为毫克每升 $(\mathrm{mg / L})$ 或毫克每千克 $(\mathrm{mg / kg})$ ；

$X_{1}$ ——试样中高锰酸钾消耗量，单位为毫克每平方分米 $(\mathrm{mg} / \mathrm{dm}^{2})$ ；

$S_{2}$ ——试样实际包装接触面积，单位为平方分米 $(\mathrm{dm}^2)$ ；

$V_{4}$ ——试样实际包装的接触体积或质量，单位为毫升 $(\mathrm{mL})$ 或克 $(\mathrm{g})$ ；

1000——换算系数。

计算结果以重复性条件下获得的两次独立测定结果的算术平均值表示，结果保留两位有效数字。

# 6 精密度

在重复性条件下获得的两次独立测定结果的绝对差值不得超过算术平均值的 $20\%$ 。
