Repository: wei292224644/download_test

# 国家标准下载爬虫

从 **https://sppt.cfsa.net.cn:8086/db** 自动切换至「标准文本」、展开全部后，轮询所有下载按钮并保存到本地。

## 步骤说明

1. 打开上述网址（默认在「最新公告」）
2. 点击 **「标准文本」** 标签
3. 点击 **「展开全部>>」**
4. 查找页面上所有下载链接/按钮，逐个点击并保存文件

## 环境要求

- 使用 **uv** 做 Python 版本与依赖管理（见 [uv](https://docs.astral.sh/uv/)）
- 项目锁定 Python 3.12（`.python-version`），需 Playwright（Chromium）

## 安装与运行

```bash

# 进入项目目录
cd /Users/wwj/Desktop/self/download_gb

# 使用 uv 创建虚拟环境并安装依赖（会按 .python-version 使用 Python 3.12）
uv sync

# 安装 Playwright 浏览器（仅首次需要）
uv run playwright install chromium

File: _all_md_renamed/GB 31604.20-2016 食品安全国家标准 食品接触材料及制品 醋酸乙烯酯迁移量的测定.md
# 食品安全国家标准

# 食品接触材料及制品

# 醋酸乙烯酯迁移量的测定

2016-10-19 发布

2017-04-19 实施

# 前言

本标准代替SN/T2333—2009《食品接触材料 高分子材料 食品模拟物中醋酸乙烯酯的测定气相色谱-质谱联用法》。

本标准与SN/T2333—2009相比，主要变化如下：

——标准名称修改为“食品安全国家标准 食品接触材料及制品 醋酸乙烯酯迁移量的测定”；

——修改了定量方法，用外标法代替内标法。

# 食品安全国家标准

# 食品接触材料及制品

# 醋酸乙烯酯迁移量的测定

# 1 范围

本标准规定了食品接触材料及其制品醋酸乙烯酯迁移量的测定方法。

本标准适用于食品接触材料及制品中醋酸乙烯酯迁移量的测定。

# 2 原理

试样中醋酸乙烯酯经食品模拟浸泡液浸出后，用丙酮定容，最后气相色谱测定，外标法定量。样本一经检出需要气相色谱-质谱法确证。

# 3 试剂和材料

除非另有说明，本方法所用试剂均为分析纯，水为GB/T6682规定的一级水。试验中容器及转移器具应避免使用塑料材质。

# 3.1 试剂

3.1.1 丙酮 $\mathrm{(C_3H_6O)}$ ：不含醋酸乙烯酯。

3.1.2 甲醇 $\mathrm{(C_2H_4O)}$ 。

3.1.3 水基、酸性、酒精类、油基食品模拟物：所用试剂依据GB31604.1的规定。

# 3.2 试剂配制

3.2.1 水基、酸性、酒精类、油基食品模拟物：按GB5009.156操作。  
3.2.2 甲醇-水混合液 $(1 + 1)$ ：量取 $100~\mathrm{mL}$ 甲醇和 $100~\mathrm{mL}$ 水，混匀。

# 3.3 标准品

醋酸乙烯酯 $\mathrm{(C_4H_6O_2}$ ,CAS号：108-05-4)：纯度 $\geq 99\%$ ，或经国家认证并授予标准物质证书的标准物质。

# 3.4 标准溶液配制

3.4.1醋酸乙烯酯标准贮备溶液 $(1000\mathrm{mg / L})$ ：准确称取醋酸乙烯酯标准品 $10\mathrm{mg}$ （精确至 $0.01\mathrm{mg}$ 于 $10~\mathrm{mL}$ 容量瓶中，用丙酮溶解稀释到刻度线，一 $10^{\circ}C$ 密封保存。  
3.4.2 醋酸乙烯酯标准中间溶液 $(100\mathrm{mg / L})$ ：吸取 $1.0~\mathrm{mL}$ 醋酸乙烯酯贮备液于 $10~\mathrm{mL}$ 容量瓶中，用丙酮稀释到刻度线，使用当天配制。

# 4 仪器和设备

4.1 气相色谱仪：配有FID检测器。

4.2 气相色谱-质谱仪：配有EI离子源。  
4.3 分析天平：感量 $0.1\mathrm{mg},0.01\mathrm{g}$   
4.4 微量注射器： $10\mu \mathrm{L},50\mu \mathrm{L},1000\mu \mathrm{L}$   
4.5 超声振荡器。  
4.6 $0.2\mu \mathrm{m}$ 尼龙滤膜针式过滤器。

# 5 分析步骤

# 5.1 样品迁移试验

按照GB5009.156及GB31604.1的要求，对样品进行迁移试验，得到食品模拟物试液。如果得到的食品模拟物试液不能马上进行下一步试验，应将食品模拟物试液于 $4^{\circ}\mathrm{C}$ 冰箱中避光保存。

应将所得食品模拟物试液冷却或恢复至室温后进行下一步试验。

# 5.2 水基、酸性食品、酒精、油基类食品模拟物标准工作溶液的制备

准确吸取醋酸乙烯酯标准中间溶液 $0\mathrm{mL},0.01\mathrm{mL},0.05\mathrm{mL},0.1\mathrm{mL},0.5\mathrm{mL},1.0\mathrm{mL}$ 于 $10~\mathrm{mL}$ 容量瓶中，用丙酮定容，得到醋酸乙烯酯浓度分别为 $0.00\mathrm{mg / L},0.1\mathrm{mg / L},0.5\mathrm{mg / L},1.0\mathrm{mg / L},$ $5.0\mathrm{mg / L},10.0\mathrm{mg / L}$ 的标准工作液。采用同样方式，分别得到对应水基、酸性食品、酒精类、油基类食品模拟物标准工作溶液。

# 5.3 气相色谱仪器参考条件

气相色谱仪器参考条件列出如下：

a）色谱柱：DB-5石英毛细管柱，柱长 $30\mathrm{m}$ ，内径 $0.32\mathrm{mm}$ ，膜厚 $0.25\mu \mathrm{m}$ ，或相当者；  
b）程序升温： $35~\mathrm{^\circ C}$ （保持 $5\mathrm{min}$ )，以 $5^{\circ}C / \mathrm{min}$ 升至 $50~^\circ C$ ，以 $40~^\circ C / \mathrm{min}$ 升至 $250~^\circ C$ （保持 $2\mathrm{min}$ ）；  
c）进样口温度： $250~\mathrm{^\circ C}$   
d）进样方式：分流进样 $(10:1)$ ，进样量为 $1\mu \mathrm{L}$   
e）检测器温度： $300^{\circ}\mathrm{C}$   
f）载气 $(\mathrm{N}_2)$ 流速： $0.5~\mathrm{mL / min}$   
g) 氢气流速: $30 \mathrm{~mL} / \mathrm{min}$ ;  
h）空气流速： $400~\mathrm{mL / min}$

# 5.4 测定

# 5.4.1 试样测定

取干净、干燥的 $25~\mathrm{mL}$ 容量瓶，加入 $1\mathrm{g}$ （精确至 $0.0001\mathrm{g}$ )经过迁移实验的模拟食品浸泡液，用丙酮定容至刻度，充分混匀后备用。

用微量注射器分别吸取一定量的上述试液注入气相色谱仪中，按照上述气相色谱条件，各重复测定两次，醋酸乙烯酯的气相色谱图参见图A.1。

# 5.4.2 空白试验

空白试验系指除不加试样外，采用完全相同的分析步骤、试剂和用量，进行平行操作。

# 6 分析结果的表述

由标准曲线得到试样溶液中醋酸乙烯酯的浓度，按GB5009.156进行迁移量计算，得到食品接触材料及制品中醋酸乙烯酯的迁移量。计算结果保留至小数点后两位。

# 7 确证试验

当上述结果超过特定迁移量值(SML)时，可采用气相色谱-质谱联用法或其他有效方法进行确证。气相色谱-质谱联用法分析参考条件及色谱图参见附录B和附录C。

# 8 精密度

在重复性条件下获得的两次独立测定结果的绝对差值不得超过算术平均值的 $10\%$ 。

# 9 其他

方法检出限为 $0.1\mathrm{mg / kg}$ ，定量限为 $0.5\mathrm{mg / kg}$

# 附录A

# 醋酸乙烯酯气相色谱图

醋酸乙烯酯色谱图见图A.1。

图A.1 醋酸乙烯酯标准溶液气相色谱图  
![](images/ae137cef2748bc48c84781db043d28e336bc917918298191cf97795daeb479a2.jpg)  
说明：  
1—醋酸乙烯酯。

# 附录B

# 气相色谱-质谱联用法确证参考条件

# B.1 气相色谱条件

气相色谱条件列出如下：

a）色谱柱：毛细管色谱柱：DB-5 ms $30\mathrm{m}\times 0.25\mathrm{mm}$ （内径） $\times 0.25\mu \mathrm{m}$ ，或相当者；  
b）程序升温： $30~\mathrm{^\circ C}$ （保持 $4\mathrm{min}$ )，以 $5^{\circ}C / \mathrm{min}$ 升至 $50~^\circ C$ ，以 $40~^\circ C / \mathrm{min}$ 升至 $250~^\circ C$ （保持 $2\mathrm{min})$   
c）进样口温度： $250~\mathrm{^\circ C}$   
d) GC-MS 接口温度: $280^{\circ} \mathrm{C}$ ;   
e) 载气 $(\mathrm{He}):0.55 \mathrm{~mL} / \mathrm{min}$ ;   
f）进样方式：分流进样，分流比是 $10:1$

# B.2 质谱条件

质谱条件列出如下：

a）离子源温度： $230^{\circ}C$   
b）四极杆温度： $150~\mathrm{^\circ C}$   
c）离子源：EI源，电离能量 $70\mathrm{eV}$   
d) 定量离子: $43 \mathrm{~m} / \mathrm{z}$ ;  
e） 定性离子： $86,44m / z$

注：对于不同质谱仪器，仪器参数可能存在差异，测定前应将质谱参数优化到最佳。

# B.3 定性测定

进行试样测定时将样液适当稀释，按气相色谱-质谱条件测定样液和标准工作溶液，如果确证试样中色谱峰保留时间与标准溶液在 $\pm 2.5\%$ 范围内；定性离子的相对丰度与标准谱图一致，相对丰度偏差不超过表B.1的规定，则可判断样品中存在相应的待测物。

表 B. 1 定性测定时相对粒子丰度的最大允许偏差  

<table><tr><td>相对离子丰度/%</td><td>&gt;50</td><td>20~50</td><td>10~20</td><td>≤10</td></tr><tr><td>允许的相对偏差/%</td><td>±20</td><td>±25</td><td>±30</td><td>±50</td></tr></table>

# 附录C

# 醋酸乙烯酯色谱质谱图

醋酸乙烯酯标准溶液GC-MS总离子流图和标准质谱图见图C.1和图C.2。

![](images/7ad6841c6e862295b8db13a67b14f641b8578d6cfad8cf7638e35f7846d6724d.jpg)

![](images/4342952ba1a537699ddf85305cd80a905f665c3e3d0571fde8dac48fe387cc70.jpg)  
图C.1 醋酸乙烯酯标准溶液GC-MS总离子流图  
图C.2 醋酸乙烯酯标准质谱图

File: _all_md_renamed/GB 31604.22-2016 食品安全国家标准 食品接触材料及制品 发泡聚苯乙烯成型品中二氟二氯甲烷的测定.md
# 食品安全国家标准

# 食品接触材料及制品 发泡聚苯乙烯成型品中二氟二氯甲烷的测定

2016-10-19 发布

2017-04-19 实施

# 前言

本标准代替GB/T5009.100—2003《食品包装用发泡聚苯乙烯成型品卫生标准的分析方法》。

本标准与GB/T5009.100—2003相比，主要变化如下：

——标准名称修改为“食品安全国家标准 食品接触材料及制品 发泡聚苯乙烯成型品中二氟二氯甲烷的测定”；  
将样品测定填充色谱柱改成毛细管色谱柱；  
——增加了方法的灵敏度，降低检出限和定量限。

# 食品安全国家标准

# 食品接触材料及制品 发泡聚苯乙烯成型品中二氟二氯甲烷的测定

# 1 范围

本标准规定了发泡聚苯乙烯成型品中二氟二氯甲烷的测定方法。

本标准适用于发泡聚苯乙烯成型品中二氟二氯甲烷的测定。

# 2 原理

根据气体有关定律，将试样放入密封平衡瓶中，用溶剂溶解。在一定温度下，二氟二氯甲烷扩散，达到平衡时，取液上气体注入气相色谱仪中测定。

# 3 试剂和材料

除非另有说明，本方法所用试剂均为分析纯，水为GB/T6682规定的二级水。

# 3.1 试剂

3.1.1 $N,N$ -二甲基乙酰胺 $\mathrm{(C_4H_9NO)}$ ：色谱纯。

# 3.2 标准品

二氟二氯甲烷 $(\mathrm{CCl_2F_2})$ （CAS号：75-71-8）：纯度 $>99\%$

# 3.3 标准溶液的制备

3.3.1 二氟二氯甲烷标准储备液 $(100\mu \mathrm{g / mL})$ ：准确称取二氟二氯甲烷标准品 $1\mathrm{mg}$ （精确至 $0.01\mathrm{mg}$ 于 $10~\mathrm{mL}$ 棕色容量瓶中，用 $N,N-$ 二甲基乙酰胺溶解定容至刻度，混匀。于 $4^{\circ}C$ 保存，保存期为1年。  
3.3.2 二氟二氯甲烷标准中间液 $(10\mu \mathrm{g / mL})$ ：准确移取二氟二氯甲烷储备溶液 $1\mathrm{mL}$ 于 $10~\mathrm{mL}$ 棕色容量瓶中，用 $N,N$ -二甲基乙酰胺稀释至刻度，混匀。于 $4^{\circ}C$ 保存，保存期为6个月。  
3.3.3 二氟二氯甲烷标准工作液 $(1\mu \mathrm{g} / \mathrm{mL})$ ：准确移取二氟二氯甲烷中间溶液 $1\mathrm{mL}$ 于 $10~\mathrm{mL}$ 棕色容量瓶中，用 $N,N-$ 二甲基乙酰胺稀释至刻度，混匀。于 $4^{\circ}\mathrm{C}$ 保存，保存期为3个月。

# 4 仪器和设备

4.1 气相色谱仪(GC)：附氢火焰离子化检测器(FID)。  
4.2 电子天平：感量为 $1\mathrm{mg}$ 和 $0.01\mathrm{mg}$   
4.3 恒温水浴装置：精度 $1^{\circ}\mathrm{C}$ 。  
4.4 平衡瓶： $20~\mathrm{mL}$   
4.5 气密针： $1.0\mathrm{mL}$

# 5 分析步骤

# 5.1 试样处理

将发泡聚苯乙烯成型品剪成 $3\mathrm{mm}\times 3\mathrm{mm}$ 碎屑，用四分法取样，称取 $0.3\mathrm{g}$ （精确到 $0.001\mathrm{g}$ )放入平衡瓶中。加入 $3\mathrm{mL}N,N$ -二甲基乙酰胺溶解，立即盖塞，轻轻摇匀，放入 $65^{\circ}C$ 恒温水浴中平衡 $15\mathrm{min}$ 取 $1\mathrm{mL}$ 气体供气相色谱仪测定。

# 5.2 仪器参考条件

a）色谱柱： $6\%$ 腈丙苯基 $-94\%$ 二甲基聚硅氧烷毛细管色谱柱，柱长 $30~\mathrm{m}$ ，内径 $0.32\mathrm{mm}$ ，膜厚 $0.18\mu \mathrm{m}$ ，或相当者；  
b）柱温：初始温度 $50~^\circ \mathrm{C}$ ，保持 $5\mathrm{min}$ ，以 $20^{\circ}C / \mathrm{min}$ 升温至 $250^{\circ}C$ ，保持 $2.5\mathrm{min}$   
c）进样口温度： $250^{\circ}C$   
d）检测器温度： $300^{\circ}\mathrm{C}$   
e）载气：氮气，纯度大于或等于 $99.999\%$ ；恒流模式；流速： $1.0~\mathrm{mL / min}$   
f）进样量： $1.0~\mathrm{mL}$ ，分流进样，分流比为 $20:1$   
g）尾吹气：氮气， $60~\mathrm{mL / min}$

# 5.3 标准曲线的制作

在5个平衡瓶中各加入 $3\mathrm{mL}N,N$ -二甲基乙酰，盖塞，用微量注射器取 $0\mu \mathrm{L},3\mu \mathrm{L},15\mu \mathrm{L},30\mu \mathrm{L}$ 产 $150~\mu \mathrm{L},300~\mu \mathrm{L}$ 二氟二氯甲烷标准工作液 $(1\mu \mathrm{g / mL})$ 通过胶塞注入瓶中，轻轻摇匀放入 $65^{\circ}C$ 恒温水浴中平衡 $15\mathrm{min}$ ，即标准曲线浓度为 $0\mathrm{ng / mL},1\mathrm{ng / mL},5\mathrm{ng / mL},10\mathrm{ng / mL},50\mathrm{ng / mL},100\mathrm{ng / mL}_{\circ}$ 分别取液上气 $1\mathrm{mL}$ 注入气相色谱仪中，以二氟二氯甲烷含量为横坐标，峰面积为纵坐标绘制标准曲线。二氟二氯甲烷标准溶液的气相色谱图参见图A.1。

# 5.4 试样溶液的测定

手动或自动将含有 $1\mathrm{mL}$ 试样的液上气注入气相色谱仪中进行测定，得到峰面积，根据标准曲线得到试样溶液中二氟二氯甲烷的含量。同时做空白试验。

# 6 分析结果的表述

试样中二氟二氯甲烷含量按式(1)计算：

$$
X = \frac {\rho \times 1 0 0 0}{m \times 1 0 0 0} \times V \quad \dots \tag {1}
$$

式中：

$X$ ——试样中二氟二氯甲烷的含量，单位为微克每千克 $(\mathrm{mg / kg})$ ；

$\rho$ ——从标准曲线中得到二氟二氯甲烷标准工作溶液的浓度，单位为微克每毫升 $(\mu \mathrm{g} / \mathrm{mL})$ ；

$m$ ——样品称样量，单位为克(g)；

$V$ ——样品定容体积，单位为毫升 $(\mathrm{mL})$ ；

1000——换算系数。

计算结果需扣除空白值，结果保留三位有效数字。

# 7 精密度

在重复性条件下获得的两次独立测定结果的绝对差值不得超过算术平均值的 $20\%$ 。

# 8 其他

按照本标准规定的取样量，本方法对二氟二氯甲烷的检出限为 $0.001\mathrm{mg / kg}$ ，定量限为 $0.01\mathrm{mg / kg}$ 。

# 附录A

# 二氟二氯甲烷标准溶液的气相色谱图

二氟二氯甲烷标准溶液的气相色谱图 $(1\mathrm{mg / L})$ 见图A.1。

![](images/24724b83dff301b7cf57dd611809f7ac14a521ddfd1177bfbcf510b58a403b99.jpg)  
图A.1 二氟二氯甲烷标准溶液的气相色谱图 $(1\mathrm{mg / L})$

File: _all_md_renamed/GB 31604.23-2016 食品安全国家标准 食品接触材料及制品 复合食品接触材料中二氨基甲苯的测定.md
# 食品安全国家标准

# 食品接触材料及制品

# 复合食品接触材料中二氨基甲苯的测定

2016-10-19 发布

2017-04-19 实施

# 前言

本标准代替GB/T5009.119—2003《复合食品包装袋中二氨基甲苯的测定》。

本标准与GB/T5009.119—2003相比，主要变化如下：

——标准名称修改为“食品安全国家标准 食品接触材料及制品 复合食品接触材料中二氨基甲苯的测定”；  
——修改了迁移试验条件；  
——修改了衍生试剂的选择；  
——修改了色谱柱的选择；  
——增加了气相色谱-质谱法。

# 食品安全国家标准

# 食品接触材料及制品

# 复合食品接触材料中二氨基甲苯的测定

# 1 范围

本标准规定了复合食品包装袋中二氨基甲苯的测定方法。

本标准适用于复合食品包装袋中二氨基甲苯的测定。

# 第一法 气相色谱法

# 2 原理

试样中二氨基甲苯用 $4\%$ 乙酸溶液浸出，将浸出液冷却后，在碱性条件下经二氯甲烷提取后，加七氟丁酸酐衍生化，然后将衍生物注入带有电子捕获检测器的气相色谱仪测定，以保留时间定性，外标法定量。

# 3 试剂和材料

除非另有说明，本方法所用试剂均为分析纯，水为 $\mathrm{GB / T6682}$ 规定的三级水。

# 3.1 试剂

3.1.1 二氯甲烷 $\mathrm{(CH_2Cl_2)}$ ：色谱纯。  
3.1.2 叔丁基甲醚 $\left(\mathrm{C}_{5} \mathrm{H}_{12} \mathrm{O}\right)$ ：色谱纯。  
3.1.3 七氟丁酸酐 $\left(\mathrm{C}_{8} \mathrm{~F}_{14} \mathrm{O}_{3}\right)$ ：色谱纯。  
3.1.4 无水硫酸钠 $\mathrm{(Na_2SO_4)}$ 。  
3.1.5 氯化钠 $(\mathrm{NaCl})$ 。  
3.1.6 冰乙酸 $(\mathrm{C}_2\mathrm{H}_4\mathrm{O}_2)$ 。  
3.1.7 氢氧化钠 $(\mathrm{NaOH})$ 。

# 3.2 试剂配制

3.2.1 乙酸溶液 $(4\%)$ ：称取 $40\mathrm{g}$ 冰乙酸溶于 $960~\mathrm{mL}$ 水中。  
3.2.2 碳酸氢钠溶液 $(20\mathrm{g} / \mathrm{L})$ ：称取 $2\mathrm{g}$ 碳酸氢钠溶于水中，定容至 $100~\mathrm{mL}$ 。  
3.2.3 氢氧化钠溶液 $(500\mathrm{g / L})$ ：称取 $50\mathrm{g}$ 氢氧化钠溶于水中，定容至 $100~\mathrm{mL}$ 。

# 3.3 标准品

2,4-二氨基甲苯 $\mathrm{(C_7H_{10}N_2}$ ,CAS号：95-80-7)，纯度 $\geq 99\%$ 。或经国家认证并授予标准物质证书的标准物质。

# 3.4 标准溶液配制

3.4.1 二氨基甲苯标准储备溶液：称取二氨基甲苯 $10\mathrm{mg}$ （精确至 $0.01\mathrm{mg}$ )于 $50~\mathrm{mL}$ 小烧杯中，加二氯甲烷溶解，用二氯甲烷转移到 $100~\mathrm{mL}$ 容量瓶中，定容，混匀，于 $4^{\circ}C$ 保存，其中二氨基甲苯的质量浓度为 $100\mu \mathrm{g / mL}$ 。  
3.4.2 二氨基甲苯标准工作溶液：吸取标准储备溶液 $0.50\mathrm{mL}$ 于 $50~\mathrm{mL}$ 容量瓶中，用二氯甲烷定容至刻度，混匀，于 $4^{\circ}\mathrm{C}$ 保存，其中二氨基甲苯的质量浓度为 $1\mu \mathrm{g / mL}$

# 4 仪器和设备

4.1 气相色谱仪：带电子捕获检测器。  
4.2 分析天平：感量为 $0.01\mathrm{mg}$ 和 $0.01\mathrm{g}$   
4.3 氮吹仪。  
4.4 pH计：精度为0.1。

# 5 分析步骤

# 5.1 试样制备

5.1.1 未装过食品的包装袋：用水洗3次，淋干，按 $2\mathrm{mL} / \mathrm{cm}^2$ 计算装入乙酸溶液，热封口。  
5.1.2 装过食品的包装袋：剪口，将食品全部移出，用清水冲至无污物，再用水冲洗3次，淋干后按 $2\mathrm{mL} / \mathrm{cm}^2$ 计算装入乙酸溶液，热封口。

# 5.2 迁移试验

将上述5.1.1或5.1.2热封口后的包装袋(使用温度为 $60~\mathrm{^\circ C}\sim 120~\mathrm{^\circ C}$ )，置于预先调至 $120~^\circ \mathrm{C}\pm 5~^\circ \mathrm{C}$ 的烘箱内，恒温 $40\mathrm{min}$ ，取出自然放冷至室温，剪开封口，将提取液移入干燥的烧杯中备用。

使用温度低于 $60^{\circ}\mathrm{C}$ 的包装袋，置于预先调至 $60^{\circ}\mathrm{C} \pm 5^{\circ}\mathrm{C}$ 的烘箱内，恒温 $2\mathrm{h}$ ，取出自然放冷至室温，剪开封口，将水移入干燥的烧杯中备用。

# 5.3 衍生过程

量取试样 $50.0\mathrm{mL}$ ，置于分液漏斗中，用氢氧化钠溶液调节 $\mathrm{pH}$ 为8.0，混匀，再加入 $10\mathrm{g}$ 氯化钠混匀，然后用 $10\mathrm{mL}$ 二氯甲烷分别萃取两次，每次萃取 $5\mathrm{min}$ ，静置 $10\mathrm{min}$ 。合并两次萃取液，经无水硫酸钠脱水后在 $40^{\circ}\mathrm{C}$ 下氮吹至近干，加入 $2\mathrm{mL}$ 二氯甲烷，混匀，再加入 $100\mu\mathrm{L}$ 七氟丁酸酐，轻轻混匀，置于室温下进行衍生化反应 $15\mathrm{min}$ 。

将上述反应液移入 $60~\mathrm{mL}$ 分液漏斗中，用 $2\mathrm{mL}$ 二氯甲烷分数次洗净浓缩瓶，洗液并入分液漏斗中，加入 $5\mathrm{mL}$ 碳酸氢钠溶液，轻轻摇动 $2\mathrm{min}$ ，静置 $5\mathrm{min}$ ，将二氯甲烷层移入到 $10\mathrm{mL}$ 试管中，在 $40^{\circ}\mathrm{C}$ 下氮吹至近干，用叔丁基甲醚溶解并定容至 $5.00~\mathrm{mL}$ ，注入气相色谱仪分析。

# 5.4 二氨基甲苯标准测定液的制备

分别吸取适量的二氨基甲苯工作液，加入 $100\mu \mathrm{L}$ 七氟丁酸酐，轻轻混匀，置于室温下进行衍生化反应 $15\mathrm{min}$ 。将上述反应液移入 $60~\mathrm{mL}$ 分液漏斗中，用 $2\mathrm{mL}$ 二氯甲烷分数次洗净浓缩瓶，洗液并入分液漏斗中，加入 $5\mathrm{mL}$ 碳酸氢钠溶液，轻轻摇动 $2\mathrm{min}$ ，静置 $5\mathrm{min}$ ，将二氯甲烷层移入到 $10~\mathrm{mL}$ 试管中，在 $40^{\circ}\mathrm{C}$ 下氮吹至近干，用叔丁基甲醚溶解并定容至 $5\mathrm{mL}$ 。

# 5.5 气相色谱参考条件

a）色谱柱：HP-5MS，柱长 $30\mathrm{m}$ ，内径 $0.25\mathrm{mm}$ ，膜厚 $0.25\mu \mathrm{m}$ 或同等性能的色谱柱；  
b）柱温度程序：初始温度 $60~\mathrm{^\circ C}$ 保持 $2\mathrm{min}$ ，以 $15^{\circ}C / \mathrm{min}$ 升温至 $240^{\circ}C$ ，保持 $5\mathrm{min}$   
c）进样口温度： $200^{\circ}C$   
d）载气：氮气，纯度 $\geqslant 99.999\%$ ， $1.0~\mathrm{mL / min}$ ；尾吹气， $30~\mathrm{mL / min}$   
e）检测器：电子捕获检测器(ECD)，温度 $300^{\circ}\mathrm{C}$   
f）进样方式：不分流进样；  
g）进样量： $1.0\mu \mathrm{L}$

# 5.6 试样溶液的测定

将试样溶液注入气相色谱仪中，色谱图见图A.1，得到峰高或峰面积，以标准工作液的浓度为横坐标，以色谱峰高或峰面积为纵坐标，绘制标准曲线。根据标准曲线得到待测液中二氨基甲苯的浓度。

# 6 分析结果的表述

试样中二氨基甲苯的含量按式(1)计算：

$$
X = \frac {\rho \times V _ {2} \times 1 0 0 0}{V _ {1} \times 1 0 0 0} \tag {1}
$$

式中：

$X$ ——试样中二氨基甲苯的含量，单位为毫克每升 $(\mathrm{mg / L})$ ；

$\rho$ ——由标准曲线求得试样溶液中二氨基甲苯的浓度，单位为微克每毫升 $(\mu \mathrm{g} / \mathrm{mL})$ ；

$V_{2}$ ——最终定容体积，单位为毫升 $(\mathrm{mL})$ ；

$V_{1}$ ——试液体积，单位为毫升 $(\mathrm{mL})$ ；

1000——换算系数。

结果保留两位有效数字。

# 7 精密度

在重复性条件下获得的两次独立测定结果的绝对差值不得超过算术平均值的 $10\%$ 。

# 8 检出限及定量限

当取样量 $50.0\mathrm{mL}$ ，定容体积为 $5.00~\mathrm{mL}$ 时，本方法的检出限为 $0.0005\mathrm{mg / L}$ ，定量限为 $0.001\mathrm{mg / L}$ 。

# 第二法 气相色谱-质谱法

# 9 原理

试样中二氨基甲苯用 $4\%$ 乙酸溶液浸出，将浸出液冷却后，在碱性条件下经二氯甲烷提取后，加七氟丁酸酐衍生化，然后将衍生物注入气相色谱-质谱仪测定，外标法定量。

# 10 试剂和材料

同3。

# 11 仪器和设备

11.1 气相色谱-质谱仪。  
11.2 分析天平：感量为 $0.01\mathrm{mg}$ 和 $0.01\mathrm{g}$ 。  
11.3 氮吹仪。  
11.4 pH计：精度为0.1。

# 12 分析步骤

# 12.1 试样制备

同5.1。

# 12.2 迁移试验

同5.2。

# 12.3 衍生过程

同5.3。

# 12.4 二氨基甲苯标准测定液的制备

同5.4。

# 12.5 气相色谱-质谱参考条件

a）色谱柱：HP-5MS，柱长 $30\mathrm{m}$ ，内径 $0.25\mathrm{mm}$ ，膜厚 $0.25\mu \mathrm{m}$ 或同等性能的色谱柱；  
b）柱温度程序：初始温度 $60^{\circ}\mathrm{C}$ 保持 $2\mathrm{min}$ ，以 $15^{\circ}\mathrm{C / min}$ 升温至 $240^{\circ}\mathrm{C}$ ，保持 $5\mathrm{min}$ ；  
c）进样口温度： $200^{\circ}C$   
d）色谱-质谱接口温度： $280^{\circ}\mathrm{C}$   
e) 离子源温度: $230^{\circ} \mathrm{C}$ ;   
f）载气：氦气，纯度 $\geqslant 99.999\%$ ， $1.0~\mathrm{mL / min}$   
g） 电离方式：EI；  
h）电离能量： $70\mathrm{eV}$   
i）进样方式：不分流进样；  
j） 进样量： $1.0~\mu \mathrm{L}$   
k）溶剂延迟： $3\mathrm{min}$   
1) 选择特征监测离子 $(m / z)$ ：见表1。

表 1 二氨基甲苯衍生物选择特征监测离子  

<table><tr><td>中文名称</td><td>定量离子</td><td>定性离子1</td><td>定性离子2</td><td>定性离子3</td><td>相对丰度比</td></tr><tr><td>二氨基甲苯衍生物</td><td>514</td><td>345</td><td>495</td><td>317</td><td>100:58:29:15</td></tr></table>

# 12.6 定性确证

如果样液与标准测定溶液的选择离子色谱图中，在相同保留时间有色谱峰出现，则根据表1中二氨基甲苯衍生物特征选择离子的种类及其丰度比进行确证。在上述气相色谱-质谱条件下，样品中二氨基甲苯衍生物保留时间与标准测定溶液中对应的保留时间的偏差在 $\pm 2.5\%$ ，且样品中被测物质的相对离子丰度与浓度相当标准测定溶液的相对离子丰度进行比较，相对丰度允许相对偏差不超过表2规定的范围，则可确定样品中存在对应的被测物。在12.5条件下，七氟丁酰化二氨基甲苯的保留时间为 $12.095\mathrm{min}$ ，其气相色谱-质谱选择离子色谱和全扫描谱图见图A.2和图A.3。

表 2 定性确证时相对离子丰度的最大允许偏差  

<table><tr><td>相对离子丰度
%</td><td>&gt;50</td><td>&gt;20~50</td><td>&gt;10~20</td><td>≤10</td></tr><tr><td>允许的相对偏差
%</td><td>±10</td><td>±15</td><td>±20</td><td>±50</td></tr></table>

# 12.7 试样溶液的测定

将试样溶液注入气相色谱-质谱仪中，得到峰高或峰面积，以标准工作溶液的浓度为横坐标，以色谱峰高或峰面积为纵坐标，绘制标准曲线。根据标准曲线得到待测液中二氨基甲苯的浓度。

# 13 分析结果的表述

同6。

# 14 精密度

在重复性条件下获得的两次独立测定结果的绝对差值不得超过算术平均值的 $10\%$ 。

# 15 检出限及定量限

当取样量 $50.0\mathrm{mL}$ ，定容体积为 $5.00~\mathrm{mL}$ 时，本方法的检出限为 $0.0005\mathrm{mg / L}$ ，定量限为 $0.001\mathrm{mg / L}$ 。

# 附录A

# 二氨基甲苯标准衍生物的色谱图

# A.1 二氨基甲苯标准衍生物的色谱图（气相色谱法）

二氨基甲苯 $(0.01\mathrm{mg / L})$ 标准衍生物的色谱图(气相色谱法)见图A.1。

![](images/e36cde3b88e876ee17764b1f077f10f4d0c684d75bebb152f20d07e3eefc0163.jpg)  
图A.1二氨基甲苯 $(0.01\mathrm{mg / L})$ 标准衍生物的色谱图（气相色谱法）

# A.2 二氨基甲苯 $(0.01\mathrm{mg / L})$ 标准衍生物的色谱图（气相色谱-质谱法）

二氨基甲苯 $(0.01\mathrm{mg / L})$ 标准衍生物的色谱图(气相色谱-质谱法)见图A.2。

![](images/45aa7d54a9bb6efb0a9c3ae5b664cd7f2330b8452a2baebb478b6829bb23be1c.jpg)  
图A.2二氨基甲苯 $(0.01\mathrm{mg / L})$ 标准衍生物的色谱图（气相色谱-质谱法）

# A.3 二氨基甲苯标准衍生物的全扫描质谱图

二氨基甲苯标准衍生物的全扫描质谱图见图A.3。

![](images/2cf0d1cef25236bccf8b685529741820e7937a1f7dc4547e270e5920902e7620.jpg)  
丰度  
图A.3 二氨基甲苯标准衍生物的全扫描色谱图

File: _all_md_renamed/GB 31604.25-2016 食品安全国家标准 食品接触材料及制品 铬迁移量的测定.md
# 食品安全国家标准

# 食品接触材料及制品 铬迁移量的测定

2016-10-19 发布

2017-04-19 实施

# 前言

本标准代替GB/T5009.80—2003《食品容器内壁聚四氟乙烯涂料卫生标准的分析方法》、GB/T5009.81—2003《不锈钢食具容器卫生标准的分析方法》、SN/T2597—2010《食品接触材料 高分子材料铅、镉、铬、砷、锑、锗迁移量的测定 电感耦合等离子体原子发射光谱法》和SN/T2829—2011《出口食品接触材料金属材料 食品模拟物中重金属含量的测定 电感耦合等离子体发射光谱法》中铬迁移量的测定。

本标准与GB/T5009.81—2003相比，主要变化如下：

——标准名称修改为“食品安全国家标准 食品接触材料及制品 铬迁移量的测定”；  
——增加了电感耦合等离子体质谱法；  
——增加了电感耦合等离子体发射光谱法。

# 食品安全国家标准

# 食品接触材料及制品 铬迁移量的测定

# 1 范围

本标准规定了食品接触材料及其制品在食品模拟物中浸泡后铬迁移量测定的石墨炉原子吸收光谱法、电感耦合等离子体质谱法、电感耦合等离子体发射光谱法和二苯碳酰二肼比色法。

本标准适用于食品接触材料及其制品中铬迁移量的测定。

# 第一法 石墨炉原子吸收光谱法

# 2 原理

采用食品模拟物浸泡食品接触材料及制品中预期与食品接触的部分，浸泡液经石墨炉原子化，在 $357.9\mathrm{nm}$ 处测定的吸收值在一定浓度范围内与铬含量成正比，与标准系列比较定量。

# 3 试剂和材料

除非另有说明，本方法所用试剂均为优级纯，水为 $\mathrm{GB / T6682}$ 规定的二级水。

# 3.1 试剂

3.1.1 硝酸 $(\mathrm{HNO}_3)$ 。  
3.1.2 磷酸二氢铵 $(\mathrm{NH_4H_2PO_4})$ 。  
3.1.3 配制食品模拟物所需试剂：依据GB31604.1的规定。

# 3.2 试剂配制

3.2.1 食品模拟物：按照GB5009.156的规定配制。   
3.2.2 硝酸溶液 $(5 + 95)$ ：吸取 $5\mathrm{mL}$ 硝酸，加至 $950~\mathrm{mL}$ 水，混匀。  
3.2.3 磷酸二氢铵溶液 $(20\mathrm{g / L})$ ：称取 $2.0\mathrm{g}$ 磷酸二氢铵，用水溶解，定容至 $100~\mathrm{mL}$ 。

# 3.3 标准品

重铬酸钾 $\mathrm{(K_2Cr_2O_7}$ ，CAS号：7778-50-9）：纯度 $>99.99\%$ ，或经国家认证并授予标准物质证书的一定浓度的铬标准溶液。

# 3.4 标准溶液配制

3.4.1 铬标准储备液 $(1000\mathrm{mg / L})$ ：准确称取 $1.4315\mathrm{g}$ （精确至 $0.0001\mathrm{g}$ )重铬酸钾，溶于水中，移入 $500~\mathrm{mL}$ 容量瓶中，用硝酸溶液 $(5 + 95)$ 稀释至刻度。混匀。  
3.4.2 铬标准中间液 $(1.00\mathrm{mg / L})$ ：吸取铬标准储备液 $1.00~\mathrm{mL}$ 于 $1000~\mathrm{mL}$ 容量瓶中，加硝酸溶液

$(5 + 95)$ 至刻度，混匀。

3.4.3 铬标准系列溶液：分别吸取铬标准中间液 $0\mathrm{mL}, 0.200\mathrm{mL}, 0.400\mathrm{mL}, 0.800\mathrm{mL}, 1.20\mathrm{mL}$ 、 $1.60\mathrm{mL}$ 于 $100\mathrm{mL}$ 容量瓶中，加相应食品模拟物至刻度，混匀。使标准溶液系列浓度分别为 $0\mu \mathrm{g} / \mathrm{L}$ 、 $2.00\mu \mathrm{g} / \mathrm{L}, 4.00\mu \mathrm{g} / \mathrm{L}, 8.00\mu \mathrm{g} / \mathrm{L}, 12.0\mu \mathrm{g} / \mathrm{L}, 16.0\mu \mathrm{g} / \mathrm{L}$ 。

注：可根据仪器的灵敏度、线性范围及浸泡液中铬的实际浓度确定标准溶液系列中铬的具体浓度。若所选食品模拟物为中性或碱性，则需添加适量硝酸使该溶液中硝酸浓度约为 $5\%$ （体积分数）。

# 4 仪器和设备

注：所有玻璃器皿均需硝酸溶液 $(1 + 5)$ 浸泡过夜，用自来水反复冲洗，最后用水冲洗干净。

4.1 石墨炉原子吸收光谱仪：配石墨炉原子化器、铬空心阴极灯。  
4.2 分析天平：感量 $0.1\mathrm{mg}$

# 5 分析步骤

# 5.1 试样的预处理

根据待测样品的预期用途和使用条件，按照GB5009.156和GB31604.1规定的迁移试验方法及试验条件进行迁移试验。浸泡液经充分混匀后，取部分浸泡试液用于分析。若浸泡试液为中性或碱性，则添加适量硝酸使试液中硝酸浓度约为 $5\%$ （体积分数）。同时做试样空白试验。

# 5.2 测定

# 5.2.1 仪器参考条件

仪器参考条件见表A.1。

# 5.2.2 标准曲线制作

分别取 $10~\mu \mathrm{L}$ 铬标准系列溶液和 $5\mu \mathrm{L}$ 磷酸二氢铵溶液 $(20\mathrm{g / L})$ （可根据所使用的仪器确定最佳进样量)同时注入石墨炉中测定其吸光值，以标准系列浓度为横坐标，对应的吸光值为纵坐标制作标准曲线。

# 5.2.3 试样溶液测定

分别取 $10~\mu \mathrm{L}$ 空白溶液、试样浸泡液和 $5\mu \mathrm{L}$ 磷酸二氢铵溶液 $(20\mathrm{g / L})$ （可根据所使用的仪器确定最佳进样量）同时注入石墨炉中，原子化后测其吸光度值，与标准系列比较定量。

# 6 分析结果的表述

由标准曲线得到试样溶液中铬的浓度，扣除空白值后按GB5009.156进行迁移量计算，得到食品接触材料及制品中铬的迁移量。计算结果保留三位有效数字。

# 7 精密度

在重复性条件下获得的两次独立测定结果的绝对差值不得超过算术平均值的 $20\%$ 。

# 8 其他

方法检出限为 $0.4\mu \mathrm{g} / \mathrm{L}$ ，定量限为 $1.5\mu \mathrm{g} / \mathrm{L}$ 。

# 第二法 电感耦合等离子体质谱法

见GB31604.49。

# 第三法 电感耦合等离子体发射光谱法

见GB31604.49。

# 第四法 二苯碳酰二肼比色法

# 9 原理

以高锰酸钾氧化低价铬为高价铬 $(\mathrm{Cr}^{6+})$ ，加氢氧化钠沉淀铁，加焦磷酸钠隐蔽剩余铁等，利用二苯碳酰二肼与铬生成红色络合物，与标准系列比较定量。

# 10 试剂和材料

除非另有说明，本方法所用试剂均为分析纯，水为 $\mathrm{GB / T6682}$ 规定的三级水。

# 10.1 试剂

10.1.1 硝酸 $\mathrm{(HNO_3)}$ ：优级纯。  
10.1.2 硫酸 $(\mathrm{H}_2\mathrm{SO}_4)$ 。  
10.1.3 高锰酸钾 $\mathrm{(KMnO_4)}$ 。  
10.1.4 尿素 $\left[\mathrm{CO}\left(\mathrm{NH}_{2}\right)_{2}\right]$ 。  
10.1.5 亚硝酸钠 $(\mathrm{NaNO}_2)$ 。  
10.1.6 氢氧化钠(NaOH)。  
10.1.7 焦磷酸钠 $(\mathrm{Na}_4\mathrm{P}_2\mathrm{O}_7\cdot 10\mathrm{H}_2\mathrm{O})$   
10.1.8 二苯碳酰二肼 $(\mathrm{C_{13}H_{14}N_4O})$ 。  
10.1.9 丙酮 $(\mathrm{C}_3\mathrm{H}_6\mathrm{O})$ 。  
10.1.10 配制食品模拟物所需试剂：依据GB31604.1的规定。

# 10.2 试剂配制

10.2.1 食品模拟物：按照GB5009.156的规定配制。   
10.2.2 硝酸溶液 $(5 + 95)$ ：吸取 $50~\mathrm{mL}$ 硝酸，加入 $950~\mathrm{mL}$ 水，混匀。  
10.2.3 硫酸溶液 $(2.5\mathrm{mol} / \mathrm{L})$ ：量取 $70~\mathrm{mL}$ 硫酸边搅拌边加入水中，放冷后用水稀释至 $500~\mathrm{mL}$ 。  
10.2.4 高锰酸钾溶液 $(3\mathrm{g} / \mathrm{L})$ ：称取 $0.3\mathrm{g}$ 高锰酸钾加水溶解，定容至 $100~\mathrm{mL}$ 。  
10.2.5 尿素溶液 $(200\mathrm{g / L})$ ：称取 $20.0\mathrm{g}$ 尿素，用水溶解，定容至 $100~\mathrm{mL}$ 。

10.2.6 亚硝酸钠溶液 $(100\mathrm{g / L})$ ：称取 $10\mathrm{g}$ 亚硝酸钠，用水溶解，定容至 $100~\mathrm{mL}$ 。  
10.2.7 饱和氢氧化钠溶液：称取 $110\mathrm{g}$ 氢氧化钠，溶于 $100~\mathrm{mL}$ 无二氧化碳的水中摇匀，注入聚乙烯容器中，密闭放至溶液澄清。  
10.2.8 焦磷酸钠溶液 $(50\mathrm{g / L})$ ：称取 $5\mathrm{g}$ 焦磷酸钠，用水溶解，定容至 $100~\mathrm{mL}$ 。  
10.2.9 二苯碳酰二肼溶液：称取 $0.5\mathrm{g}$ 二苯碳酰二肼溶于 $50~\mathrm{mL}$ 丙酮，加水 $50~\mathrm{mL}$ ，临用时配制，保存于棕色瓶中，如溶液颜色变深则不能使用。

# 10.3 标准品

重铬酸钾 $\mathrm{(K_2Cr_2O_7}$ ，CAS号：7778-50-9）：纯度 $>99.99\%$ ，或经国家认证并授予标准物质证书的一定浓度的铬标准溶液。

# 10.4 标准溶液配制

10.4.1 铬标准储备液 $(1000\mathrm{mg / L})$ ：准确称取 $1.4315\mathrm{g}$ （精确至 $0.0001\mathrm{g}$ )重铬酸钾，溶于水中，移入 $500~\mathrm{mL}$ 容量瓶中，用硝酸溶液 $(5 + 95)$ 稀释至刻度。混匀。  
10.4.2 铬标准使用液 $(10.0\mathrm{mg / L})$ ：吸取铬标准储备液 $1.00~\mathrm{mL}$ 于 $100~\mathrm{mL}$ 容量瓶中，加相应食品模拟物至刻度。

# 11 仪器和设备

注：所有玻璃器皿均需硝酸溶液 $(1 + 5)$ 浸泡过夜，用自来水反复冲洗，最后用水冲洗干净。

11.1 分光光度计。  
11.2 分析天平：感量 $0.1\mathrm{mg}$

# 12 分析步骤

# 12.1 试样的预处理

同5.1。

# 12.2 测定

# 12.2.1 标准曲线的制作

吸取铬标准使用液 $0\mathrm{mL}, 0.250\mathrm{mL}, 0.500\mathrm{mL}, 1.00\mathrm{mL}, 1.50\mathrm{mL}, 2.00\mathrm{mL}, 2.50\mathrm{mL}, 3.00\mathrm{mL}$ ，分别移入 $50.0\mathrm{mL}$ 容量瓶中，加相应食品模拟物至刻度。将标准系列溶液移入 $100\mathrm{mL}$ 锥形瓶中，加玻璃珠2粒，硫酸溶液 $(2.5\mathrm{mol} / \mathrm{L})$ ，高锰酸钾溶液 $(3\mathrm{g} / \mathrm{L})$ 数滴，混匀，加热煮沸至约 $30\mathrm{mL}$ [微红色消失，再加高锰酸钾溶液 $(3\mathrm{g} / \mathrm{L})$ 呈微红色]，放冷，加 $25.0\mathrm{mL}$ 尿素溶液 $(200\mathrm{g} / \mathrm{L})$ ，混匀，滴加亚硝酸钠溶液 $(100\mathrm{g} / \mathrm{L})$ 至微红色消失，加饱和氢氧化钠溶液呈碱性 $(\mathrm{pH} = 9)$ ，放置 $2\mathrm{h}$ 后过滤，滤液加水至 $100\mathrm{mL}$ ，混匀。取此液 $20.0\mathrm{mL}$ 于 $25\mathrm{mL}$ 比色管中，加 $1\mathrm{mL}$ 硫酸溶液 $(2.5\mathrm{mol} / \mathrm{L}), 1\mathrm{mL}$ 焦磷酸钠溶液 $(50\mathrm{g} / \mathrm{L})$ ，混匀，加 $2\mathrm{mL}$ 二苯碳酰二肼溶液，加水至 $25.0\mathrm{mL}$ ，混匀。放置 $5\mathrm{min}$ ，于 $540\mathrm{nm}$ 处测定吸光度。以吸光度为纵坐标，铬质量为横坐标，制作标准曲线。

# 12.2.2 试样溶液测定

取试样浸泡液 $50.0\mathrm{mL}$ 放入 $100~\mathrm{mL}$ 锥形瓶中，加玻璃珠2粒，硫酸溶液 $(2.5\mathrm{mol} / \mathrm{L})$ ，高锰酸钾溶液 $(3\mathrm{g} / \mathrm{L})$ 数滴，混匀，加热煮沸至约 $30~\mathrm{mL}$ [微红色消失，再加高锰酸钾溶液 $(3\mathrm{g} / \mathrm{L})$ 呈微红色]，放冷，

加 $25.0~\mathrm{mL}$ 尿素溶液 $(200\mathrm{g / L})$ ，混匀，滴加亚硝酸钠溶液 $(100\mathrm{g / L})$ 至微红色消失，加饱和氢氧化钠溶液呈碱性 $(\mathrm{pH} = 9)$ ，放置 $2\textrm{h}$ 后过滤，滤液加水至 $100~\mathrm{mL}$ ，混匀。取此液 $20.0~\mathrm{mL}$ 于 $25~\mathrm{mL}$ 比色管中，加 $1\mathrm{mL}$ 硫酸溶液 $(2.5\mathrm{mol / L})$ ， $1\mathrm{mL}$ 焦磷酸钠溶液 $(50~\mathrm{g / L})$ ，混匀，加 $2\mathrm{mL}$ 二苯碳酰二肼溶液，加水至 $25.0~\mathrm{mL}$ ，混匀。放置 $5\mathrm{min}$ ，于 $540~\mathrm{nm}$ 处测定吸光度。同时做试样空白试验。

# 13 分析结果的表述

# 13.1 食品模拟物试液中铬的浓度

食品模拟物试液中铬的浓度按式(1)计算：

$$
X = \frac {m _ {1} - m _ {0}}{V _ {1}} \tag {1}
$$

式中：

$X$ ——食品模拟物试液中铬的浓度，单位为毫克每升 $(\mathrm{mg / L})$ ；

$m_{1}$ ——测定所准确吸取的试样浸泡液中铬的质量，单位为微克 $(\mu \mathrm{g})$ ；

$m_0$ ——测定所准确吸取的空白液中铬的质量，单位为微克 $(\mu \mathrm{g})$ ；

$V_{1}$ ——所取试样浸泡液体积，单位为毫升 $(\mathrm{mL})$ 。

# 13.2 铬迁移量的计算

由13.1得到的食品模拟物试液中铬的含量，按GB5009.156进行迁移量的计算，得到食品接触材料及制品中铬的迁移量。计算结果保留三位有效数字。

# 14 精密度

在重复性条件下获得的两次独立测定结果的绝对差值不得超过算术平均值的 $20\%$ 。

# 15 其他

方法检出限为 $0.008\mathrm{mg / L}$ ，定量限为 $0.025\mathrm{mg / L}$

# 附录A

石墨炉原子吸收光谱仪参考升温程序见表A.1。

表 A. 1 石墨炉原子吸收光谱仪参考升温程序  

<table><tr><td rowspan="2">元素</td><td rowspan="2">波长nm</td><td rowspan="2">狭缝nm</td><td rowspan="2">灯电流mA</td><td colspan="2">干燥</td><td colspan="2">灰化</td><td colspan="2">原子化</td></tr><tr><td>温度/℃</td><td>时间/s</td><td>温度/℃</td><td>时间/s</td><td>温度/℃</td><td>时间/s</td></tr><tr><td>铬</td><td>357.9</td><td>0.2</td><td>5~7</td><td>85~120</td><td>40~50</td><td>900</td><td>20~30</td><td>2700</td><td>4~5</td></tr></table>

File: _all_md_renamed/GB 31604.26-2016 食品安全国家标准 食品接触材料及制品 环氧氯丙烷的测定和迁移量的测定.md
# 食品安全国家标准

# 食品接触材料及制品

# 环氧氯丙烷的测定和

# 迁移量的测定

2016-10-19 发布

2017-04-19 实施

# 前言

本标准代替GB/T23296.7—2009《食品接触材料塑料中表氯醇含量的测定高效液相色谱法》及SN/T2897—2011《出口食品接触材料金属材料表面涂层中环氧氯丙烷的测定气相色谱法》。

本标准与GB/T23296.7—2009相比，主要变化如下：

——标准名称修改为“食品安全国家标准 食品接触材料及制品 环氧氯丙烷的测定和迁移量的测定”；  
——增加了适用范围；  
——修改了涂层的制样方法；  
——增加了食品接触材料及制品中环氧氯丙烷迁移量的检测方法。

# 食品安全国家标准

# 食品接触材料及制品环氧氯丙烷的测定和迁移量的测定

# 1 范围

本标准规定了食品接触材料及制品(塑料、涂料、纸和纸板)中环氧氯丙烷的测定方法和迁移量的测定方法。

本标准适用于食品接触材料及制品(塑料、涂料、纸和纸板)中环氧氯丙烷的测定方法和环氧氯丙烷迁移量的测定方法，其中高效液相色谱法适用于食品接触材料及制品(塑料、涂料、纸制品)中环氧氯丙烷的测定，气相色谱-质谱法适用于食品接触材料及制品(塑料、涂料、纸和纸板)中环氧氯丙烷的迁移量的测定。

# 环氧氯丙烷的测定

# 2 原理

试样中环氧氯丙烷经1,4-二氧六环提取后，提取液用微蒸馏装置进行蒸馏，馏出液中的环氧氯丙烷经衍生后，其衍生物经过液相色谱分离，用荧光检测器测定环氧氯丙烷衍生物的含量，换算出试样中环氧氯丙烷的含量。采用外标法定量。

# 3 试剂和材料

除非另有说明，本方法所用试剂均为分析纯，水为GB/T6682规定的一级水。

# 3.1 试剂

3.1.1 乙腈 $\mathrm{(C_2H_3N)}$ ：色谱纯。  
3.1.2 9,10-二甲氧基蒽-2-磺酸钠 $\mathrm{(C_{16}H_{13}NaO_5S)}$ ，即DAS-Na。  
3.1.3 1,4-二氧六环 $\mathrm{(C_4H_8O_2)}$ ：纯度大于 $99\%$ ，含水量应小于 $0.01\%$ 。  
3.1.4 甲醇 $\mathrm{(CH_4O)}$ ：色谱纯。  
3.1.5 强酸性阳离子交换树脂。  
3.1.6 氮气：纯度大于或等于 $99.9\%$   
3.1.7 冰块。

# 3.2 试剂配制

# 3.2.1 甲醇溶液（ $80\%$ ，体积分数）

量取 $400~\mathrm{mL}$ 甲醇于 $500~\mathrm{mL}$ 容量瓶中，用水定容。

# 3.2.2 9,10-二甲氧基蒽-2-磺酸试剂（DAS试剂）

用 $200\mathrm{mL}$ 甲醇溶液 $(80\%)$ ，体积分数)活化约 $50\mathrm{g}$ 预先处理好的强酸性阳离子交换树脂，然后用树脂填充内径为 $1\mathrm{cm}$ 的玻璃柱，直至树脂高度约 $20~\mathrm{cm}$ ，备用。称取 $100\mathrm{mg}$ 的DAS-Na于预先盛有 $20~\mathrm{mL}$ 甲醇的烧杯中，加热溶解，将溶液分2次～3次全部过强酸性阳离子交换树脂。用甲醇洗脱，使流出液流速约为 $0.5\mathrm{mL / min}$ ，收集 $\mathrm{pH}$ 为 $1\sim 2$ 时的洗脱液，直至 $\mathrm{pH}$ 开始上升。将所得洗脱液用氮吹仪吹干，制得DAS试剂。应避光保存，保存期为一年。

# 3.2.3 DAS-乙腈溶液 $(5\mathrm{mg / mL})$

称取 $20\mathrm{mg}$ (精确至 $0.1\mathrm{mg})$ DAS试剂溶解于 $4\mathrm{mL}$ 乙腈中。临用现配，避光保存。

# 3.3 标准品

环氧氯丙烷 $\mathrm{(C_3H_5ClO}$ ,CAS号：106-89-8)，纯度 $>99\%$ ，或经国家认证并授予标准物质证书的标准物质。

# 3.4 标准溶液配制

# 3.4.1 环氧氯丙烷标准储备液（ $1\mathrm{mg / mL}$ ）

称取 $100\mathrm{mg}$ (精确至 $0.1\mathrm{mg}$ ) 环氧氯丙烷于 $100\mathrm{mL}$ 容量瓶中，用1,4-二氧六环定容。溶液于 $-20^{\circ}\mathrm{C} \sim 20^{\circ}\mathrm{C}$ 避光密封储存，有效期为3个月。

# 3.4.2 环氧氯丙烷标准使用液（ $40~\mu \mathrm{g / mL}$ ）

准确移取 $2.0\mathrm{mL}$ 的环氧氯丙烷标准储备液 $(1\mathrm{mg / mL})$ 至 $50~\mathrm{mL}$ 容量瓶中，用1，4-二氧六环定容。

# 3.4.3 环氧氯丙烷的标准中间溶液

分别移取 $0.0\mathrm{mL}, 0.5\mathrm{mL}, 1.0\mathrm{mL}, 2.0\mathrm{mL}, 3.0\mathrm{mL}, 4.0\mathrm{mL}, 5.0\mathrm{mL}$ 的环氧氯丙烷标准使用液 $(40~\mu \mathrm{g / mL})$ 于7个 $25~\mathrm{mL}$ 的容量瓶中，用1,4-二氧六环定容。标准中间液的浓度分别为 $0.0~\mu \mathrm{g / mL}$ 、 $0.8~\mu \mathrm{g / mL}, 1.6~\mu \mathrm{g / mL}, 3.2~\mu \mathrm{g / mL}, 4.8~\mu \mathrm{g / mL}, 6.4~\mu \mathrm{g / mL}, 8.0~\mu \mathrm{g / mL}$ 。

# 3.4.4 环氧氯丙烷标准工作溶液

分别移取 $10.0\mathrm{mL}1,4-$ 二氧六环于7个样品瓶中，再分别准确加入 $100~\mu \mathrm{L}$ 环氧氯丙烷标准中间溶液，加入磁力搅拌棒，用隔垫和铝盖密封。并将样品瓶标记为 $\mathrm{A_b}$ 。环氧氯丙烷标准工作溶液的浓度分别为： $0\mu \mathrm{g / L},8\mu \mathrm{g / L},16\mu \mathrm{g / L},32\mu \mathrm{g / L},48\mu \mathrm{g / L},64\mu \mathrm{g / L},80\mu \mathrm{g / L}$

# 4 仪器和设备

4.1 高效液相色谱仪：配有 $20~\mu \mathrm{L}$ 定量环和荧光检测器。  
4.2 分析天平：感量分别为 $1\mathrm{mg}$ 和 $0.1\mathrm{mg}$   
4.3 微蒸馏装置（如图A.1所示）。  
4.4 氮吹仪。  
4.5 样品瓶： $20~\mathrm{mL}$ ，配备铝盖和丁基橡胶隔垫或硅树脂橡胶隔垫，隔垫接触样品一面应涂有聚四氟乙烯。

注：如果没有合适样品瓶，可用顶空瓶代替。

4.6 移液器： $50~\mu \mathrm{L}, 100~\mu \mathrm{L}$ 。  
4.7 分析天平：感量 $0.1\mathrm{mg}$   
4.8 微孔滤膜： $0.22\mu \mathrm{m}$

注：使用的滤膜不应对环氧氯丙烷衍生物有吸附作用。

4.9 容量瓶。

# 5 分析步骤

# 5.1 试样制备

测试与食品接触的塑料制品及纸和纸板样品时，样品裁剪成若干个面积为 $2\mathrm{dm}^2$ 的小片，任取其中两片作平行试样。将 $2\mathrm{dm}^2$ 的小片切割成大小 $1\mathrm{cm}^2$ 的碎片，备用。对于涂层样品则轻轻刮下约 $0.2\mathrm{g}$ ，备用。

# 5.2 试样溶液的制备

# 5.2.1 塑料及纸制品试样提取液的制备

将备用待测的塑料或纸制品称量 $0.50\mathrm{g}$ （精确至 $0.1\mathrm{mg}$ )后，浸入 $50.0~\mathrm{mL}$ 的1,4-二氧六环中，密封。在室温下提取 $6\mathrm{h}$ 。移取 $10.0~\mathrm{mL}$ 提取液于 $20~\mathrm{mL}$ 样品瓶中，加入磁力搅拌棒，用隔垫和铝盖密封，并将顶空瓶标记为瓶 $\mathrm{A_s}$ 。

# 5.2.2 涂层提取液的制备

称取 $0.15\mathrm{g}$ (精确至 $0.1\mathrm{mg}$ ) 备用的涂层样品，浸入 $15.0\mathrm{mL}$ 的1,4-二氧六环中，密封。在室温下提取 $6\mathrm{h}$ 。移取 $10.0\mathrm{mL}$ 提取液于样品瓶中，加入磁力搅拌棒用隔垫和铝盖密封，并将样品瓶标记为瓶 $\mathrm{A}_{\mathrm{s}}$ 。

注1：本标准规定了塑料制品、纸和纸板制品及涂层制品中环氧氯丙烷含量的测定方法。预期也可用于其他任何含有环氧氯丙烷的食品接触材料及制品。  
注2：如果塑料包装试样或容器涂层较厚，应该提高温度或延长提取时间。整个提取过程应在密闭环境中进行以防止环氧氯丙烷逸出。

# 5.3 空白溶液的制备

移取 $10.0\mathrm{mL}$ 未与塑料、纸制品或涂层样品接触的1，4-二氧六环转入 $20~\mathrm{mL}$ 样品瓶中，加入磁力搅拌棒，用隔垫和铝盖密封，并将样品瓶标记为 $\mathrm{A}_0$ 。

# 5.4 1,4-二氧六环提取液的蒸馏

应用图A.1的微蒸馏装置，将1,4-二氧六环提取液进行蒸馏，收集部分馏出液。图A.1中瓶A为5.2.1、5.2.2、5.3和3.4.4中的样品瓶，其中分别含有 $10~\mathrm{mL}$ 的试样提取溶液、空白溶液和标准工作溶液。

另取 $20~\mathrm{mL}$ 样品瓶，于体积为 $3\mathrm{mL}$ 处进行标记后用隔热和铝盖密封。将密封后的样品瓶称量（精确至 $0.1\mathrm{mg}$ ），并标记为瓶B。

如图A.1所示，瓶A和瓶B通过外层套有聚四氟乙烯的不锈钢管连接，钢管刺入瓶A中的深度为 $1\mathrm{cm}\sim 2\mathrm{cm}$ ，刺入瓶B中的深度 $3\mathrm{cm}\sim 4\mathrm{cm}$ 。为避免管口堵塞，应在样品瓶的瓶塞上预先刺一个小孔，使钢管可迅速刺入瓶中。同时，在瓶B的盖子上插入注射器针头以避免瓶中压力过大。

将瓶A置于加热板上，将瓶B置于装有冰水混合物的烧杯中。加热瓶A，使其中1,4-二氧六环提取液沸腾，继续缓慢加热使瓶A中的1,4-二氧六环提取液蒸馏至瓶B中，直至瓶B中馏出液面达到 $3\mathrm{mL}$ 标记处。将瓶A从加热板上移开，移去瓶B中的注射器针头和不锈钢管。用滤纸仔细擦干瓶B。将瓶B重新称量(精确至 $0.1\mathrm{mg}$ )，根据两次称量的差值和1,4-二氧六环的密度，计算馏出液的体积。

馏出液可于 $0^{\circ}\mathrm{C} \sim 4^{\circ}\mathrm{C}$ 密闭储存2周。

# 5.5 环氧氯丙烷的衍生

打开含有馏出液的瓶B铝盖，加入 $50~\mu \mathrm{L}$ DAS-乙腈溶液 $(5\mathrm{mg / mL})$ ，用隔垫和铝盖密封。将样品瓶置于 $75^{\circ}C$ 烘箱中 $17\mathrm{h}\pm 1\mathrm{h}$ 。然后将衍生溶液冷却至室温，并用 $0.22\mu \mathrm{m}$ 的微孔滤膜过滤，滤液待测。

环氧氯丙烷的DAS衍生物对光十分敏感，衍生应在避光条件下操作，衍生液可在室温下避光保存2d。

# 5.6 仪器参考条件

仪器参考条件列出如下：

a）色谱柱： $\mathrm{C_8}$ ，柱长 $250~\mathrm{mm}$ ，内径为 $4.6  \mathrm{mm}$ ，粒径为 $5\mu \mathrm{m}$ ，或相当者；  
b）流动相：乙腈和水，流动相梯度淋洗条件见表1；  
c）进样量： $2\mu \mathrm{L}$   
d) 流速: $2 \mathrm{~mL} / \mathrm{min}$ ;   
e） 柱温：室温；  
f) 荧光检测器：激发波长 $262\mathrm{nm}$ ，发射波长 $490\mathrm{nm}$ 。

表 1 梯度淋洗条件  

<table><tr><td>时间/min</td><td>乙腈/%</td><td>水/%</td></tr><tr><td>0</td><td>55</td><td>45</td></tr><tr><td>5</td><td>55</td><td>45</td></tr><tr><td>15</td><td>70</td><td>30</td></tr><tr><td>18</td><td>70</td><td>30</td></tr><tr><td>21</td><td>55</td><td>45</td></tr><tr><td>31</td><td>55</td><td>45</td></tr></table>

# 5.7 标准曲线的制作

按照5.6的测定条件，将标准工作溶液按5.4和5.5处理后得到的衍生物溶液依次进样，测量环氧氯丙烷的DAS衍生物的峰面积(如果环氧氯丙烷的DAS衍生物的两个同分异构体出现两个峰，则将两个同分异构体的峰面积相加)。以标准工作溶液中环氧氯丙烷浓度为横坐标，以环氧氯丙烷衍生物的峰面积乘以系数K后的值为纵坐标，绘制标准曲线。环氧氯丙烷标准溶液衍生物的液相色谱图见附录B。

注：K为瓶B接收的馏出液体积除以瓶A中用于蒸馏的1,4-二氧六环提取液体积(10mL)。

# 5.8 试样的测定

将空白溶液和试样衍生物溶液依次进样测量。根据样品中环氧氯丙烷衍生物的峰面积乘以相应的

系数K后，由标准曲线得到1，4-二氧六环提取液中环氧氯丙烷的浓度。

# 6 分析结果的表述

试样中环氧氯丙烷的含量，按式(1)计算：

$$
X = \frac {\rho \times V}{m} \times 1 0 ^ {- 3} \quad \dots \tag {1}
$$

式中：

$X$ ——试样中环氧氯丙烷的含量，单位为毫克每千克 $(\mathrm{mg / kg})$ ；

$\rho$ ——标准曲线得到的1,4-二氧六环提取液中环氧氯丙烷的浓度，单位为微克每升 $(\mu \mathrm{g} / \mathrm{L})$ ；

$V$ ——用于试样提取的1,4-二氧六环溶液总体积，单位为毫升 $(\mathrm{mL})$ ；

$m$ ——试样的质量，单位为克 $(\mathrm{g})$ 。

计算结果保留两位有效数字。

# 7 精密度

在重复性条件下获得的两次独立测定结果的绝对差值不得超过算术平均值的 $10\%$ 。

# 8 其他

方法的塑料制品、纸和纸板、涂层制品中环氧氯丙烷检出限为 $0.3\mathrm{mg / kg}$ ，定量限为 $0.8\mathrm{mg / kg}$ 。

# 环氧氯丙烷迁移量的测定（气相色谱-质谱法）

# 9 原理

水基和酸性两种食品模拟物中的环氧氯丙烷采用二氯甲烷萃取后气相色谱-质谱测定，外标法定量。酒精类和油基食品模拟物中的环氧氯丙烷直接用动态顶空-气相色谱-质谱法测定，外标法定量。

# 10 试剂和材料

除非另有说明，本方法所用试剂均为分析纯，水为GB/T6682规定的二级水。

# 10.1 试剂

10.1.1 配制水基、酸性、酒精类、油基食品模拟物所需试剂：依据GB31604.1的规定。

注：本方法所用油基食品模拟物为葵花籽油，使用其他油基模拟物应对方法进行优化。

10.1.2 二氯甲烷 $\mathrm{(CH_2Cl_2)}$ ：重蒸馏。

10.1.3 氯化钠(NaCl)。

# 10.2 试剂配制

水基、酸性、酒精类、油基食品模拟物：按GB5009.156的规定配制。

# 10.3 标准品

环氧氯丙烷 $\mathrm{(C_3H_5ClO}$ ,CAS号：106-89-8)，纯度 $>99\%$ ，或经国家认证并授予标准物质证书的标准

物质。

# 10.4 标准溶液配制

# 10.4.1 水基、酸性和酒精类食品模拟物用环氧氯丙烷标准储备液（ $1000\mathrm{mg / L}$ ）

准确称取环氧氯丙烷标准物质 $50\mathrm{mg}$ (精确至 $0.1\mathrm{mg}$ ), 用二氯甲烷定量转移至 $50\mathrm{mL}$ 容量瓶中并稀释至刻度。于 $0^{\circ}\mathrm{C} \sim 4^{\circ}\mathrm{C}$ 下密封保存。

# 10.4.2 水基、酸性和酒精类食品模拟物的环氧氯丙烷标准中间液(50 mg/L)

准确移取环氧氯丙烷标准储备液 $(1000\mathrm{mg / L})5\mathrm{mL}$ 于 $100~\mathrm{mL}$ 容量瓶中，用二氯甲烷稀释至刻度。于 $0^{\circ}\mathrm{C}\sim 4^{\circ}\mathrm{C}$ 下密封保存。

# 10.4.3 水基、酸性和酒精类食品模拟物的环氧氯丙烷标准中间液（ $10\mathrm{mg / L}$ ）

准确移取环氧氯丙烷标准储备液 $(1000\mathrm{mg / L})1\mathrm{mL}$ 于 $100~\mathrm{mL}$ 容量瓶中，用二氯甲烷稀释至刻度。于 $0^{\circ}\mathrm{C}\sim 4^{\circ}\mathrm{C}$ 下密封保存。

# 10.4.4 水基、酸性和酒精类食品模拟物的环氧氯丙烷标准中间液( $1\mathrm{mg / L}$ ）

准确移取环氧氯丙烷标准中间液 $(10\mathrm{mg / L})5\mathrm{mL}$ 于 $50~\mathrm{mL}$ 容量瓶中，用二氯甲烷稀释至刻度。于 $0^{\circ}C\sim 4^{\circ}C$ 下密封保存。

# 10.4.5 水基、酸性食品模拟物的环氧氯丙烷系列标准工作液

分别在5个 $50~\mathrm{mL}$ 容量瓶中依次加入水基、酸性和酒精类食品模拟物的环氧氯丙烷标准中间液 $(1\mathrm{mg / L})2.5\mathrm{mL},5.0\mathrm{mL}$ ，加入水基、酸性和酒精类食品模拟物的环氧氯丙烷标准中间液（ $10\mathrm{mg / L})$ $1.0  \mathrm{mL},2.5  \mathrm{mL},5.0  \mathrm{mL}$ ，用相应的食品模拟物稀释至刻度。该系列标准工作液中环氧氯丙烷的浓度分别为 $0.05  \mathrm{mg / L},0.1  \mathrm{mg / L},0.2  \mathrm{mg / L},0.5  \mathrm{mg / L},1.0  \mathrm{mg / L}$ 。

# 10.4.6 酒精类食品模拟物的环氧氯丙烷系列标准中间液

分别在5个 $50~\mathrm{mL}$ 容量瓶中加入水基、酸性和酒精类食品模拟物的环氧氯丙烷标准中间液 $(50~\mathrm{mg / L})1~\mathrm{mL},2~\mathrm{mL},4~\mathrm{mL},10~\mathrm{mL},20~\mathrm{mL}$ ，用甲醇定容至刻度。该系列标准中间液的浓度分别为 $1.0~\mathrm{mg / L},2.0~\mathrm{mg / L},4.0~\mathrm{mg / L},10.0~\mathrm{mg / L},20.0~\mathrm{mg / L}$ 。

# 10.4.7 酒精类食品模拟物的环氧氯丙烷系列标准工作液

分别在5个 $20~\mathrm{mL}$ 样品瓶中加入 $5\mathrm{mL}$ 食品模拟物，然后分别加入酒精类食品模拟物的环氧氯丙烷系列标准中间液 $25~\mu \mathrm{L}$ 。该系列标准工作液浓度分别为 $0.005\mathrm{mg / L},0.01\mathrm{mg / L},0.02\mathrm{mg / L},$ $0.05\mathrm{mg / L},0.1\mathrm{mg / L}$

# 10.4.8 油基食品模拟物的环氧氯丙烷标准储备液（ $1000\mathrm{mg / kg}$ ）

称取 $40.0\mathrm{mg}$ 环氧氯丙烷标准品于 $50~\mathrm{mL}$ 样品瓶中，加入油基食品模拟物使质量达 $40.0\mathrm{g}$ 。超声混匀。

# 10.4.9 油基食品模拟物的环氧氯丙烷中间液 $(50\mathrm{mg / kg})$

称取 $2.00\mathrm{g}$ 油基食品模拟物的环氧氯丙烷标准储备液 $(1000\mathrm{mg / kg})$ 于 $50~\mathrm{mL}$ 样品瓶中，加入油基食品模拟物使质量达 $40.0\mathrm{g}$ 。超声混匀。

# 10.4.10 油基食品模拟物的环氧氯丙烷标准使用液(5 mg/kg)

称取 $4.00\mathrm{g}$ 油基食品模拟物的环氧氯丙烷中间液 $(50\mathrm{mg / kg})$ 于 $50~\mathrm{mL}$ 样品瓶中，加入油基食品模拟物使质量达 $40.0\mathrm{g}$ 。超声混匀。

# 10.4.11 油基食品模拟物的环氧氯丙烷系列标准中间液

分别称取油基食品模拟物的环氧氯丙烷标准使用液（ $5\mathrm{mg/kg}$ ） $0.40\mathrm{g}, 0.80\mathrm{g}, 1.60\mathrm{g}, 4.00\mathrm{g}, 8.00\mathrm{g}$ 于5个 $50\mathrm{mL}$ 样品瓶中，分别加入油基食品模拟物使质量达 $40.0\mathrm{g}$ ，此时油基食品模拟中环氧氯丙烷的浓度分别为 $0.05\mathrm{mg/kg}, 0.1\mathrm{mg/kg}, 0.2\mathrm{mg/kg}, 0.5\mathrm{mg/kg}, 1.0\mathrm{mg/kg}$ 。

# 10.4.12 油基食品模拟物的环氧氯丙烷系列标准工作液

取5个 $20~\mathrm{mL}$ 样品瓶，分别加入油基食品模拟物的环氧氯丙烷系列标准中间液各 $1.00\mathrm{g}$ ，加入油基食品模拟物使质量达 $10.0\mathrm{g}$ 。该系列标准工作液中环氧氯丙烷浓度分别为 $0.005\mathrm{mg / kg}, 0.01\mathrm{mg / kg}, 0.02\mathrm{mg / kg}, 0.05\mathrm{mg / kg}, 0.10\mathrm{mg / kg}$ 。

注1：若在检测样品过程中检出环氧氯丙烷的量超出上述系列标准工作液的浓度范围，则应按检测样品量确定系列标准工作液的浓度范围。  
注2：在满足方法检出限条件下，此处也可根据不同仪器选择合适体积的样品瓶，配制系列标准工作液。

# 11 仪器和设备

11.1 气相色谱-质谱联用仪(GC-MS)：具备动态顶空装置，且带Tenax TA/Silica gel/Charcaol吸附柱或等效柱。  
11.2 分析天平：感量分别为 $1\mathrm{mg}$ 和 $0.1\mathrm{mg}$   
11.3 超声波发生器。  
11.4 $50~\mathrm{mL}$ 样品瓶。  
11.5 $20~\mathrm{mL}$ 顶空瓶：同4.4。  
11.6 微量进样针： $25\mu \mathrm{L}$ 。  
11.7 分液漏斗： $250~\mathrm{mL}$

# 12 分析步骤

# 12.1 样品迁移试验

按照GB5009.156及GB31604.1的要求，对样品进行迁移试验，得到食品模拟物试液。如果得到的食品模拟物试液不能马上进行下一步试验，应将食品模拟物试液于 $4^{\circ}\mathrm{C}$ 冰箱中避光保存。

所得食品模拟物试液应冷却或恢复至室温后进行下一步试验。

# 12.2 试液制备

# 12.2.1 水基和酸性食品模拟物试液制备

准确移取迁移试验得到的水基和酸性食品模拟物 $100~\mathrm{mL}$ ，放入 $250~\mathrm{mL}$ 分液漏斗中，加入 $5\mathrm{g}$ 氯化钠，振摇溶解，准确加入 $5.0~\mathrm{mL}$ 二氯甲烷，振摇 $1\mathrm{min}$ 。静置分层，滤纸卷成小条，擦干分液漏斗颈管内的水珠，放出下层二氯甲烷萃取液，于离心管中，盖塞。按照上述步骤，再次准确加入二氯甲烷 $5\mathrm{mL}$ ，萃取模拟物，合并萃取液于同一离心管中，记录萃取液体积为 $V_{i}$ ，备用。

# 12.2.2 酒精类和油基食品模拟物试液制备

准确移取迁移试验得到的酒精类食品模拟物 $5\mathrm{mL}$ ，或称取油基模拟物 $10\mathrm{g}$ ，分别装入 $20\mathrm{mL}$ 顶空瓶中，用隔垫和铝盖密封，备用。

注：当酒精类食品模拟物中乙醇含量超过 $10\%$ 时，将模拟液的乙醇溶液稀释至 $10\%$ 按12.2.2操作。

# 12.2.3 空白试液的制备

按照12.2操作处理未与食品接触材料接触的食品模拟物。

# 12.3 动态顶空条件

可供选择的条件见附录A。

注：酒精和油基食品模拟物中环氧氯丙烷测定时需要参考使用该条件。

# 12.4 气相色谱-质谱参考条件

气相色谱-质谱参考条件如下：

a）色谱柱：聚乙二醇石英毛细管柱，柱长 $30\mathrm{m}$ ，内径 $0.25\mathrm{mm}$ ，膜厚 $0.25\mu \mathrm{m}$ ，或相当者；  
b）载气：氦气，纯度 $\geqslant 99.999\%$   
c) 载气流速: $1.0 \mathrm{~mL} / \mathrm{min}$ ;   
d）程序升温：初温 $35^{\circ}\mathrm{C}$ ，保持 $2\mathrm{min}$ ，以 $10^{\circ}\mathrm{C / min}$ 程序升温至 $240^{\circ}\mathrm{C}$ ，保持 $15\mathrm{min}$   
e）进样口温度： $280^{\circ}C$   
f）进样量： $1\mu \mathrm{L}$ （水基或酸性食品模拟物中环氧氯丙烷检测）；  
g）进样模式及方式：水基或酸性食品模拟物中环氧氯丙烷检测时采用不分流进样， $0.6\mathrm{min}$ 后开阀；酒精类食品模拟物中环氧氯丙烷检测时，分流比 $200:1$ ；油基食品模拟物中环氧氯丙烷测定时分流比为 $30:1$   
h）接口温度： $260~\mathrm{^\circ C}$   
i) 离子化方式：电子电离源(EI)，能量为 $70\mathrm{eV}$ ；离子源温度： $230^{\circ}\mathrm{C}$   
j） 测定方式：选择离子监测(SIM，见表2)。

表 2 环氧氯丙烷的保留时间和特征离子  

<table><tr><td>名称</td><td>保留时间/min</td><td>选择离子/(m/z)</td><td>丰度比</td></tr><tr><td>环氧氯丙烷</td><td>7.52</td><td>57、62、49</td><td>100:26.0:16.5</td></tr><tr><td></td><td></td><td></td><td></td></tr></table>

# 12.5 标准曲线的制作

按照12.4所列测定条件，将标准工作液依次进质谱，标准溶液峰面积与浓度成正比。以标准工作溶液中环氧氯丙烷浓度为横坐标，单位为 $\mathrm{mg / L}$ 或 $\mathrm{mg / kg}$ ，以对应的环氧氯丙烷的峰面积为纵坐标，绘制标准曲线。标准溶液中环氧氯丙烷的质谱图见附录B。

# 12.6 试样溶液的测定

按照12.4所列测定条件，将空白溶液(12.2.3)和试样溶液(12.2.1、12.2.2)依次进样测量，得到目标物峰面积，扣除空白值。

# 12.7 定性确证

如果检出的色谱峰的保留时间与标准样品相一致，并且在扣除背景后的样品质谱图中，所选离子均出现，并且其丰度比与标准品的丰度比值在允许范围内（允许范围见表3），则可判定样品中存在相应的目标物。

表 3 气相色谱-质谱定性确证相对离子丰度最大容许误差  

<table><tr><td>相对丰度(基峰)/%</td><td>&gt;50</td><td>20~50</td><td>10~20</td><td>≤10</td></tr><tr><td>GC-MS相对离子 丰度最大允许误差/%</td><td>±10</td><td>±15</td><td>±20</td><td>±50</td></tr></table>

注：在上述气相色谱-质谱条件下，环氧氯丙烷标准物的气相色谱-质谱选择离子色谱图参见图B。

# 13 分析结果的表述

# 13.1 食品模拟物试液中环氧氯丙烷浓度的计算

# 13.1.1 水基和酸性食品模拟物试液中环氧氯丙烷浓度的计算

由标准曲线求得的试样溶液中环氧氯丙烷的浓度 $\rho$ 代入式(2)得出结果即为水基和酸性食品模拟物试液中环氧氯丙烷的浓度。

$$
C = \frac {\rho \times V _ {i}}{V} \quad \dots \tag {2}
$$

式中：

$C$ ——水基和酸性食品模拟物试液中环氧氯丙烷的含量，单位为毫克每升 $(\mathrm{mg / L})$ ；

$\rho$ ——测试液中环氧氯丙烷的浓度，单位为毫克每升 $(\mathrm{mg / L})$ ；

$V_{i}$ ——萃取液最终体积，单位为毫升 $(\mathrm{mL})$

$V$ ——萃取用食品模拟物总体积，固定值为100，单位为毫升 $(\mathrm{mL})$ 。

计算结果保留两位有效数字。

# 13.1.2 酒精类和油基食品模拟物试液中环氧氯丙烷浓度的计算

由标准曲线求得的试样溶液中环氧氯丙烷的浓度，即为酒精类和油基食品模拟物试液中环氧氯丙烷的浓度，上机前试液经过稀释需再乘上稀释倍数。酒精类食品模拟物试液中环氧氯丙烷的含量，单位为毫克每升 $(\mathrm{mg / L})$ ，油基食品模拟物试液中环氧氯丙烷的含量，单位为毫克每千克 $(\mathrm{mg / kg})$ 。

# 13.2 环氧氯丙烷迁移量的计算

由13.1.1和13.1.2得到的食品模拟物试液中环氧氯丙烷浓度，按GB5009.156进行迁移量的计算，得到食品接触材料及制品中环氧氯丙烷的迁移量。计算结果保留两位有效数字。

# 14 精密度

在重复性条件下获得的两次独立测定结果的绝对差值不得超过算术平均值的 $15\%$ 。

# 15 其他

水基和酸性食品模拟物中环氧氯丙烷方法检出限为 $0.002\mathrm{mg / L}$ ，定量限为 $0.005\mathrm{mg / L}$ 。

油性食品模拟物中环氧氯丙烷方法检出限为 $0.002\mathrm{mg / kg}$ ，定量限为 $0.005\mathrm{mg / kg}$ 。

酒精类食品模拟物中环氧氯丙烷方法检出限为 $0.001\mathrm{mg / L}$ ，定量限为 $0.005\mathrm{mg / L}$ 。

# 附录A

# 微蒸馏装置

![](images/e2d1ce293ca8e3c26f4a73d8a1036ec8f8ee204e09b5f73d023c78b863b79938.jpg)  
图A.1 微蒸馏装置（从1，4-二氧六环提取物中提取环氧氯丙烷）

说明：

1——不锈钢管，顶部为注射器针形，内径约 $1\mathrm{mm}$ ，长度约 $200\mathrm{mm}$ （可由 $\frac{1}{16}$ in气相色谱管线制备）；  
2—2 mL 注射器的针头；  
3—聚四氟乙烯管套筒；  
4—聚四氟乙烯隔垫；  
5—B瓶， $20~\mathrm{mL}$ 样品瓶；  
6—A瓶， $20~\mathrm{mL}$ 样品瓶；  
7—3 mL 标记；  
8—200mL烧杯（直径约为 $5\mathrm{cm}$ ，高为 $8\mathrm{cm}$ )，内置冰水混合物；  
9——带加热功能的磁力搅拌器。

# 附录B

# 环氧氯丙烷的DAS衍生物液相色谱图

![](images/b3519f41c3f3537e3ce586aa912624155bcee7b7a9904d171f49c426af3c7a57.jpg)  
图B.1 环氧氯丙烷标准溶液的DAS衍生物液相色谱图

![](images/df575842fbd58695adea698b2a9f8bb7da57af597725eafaa7c2087d596fdeb2.jpg)  
图B.2 水基和 $4\%$ 乙酸模拟物中环氧氯丙烷标准物质的气相色谱-质谱选择离子色谱图

![](images/aa55f3c7e7051715fac5e95dcb03e59df41466eaf8e7bc805e18c778cc5a54f3.jpg)  
图B.3 $10\%$ 乙醇模拟物中环氧氯丙烷标准物质的气相色谱-质谱选择离子色谱图

![](images/203dc3bfeeb9c71925d1a9c6b55496aaf2d04d59105491c25c7f5a49fe5c5989.jpg)  
图B.4 葵花籽油模拟物中环氧氯丙烷标准物质的气相色谱-质谱选择离子色谱图

![](images/331090f69302eaf7d3fdd822df4bfe1839deb07e70860489be1cb84861f65ff8.jpg)  
图B.5 环氧氯丙烷气相色谱-质谱全扫描质谱图

# 附录C

推荐的动态顶空条件列出如下：

a）吸附柱：带TenaxTA/Silica gel/Charcaol填料或类似柱；  
b）炉温：酒精类 $70^{\circ}\mathrm{C}$ ，油基 $110^{\circ}\mathrm{C}$ ；  
c）加热时间：酒精类 $15\mathrm{min}$ ，油基 $30\mathrm{min}$   
d) 捕集阱温度：室温；  
e）阱解析温度： $260~\mathrm{^\circ C}$   
f) 传输线温度: $145^{\circ} \mathrm{C}$ ;   
g） 阀温度： $140~\mathrm{^\circ C}$   
h）吹扫流量： $40~\mathrm{mL / min}$   
i）吹扫时间：酒精类食品模拟物 $1\mathrm{min}$ ，油基食品模拟物 $5\mathrm{min}$   
j） 解析时间： $1\mathrm{min}$
