Repository: wei292224644/download_test

# 国家标准下载爬虫

从 **https://sppt.cfsa.net.cn:8086/db** 自动切换至「标准文本」、展开全部后，轮询所有下载按钮并保存到本地。

## 步骤说明

1. 打开上述网址（默认在「最新公告」）
2. 点击 **「标准文本」** 标签
3. 点击 **「展开全部>>」**
4. 查找页面上所有下载链接/按钮，逐个点击并保存文件

## 环境要求

- 使用 **uv** 做 Python 版本与依赖管理（见 [uv](https://docs.astral.sh/uv/)）
- 项目锁定 Python 3.12（`.python-version`），需 Playwright（Chromium）

## 安装与运行

```bash

# 进入项目目录
cd /Users/wwj/Desktop/self/download_gb

# 使用 uv 创建虚拟环境并安装依赖（会按 .python-version 使用 Python 3.12）
uv sync

# 安装 Playwright 浏览器（仅首次需要）
uv run playwright install chromium

File: _all_md_renamed/GB 31604.27-2016 食品安全国家标准 食品接触材料及制品 塑料中环氧乙烷和环氧丙烷含量的测定.md
# 食品安全国家标准

# 食品接触材料及制品

# 塑料中环氧乙烷和环氧丙烷的测定

2016-10-19 发布

2017-04-19 实施

# 前言

本标准代替GB/T23296.11—2009《食品接触材料塑料中环氧乙烷和环氧丙烷含量的测定气相色谱法》。

本标准与GB/T23296.11—2009相比，主要变化如下：

——标准名称修改为“食品安全国家标准 食品接触材料及制品 塑料中环氧乙烷和环氧丙烷的测定”；

——增加了“顶空气相色谱-质谱法”测定环氧乙烷与环氧丙烷。

# 食品安全国家标准

# 食品接触材料及制品

# 塑料中环氧乙烷和环氧丙烷的测定

# 1 范围

本标准规定了食品接触材料及制品中环氧乙烷和环氧丙烷的测定方法。

本标准适用于塑料食品接触材料及制品中环氧乙烷和环氧丙烷的测定。

# 第一法 顶空气相色谱-质谱法

# 2 原理

样品中环氧乙烷或环氧丙烷经 $N,N-$ 二甲基乙酰胺(DMAC)提取后，采用顶空进样，在色谱柱中环氧乙烷或环氧丙烷与内标物乙醚及其他组分分离，用质谱检测器检测，以内标法定量。

# 3 试剂和材料

除非另有说明，本方法所用试剂均为分析纯，水为GB/T6682规定的一级水。

# 3.1 试剂

$N,N-$ 二甲基乙酰胺（简称DMAC， $\mathrm{C_4H_9NO}$ ，CAS号：127-19-5）：色谱纯，色谱图上与环氧乙烷或环氧丙烷有相同保留时间的杂质峰面积不得超过 $1\%$ 。

# 3.2 标准品

3.2.1 环氧乙烷 $\mathrm{(C_2H_4O}$ ,CAS号：75-21-8)：纯度 $\geqslant 99\%$ ，或经国家认证并授予标准物质证书的标准物质。  
3.2.2 环氧丙烷 $\mathrm{(C_3H_6O}$ ,CAS号：75-56-9)：纯度 $\geqslant 99\%$ ，或经国家认证并授予标准物质证书的标准物质。  
3.2.3 乙醚 $\mathrm{(C_4H_{10}O,CAS}$ 号：60-29-7)：纯度 $\geqslant 99.5\%$ ，或经国家认证并授予标准物质证书的标准物质。色谱图上与环氧乙烷或环氧丙烷有相同保留时间的杂质峰面积不得超过 $1\%$ 。

# 3.3 标准溶液配制

# 3.3.1 环氧乙烷标准储备液

称取 $50\mathrm{mg}$ (精确到 $0.0001\mathrm{g}$ ) 环氧乙烷，用DMAC溶解后，定容至 $50~\mathrm{mL}$ ，配制成浓度为 $1\mathrm{mg / mL}$ 的储备液。溶液在 $4^{\circ}\mathrm{C}$ 下避光密封储存，有效期为2个月。

# 3.3.2 环氧丙烷标准储备液

称取 $50\mathrm{mg}$ (精确到 $0.0001\mathrm{g}$ ) 环氧丙烷，用DMAC溶解后，定容至 $50~\mathrm{mL}$ ，配制成浓度为 $1\mathrm{mg / mL}$ 的储备液。溶液储存条件同3.3.1。

# 3.3.3 环氧乙烷、环氧丙烷混标中间溶液

量取 $5\mathrm{mL}$ DMAC于 $50~\mathrm{mL}$ 容量瓶中，用刻度吸量管分别吸取 $2.0~\mathrm{mL}$ 环氧乙烷标准储备液(3.3.1)及 $1.0~\mathrm{mL}$ 环氧丙烷标准储备液(3.3.2)于该容量瓶中，用DMAC定容，获得环氧乙烷、环氧丙烷混标中间溶液。环氧乙烷、环氧丙烷浓度分别为 $40.0~\mu \mathrm{g / mL},20.0~\mu \mathrm{g / mL}$ 。溶液储存条件同3.3.1。

# 3.3.4 环氧乙烷、环氧丙烷混标溶液

用刻度吸量管分别吸取 $5.0\mathrm{mL}$ DMAC于6个 $10~\mathrm{mL}$ 容量瓶中，分别用微量注射器吸取 $25~\mu \mathrm{L}$ 、 $50~\mu \mathrm{L},100~\mu \mathrm{L},250~\mu \mathrm{L},500~\mu \mathrm{L},1000~\mu \mathrm{L}$ 环氧乙烷、环氧丙烷混标中间溶液(3.3.3)加入上述6个容量瓶中，用DMAC定容。获得环氧乙烷的浓度分别为 $0.1~\mu \mathrm{g / mL},0.2~\mu \mathrm{g / mL},0.4~\mu \mathrm{g / mL},1.0~\mu \mathrm{g / mL}$ $2.0~\mu \mathrm{g / mL},4.0~\mu \mathrm{g / mL}$ ，环氧丙烷的浓度分别为 $0.05~\mu \mathrm{g / mL},0.1~\mu \mathrm{g / mL},0.2~\mu \mathrm{g / mL},0.5~\mu \mathrm{g / mL}$ $1.0~\mu \mathrm{g / mL},2.0~\mu \mathrm{g / mL}$ 。溶液储存条件同3.3.1。

# 3.3.5 乙醚内标储备液

称取 $50\mathrm{mg}$ (精确至 $0.0001\mathrm{g}$ ) 乙醚于预先盛有 $5\mathrm{mL}$ DMAC的 $50\mathrm{mL}$ 容量瓶中，用DMAC定容，配制成浓度为 $1\mathrm{mg / mL}$ 的储备液。溶液储存条件同3.3.1。

# 3.3.6 乙醚内标中间溶液

量取 $5\mathrm{mL}$ DMAC于 $10~\mathrm{mL}$ 容量瓶中，再用刻度吸量管吸取 $2.5  \mathrm{mL}$ 的乙醚内标储备液(3.3.5)于该容量瓶中，用DMAC定容，获得乙醚内标中间溶液。其浓度为 $250.0~\mu \mathrm{g / mL}$ 。溶液储存条件同3.3.1。

# 4 仪器和设备

4.1 气相色谱-质谱联用仪：配备电子轰击离子源(EI)和顶空自动进样器。  
4.2 微量注射器： $10~\mu \mathrm{L},100~\mu \mathrm{L},1000~\mu \mathrm{L}$   
4.3 顶空瓶： $20~\mathrm{mL}$ ，配备铝盖和丁基橡胶或硅树脂橡胶隔垫，隔垫接触样品一面应涂有聚四氟乙烯。  
4.4 分析天平：感量 $0.0001\mathrm{g}$ 。  
4.5 机械振荡器。

# 5 分析步骤

# 5.1 试样处理

可溶于DMAC的试样直接称量；不溶于DMAC的试样，使用冷冻研磨仪或剪刀等切割工具将其破碎成粒径小于 $1\mathrm{mm}\times 1\mathrm{mm}$ 后，尽快称量。切割样品时，不可使其发热变软。

# 5.2 试样溶液的制备

称取 $1.0\mathrm{g}\pm 0.1\mathrm{g}$ 试样(5.1)于顶空瓶中，用刻度吸量管吸取 $5.0~\mathrm{mL}$ DMAC于顶空瓶中，用微量注射器加入 $10~\mu \mathrm{L}$ 的乙醚内标中间溶液(3.3.6)后，尽快用盖密封。对于可溶于DMAC的试样，用机械振荡器以每两秒一次的频率振荡顶空瓶直至试样溶解；对于不溶于DMAC的试样，用机械振荡器以每两

秒一次的频率振荡顶空瓶 $4\mathrm{h}$ 。若样品浓度超出线性范围，可在加入内标溶液前用DMAC适当稀释，使其浓度处于线性范围内。

# 5.3 空白溶液的制备

除不加试样外，采用与5.2完全相同的分析步骤、试剂和用量。

# 5.4 仪器参考条件

# 5.4.1 顶空进样器条件

顶空进样器条件列出如下：

a）样品平衡时间：可溶于DMAC的样品为 $30\mathrm{min}$ ，不溶于DMAC的样品为 $60\mathrm{min}$   
b）顶空瓶温度： $100^{\circ}\mathrm{C}$   
c） 定量环温度： $105~\mathrm{^\circ C}$   
d) 传输线温度: $110^{\circ} \mathrm{C}$ 。

# 5.4.2 气相色谱条件

气相色谱条件列出如下：  
a）色谱柱：键合苯乙烯-二乙烯苯的PLOT柱，柱长 $30\mathrm{m}$ ，内径 $0.32\mathrm{mm}$ ，膜厚 $20~\mu \mathrm{m}$   
b）进样口温度： $200^{\circ}\mathrm{C}$   
c）进样方式：分流进样，分流比为 $1:1$   
d）柱温： $60^{\circ}\mathrm{C}$ 下恒温 $1\mathrm{min}$ ，以 $10^{\circ}\mathrm{C / min}$ 升至 $100^{\circ}\mathrm{C}$ ，以 $20^{\circ}\mathrm{C / min}$ 升至 $180^{\circ}\mathrm{C}$ 并恒温 $2\mathrm{min}$ ，以 $30^{\circ}\mathrm{C / min}$ 升至 $250^{\circ}\mathrm{C}$ 并恒温 $4\mathrm{min}$ ；  
e) 载气：氦气。

# 5.4.3 质谱条件

质谱条件列出如下：

a）质谱接口温度： $280^{\circ}C$   
b）四级杆温度： $150~\mathrm{^\circ C}$   
c） 电离方式：EI；  
d）电离能量： $70\mathrm{eV}$   
e）测定方式：选择离子监测模式，监测离子范围： $m / z15 \sim m / z100$ 。环氧乙烷的特征离子为15、29、43、44，其中44为定量离子；环氧丙烷的特征离子为28、31、43、58，其中58为定量离子；乙醚的特征离子为31、45、59、74，其中74为定量离子。

# 5.5 标准曲线的制作

用刻度吸量管分别吸取 $5.0\mathrm{mL}$ 环氧乙烷、环氧丙烷混标溶液(3.3.4)于6个顶空瓶中，再用微量注射器分别加入 $10~\mu \mathrm{L}$ 乙醚内标中间溶液(3.3.6)，尽快用盖密封。按照5.4所列测定条件，分别将上述溶液依次通过顶空气相色谱-质谱仪测定。分别以溶液中环氧乙烷(或环氧丙烷)浓度为横座标，单位为微克每毫升 $(\mu \mathrm{g} / \mathrm{mL})$ ，以对应环氧乙烷(或环氧丙烷)峰面积与乙醚峰面积之比为纵座标，分别绘制标准曲线。标准色谱图参见A.1。

# 5.6 试样溶液的测定

将试样溶液和空白溶液注入顶空气相色谱-质谱仪测定，得到环氧乙烷(或环氧丙烷)与乙醚峰面积之比，由标准曲线得到试样溶液中环氧乙烷(或环氧丙烷)的浓度。

# 5.7 定性

在相同的实验条件下进行样品测定时，若试样溶液中待测物色谱峰的保留时间与相应的标准品色谱峰的保留时间的偏差在 $\pm 2.5\%$ 以内，并且在扣除背景后的样品质谱中，所选择的离子均出现，且样品谱图中定性离子的相对丰度与浓度接近的标准溶液谱图中对应定性离子的相对丰度进行比较，偏差不超过表1规定的范围，则可判定为样品中存在该种待测物。环氧乙烷、环氧丙烷与乙醚的特征离子及其丰度比见表2。

表 1 定性确证时相对离子丰度的最大允许偏差  

<table><tr><td>相对离子丰度K/%</td><td>&gt;50</td><td>20~50</td><td>10~20</td><td>≤10</td></tr><tr><td>允许最大偏差/%</td><td>±20</td><td>±25</td><td>±30</td><td>±50</td></tr></table>

表 2 环氧乙烷、环氧丙烷与乙醚的特征离子及其丰度比  

<table><tr><td>化学名称</td><td>分子式</td><td>定性离子及其丰度比</td><td>定量离子</td></tr><tr><td>环氧乙烷</td><td>C2H4O</td><td>15:29:43:44=55:100:23:79</td><td>44</td></tr><tr><td>环氧丙烷</td><td>C3H6O</td><td>28:31:43:58=100:32:37:81</td><td>58</td></tr><tr><td>乙醚</td><td>C4H10O</td><td>31:45:59:74=100:45:67:44</td><td>74</td></tr></table>

# 6 分析结果的表述

试样中环氧乙烷(或环氧丙烷)含量按式(1)计算：

$$
X _ {i} = \frac {\rho_ {i} \times V \times f \times 1 0 ^ {- 3}}{m \times 1 0 ^ {- 3}} \tag {1}
$$

式中：

$X_{i}$ ——试样中残留环氧乙烷(或环氧丙烷)的含量，单位为毫克每千克 $(\mathrm{mg / kg})$ ；

$\rho_{i}$ ——依据校准曲线获得提取液中环氧乙烷(或环氧丙烷)的浓度，单位为微克每毫升 $(\mu \mathrm{g} / \mathrm{mL})$ ；

$V$ ——试样溶液体积，单位为每毫升 $(\mathrm{mL})$ ；

$f$ ——浓度稀释因子；

$10^{-3}$ ——单位换算因子；

$m$ ——试样称样量，单位为克 $(\mathrm{g})$ 。

计算结果保留两位有效数字。

# 7 精密度

在重复性条件下获得的两次独立测定结果的绝对差值不得超过其算术平均值的 $10\%$ 。

# 8 其他

环氧乙烷检出限为 $0.2\mathrm{mg / kg}$ ，定量限为 $0.5\mathrm{mg / kg}$ ；环氧丙烷检出限为 $0.1\mathrm{mg / kg}$ ，定量限为 $0.3\mathrm{mg / kg}$ 。

# 第二法 顶空气相色谱法

# 9 原理

样品中环氧乙烷或环氧丙烷经 $N,N-$ 二甲基乙酰胺(DMAC)提取后，采用顶空进样，在色谱柱中环氧乙烷或环氧丙烷与内标物乙醚及其他组分分离，用氢火焰离子化检测器检测。按标准加入法绘制标准曲线，以内标法定量。

# 10 试剂和材料

除非另有说明，本方法所用试剂均为分析纯，水为GB/T6682规定的一级水。

# 10.1 试剂

$N,N-$ 二甲基乙酰胺 $\mathrm{(C_4H_9NO}$ ,CAS号：127-19-5)：色谱纯，色谱图上与环氧乙烷或环氧丙烷有相同保留时间的杂质峰面积不得超过 $1\%$ 。

# 10.2 标准品

10.2.1 环氧乙烷 $\mathrm{(C_2H_4O}$ ,CAS号：75-21-8)：纯度 $\geqslant 99\%$ ，或经国家认证并授予标准物质证书的标准物质。  
10.2.2 环氧丙烷 $\left(\mathrm{C}_{3} \mathrm{H}_{6} \mathrm{O}, \mathrm{CAS}\right.$ 号：200-879-2）：纯度 $\geqslant 99\%$ ，或经国家认证并授予标准物质证书的标准物质。  
10.2.3 乙醚 $\left(\mathrm{C}_{4} \mathrm{H}_{10} \mathrm{O}, \mathrm{CAS}\right.$ 号：60-29-7)：纯度 $\geqslant 99.5\%$ ，或经国家认证并授予标准物质证书的标准物质。色谱图上与环氧乙烷或环氧丙烷有相同保留时间的杂质峰面积不得超过 $1 \%$ 。

# 10.3 标准溶液配制

# 10.3.1 环氧乙烷标准储备液

称取 $50\mathrm{mg}$ (精确到 $0.0001\mathrm{g}$ ) 环氧乙烷，用DMAC溶解后，定容至 $50~\mathrm{mL}$ ，配制成浓度为 $1\mathrm{mg / mL}$ 的储备液。溶液在 $4^{\circ}\mathrm{C}$ 下避光密封储存，有效期为2个月。

# 10.3.2 环氧丙烷标准储备液

称取 $50\mathrm{mg}$ (精确到 $0.0001\mathrm{g}$ ) 环氧丙烷，用DMAC溶解后，定容至 $50~\mathrm{mL}$ ，配制成浓度为 $1\mathrm{mg / mL}$ 的储备液。溶液在 $4^{\circ}\mathrm{C}$ 下避光密封储存，有效期为2个月。

# 10.3.3 环氧乙烷、环氧丙烷混标中间溶液

分别量取 $5\mathrm{mL}$ DMAC于6个 $10~\mathrm{mL}$ 容量瓶中，用微量注射器分别吸取 $0\mu \mathrm{L},40\mu \mathrm{L},100\mu \mathrm{L}$

$200\mu \mathrm{L},300\mu \mathrm{L},400\mu \mathrm{L}$ 环氧乙烷标准储备液(10.3.1)于上述6个容量瓶中，再用微量注射器分别吸取 $0\mu \mathrm{L},40\mu \mathrm{L},100\mu \mathrm{L},200\mu \mathrm{L},300\mu \mathrm{L},400\mu \mathrm{L}$ 环氧丙烷标准储备液(10.3.2)于上述6个容量瓶中，用DMAC定容至刻度，获得环氧乙烷、环氧丙烷混标中间溶液。其中，环氧乙烷的浓度分别为 $0\mu \mathrm{g / mL}$ 产 $4\mu \mathrm{g / mL},10\mu \mathrm{g / mL},20\mu \mathrm{g / mL},30\mu \mathrm{g / mL},40\mu \mathrm{g / mL}$ ，环氧丙烷的浓度分别为 $0\mu \mathrm{g / mL},4\mu \mathrm{g / mL}$ $10~\mu \mathrm{g / mL},20~\mu \mathrm{g / mL},30~\mu \mathrm{g / mL},40~\mu \mathrm{g / mL}$ 。溶液储存条件同10.3.1。

# 10.3.4 乙醚内标储备液

称取 $50\mathrm{mg}$ (精确到 $0.0001\mathrm{g}$ ) 乙醚，用DMAC溶解后，定容至 $50~\mathrm{mL}$ ，配制成浓度为 $1\mathrm{mg / mL}$ 的储备液。溶液储存条件同10.3.1。

# 10.3.5 乙醚内标中间溶液

量取 $5\mathrm{mL}$ DMAC于 $10~\mathrm{mL}$ 容量瓶中，再用刻度吸量管吸取 $3.0~\mathrm{mL}$ 乙醚内标储备液(10.3.4)于该容量瓶中，用DMAC定容，获得乙醚内标中间液。其中，乙醚为 $300~\mu \mathrm{g / mL}$ 。溶液储存条件同10.3.1。

# 11 仪器和设备

11.1 气相色谱仪：配备氢火焰离子化检测器(FID)和顶空自动进样器。   
11.2 微量注射器： $10\mu \mathrm{L}, 100\mu \mathrm{L}, 1000\mu \mathrm{L}$ 。  
11.3 顶空瓶：20 mL，配备铝盖和丁基橡胶或硅树脂橡胶隔垫，隔垫接触样品一面应涂有聚四氟乙烯。  
11.4 分析天平：感量 $0.0001\mathrm{g}$ 。  
11.5 机械振荡器。

# 12 分析步骤

# 12.1 试样处理

可溶于DMAC的试样直接称量；不溶于DMAC的试样，使用冷冻研磨仪或剪刀等切割工具将其破碎成粒径小于 $1\mathrm{mm}\times 1\mathrm{mm}$ 后，尽快称量。切割样品时，不可使其发热变软。

# 12.2 标准加入法标准工作溶液制备

分别称取6份质量为 $0.200\mathrm{g}\pm 0.005\mathrm{g}$ 试样于6个顶空瓶中，用刻度吸量管分别吸取 $1.0~\mathrm{mL}$ DMAC于6个顶空瓶中。分别用微量注射器准确加入 $10~\mu \mathrm{L}$ 环氧乙烷、环氧丙烷混标中间溶液(10.3.3)于6个顶空瓶中，再分别用微量注射器准确加入 $10~\mu \mathrm{L}$ 的乙醚内标中间溶液(10.3.5)后，尽快用盖密封。添加到试样中环氧乙烷、环氧丙烷的标准工作溶液浓度均分别为 $0\mathrm{mg / kg},0.2\mathrm{mg / kg}$ 产 $0.5\mathrm{mg / kg},1.0\mathrm{mg / kg},1.5\mathrm{mg / kg},2.0\mathrm{mg / kg}$ ，内标乙醚含量为 $1.5\mathrm{mg / kg}$ 。对于可溶于DMAC的试样，用机械振荡器以每两秒一次的频率振荡顶空瓶直至试样溶解；对于不溶于DMAC的试样，用机械振荡器以每两秒一次的频率振荡顶空瓶 $4\mathrm{h}$

注：标准工作溶液是由添加到试样中环氧乙烷(或环氧丙烷)总量除以试样质量得到，单位为 $\mathrm{mg / kg}$ 。

# 12.3 仪器参考条件

# 12.3.1 顶空进样器条件

顶空进样器条件列出如下：

a）样品平衡时间：可溶于DMAC的样品为 $30\mathrm{min}$ ，不溶于DMAC的样品为 $60\mathrm{min}$

b）顶空瓶温度： $100^{\circ}\mathrm{C}$   
c） 定量环温度： $105~\mathrm{^\circ C}$   
d）传输线温度： $110^{\circ}\mathrm{C}$ 。

# 12.3.2 气相色谱条件

气相色谱条件列出如下：

a）色谱柱：键合苯乙烯-二乙烯苯的PLOT柱，柱长 $30\mathrm{m}$ ，内径 $0.32\mathrm{mm}$ ，膜厚 $20~\mu \mathrm{m}$   
b）进样口温度： $200^{\circ}C$   
c）进样方式：分流进样，分流比为 $1:1$   
d）检测器温度： $300~\mathrm{^\circ C}$   
e）柱温箱： $50^{\circ}\mathrm{C}$ 下恒温 $10\mathrm{min}$ ，以 $10^{\circ}\mathrm{C / min}$ 升至 $100^{\circ}\mathrm{C}$ 并恒温 $15\mathrm{min}$ ，以 $20^{\circ}\mathrm{C / min}$ 升至 $220^{\circ}\mathrm{C}$ 并恒温 $10\mathrm{min}$ ；

f) 载气：氮气；  
g）载气流速： $5.7~\mathrm{mL / min}$   
h）氢气流速： $30~\mathrm{mL / min}$   
i）空气流速： $400~\mathrm{mL / min}$

# 12.4 标准曲线的制作

按照12.3所列测定条件，将标准加入法标准工作溶液(12.2)依次进样测量。以添加到试样中环氧乙烷(或环氧丙烷)的浓度为横坐标 $(x$ 轴)，单位以“毫克每千克 $(\mathrm{mg / kg})$ ”表示，以环氧乙烷(或环氧丙烷)峰面积与乙醚峰面积比值为纵坐标 $(y$ 轴)绘制标准曲线，如图1及式(2)。标准色谱图参见A.2。

![](images/951dea0e612a006d83a7934420a53e8ec9e6a1082a91e052a78ab6a0afa5d204.jpg)  
图1 标准加入法的标准曲线图

同时，按式(2)计算标准曲线的回归参数：

$$
y _ {i} = a \times x _ {i} + b \quad \dots \tag {2}
$$

式中：

$y_{i}$ ——环氧乙烷（或环氧丙烷）与乙醚峰面积比值；

$a$ ——回归曲线的斜率；

$x_{i}$ ——添加到试样中环氧乙烷(或环氧丙烷)的浓度，单位为毫克每千克 $(\mathrm{mg / kg})$

$b$ ——回归曲线的截距。

# 12.5 试样溶液的测定

根据标准加入法的原理，试液不需要再单独进行测定，试样中环氧乙烷(或环氧丙烷)含量可由标准加入法的标准曲线的制作得出。

# 13 分析结果的表述

# 13.1 图表测定法

根据外延法，将图1中标准曲线回延至 $x$ 轴，其在 $x$ 轴上的截距 $-c$ 的绝对值与试样中环氧乙烷（或环氧丙烷)的浓度值相等，从标准曲线图上可直接读取试样中环氧乙烷(或环氧丙烷)的含量，单位为毫克每千克 $(\mathrm{mg / kg})$ 。

# 13.2 回归参数计算法

根据回归参量 $a, b$ ，试样中的环氧乙烷(或环氧丙烷)的含量，按式(3)计算：

$$
c _ {i} = \frac {b}{a} \quad \dots \tag {3}
$$

式中：

$c_{i}$ ——试样中环氧乙烷(或环氧丙烷)的含量，单位为毫克每千克 $(\mathrm{mg / kg})$ ；

$b$ ——回归曲线的截距；

$a$ ——回归曲线的斜率。

计算结果保留两位有效数字。

# 14 精密度

在重复性条件下获得的两次独立测定结果的绝对差值不得超过其算术平均值的 $10\%$ 。

# 15 其他

方法的环氧乙烷检出限为 $0.08\mathrm{mg / kg}$ ，定量限为 $0.2\mathrm{mg / kg}$ ；环氧丙烷检出限为 $0.08\mathrm{mg / kg}$ ，定量限为 $0.2\mathrm{mg / kg}$ 。

# 附录A

# 环氧乙烷、环氧丙烷标准的色谱图

环氧乙烷、环氧丙烷标准的总离子流图(顶空气相色谱-质谱法)见图A.1。

![](images/7acc8aea5c73492d28b1c1b3663f0fc68df50eaf032b62cf74c8f177de51226c.jpg)  
图A.1 环氧乙烷、环氧丙烷标准的总离子流图（顶空气相色谱-质谱法）

环氧乙烷、环氧丙烷标准的顶空气相色谱图见图A.2。

![](images/21e33a2432033687faaca788af4e17665cdfbd86b53da87742785f9df43a2aa9.jpg)  
图A.2 环氧乙烷、环氧丙烷标准的顶空气相色谱图

File: _all_md_renamed/GB 31604.28-2016 食品安全国家标准 食品接触材料及制品 己二酸二(2-乙基)己酯的测定和迁移量的测定.md
# 食品安全国家标准

# 食品接触材料及制品 己二酸二 (2-乙基)己酯的测定和迁移量的测定

2016-10-19 发布

2017-04-19 实施

# 前言

本标准代替GB/T20499—2006《食品包装用聚氯乙烯膜中己二酸二(2-乙基)己酯迁移量的测定》、GB/T20500—2006《聚氯乙烯膜中己二酸二(2-乙基)己酯与己二酸二正辛酯含量的测定》的“己二酸二(2-乙基)己酯含量测定方法”和SN/T2826—2011《食品接触材料 高分子材料 食品模拟物中己二酸酯类增塑剂的测定 气相色谱-质谱法》的“己二酸二(2-乙基)己酯迁移量测定方法”。

本标准与GB/T20499—2006、GB/T20500—2006相比，主要变化如下：

——标准名称修改为“食品安全国家标准 食品接触材料及制品 己二酸二(2-乙基)己酯的测定和迁移量的测定”；

——删除了“己二酸二(2-乙基)己酯的气相色谱测定方法”。

# 食品安全国家标准

# 食品接触材料及制品 己二酸二

# (2-乙基)己酯的测定和迁移量的测定

# 1 范围

本标准规定了食品接触材料及制品中己二酸二(2-乙基)己酯(DEHA)的测定方法与迁移量的测定方法。

本标准适用于聚氯乙烯制品中己二酸二(2-乙基)己酯的测定及迁移量的测定。

# 己二酸二（2-乙基）己酯的测定

# 2 原理

用四氢呋喃溶解试样，加入甲醇沉淀其中的聚合物，过滤后，DEHA留在滤液中，采用气相色谱-质谱仪测定，外标法定量。

# 3 试剂与材料

# 3.1 试剂

除非另有说明，本方法所用试剂均为分析纯，水为GB/T6682规定的一级水。

3.1.1 四氢呋喃 $\mathrm{(C_4H_8O}$ ,CAS号：109-99-9）。  
3.1.2 甲醇 $\mathrm{(CH_4O, CAS}$ 号：67-56-1）。  
3.1.3 正己烷 $\mathrm{(C_6H_{12}}$ ，CAS号：110-54-3)：色谱纯。

# 3.2 标准品

己二酸二(2-乙基)己酯 $\mathrm{(C_{22}H_{42}O_4}$ ，CAS号：103-23-1）：纯度 $\geq 99.8\%$ ，或经国家认证并授予标准物质证书的标准物质。

# 3.3 标准溶液配制

# 3.3.1 DEHA标准储备液

称取DEHA $100\mathrm{mg}$ （精确至 $0.0001\mathrm{g})$ ，用正己烷溶解后，定容至 $50~\mathrm{mL}$ ，获得DEHA浓度为 $2\mathrm{mg / mL}$ 的标准储备液。溶液在冰箱中储存，有效期为1个月。

# 3.3.2 DEHA标准中间溶液

用刻度吸量管吸取 $2.5\mathrm{mL}$ 的DEHA标准储备液(3.3.1)至 $50~\mathrm{mL}$ 容量瓶中，用正己烷稀释至刻度，获得DEHA标准中间溶液，其浓度为 $100.0\mathrm{mg / L}$ 。溶液储存方式同3.3.1。

# 3.3.3 DEHA标准工作溶液

分别用刻度吸量管及微量注射器吸取 $50~\mu \mathrm{L}, 0.2~\mathrm{mL}, 0.5~\mathrm{mL}, 1.0~\mathrm{mL}, 2.0~\mathrm{mL}, 5.0~\mathrm{mL}$ 的DEHA标准中间溶液(3.3.2)置于6个 $10~\mathrm{mL}$ 容量瓶中，用正己烷稀释、定容，充分摇匀，获得浓度分别为 $0.5\mathrm{mg / L},2.0\mathrm{mg / L},5.0\mathrm{mg / L},10.0\mathrm{mg / L},20.0\mathrm{mg / L},50.0\mathrm{mg / L}$ 的DEHA标准工作溶液。溶液储存方式同3.3.1。

# 4 仪器与设备

4.1 气相色谱-质谱联用仪：配电子轰击离子源（EI）。  
4.2 分析天平（精度为 $0.1\mathrm{mg}$ ）。  
4.3 超声波清洗器。  
4.4 氮吹仪。  
4.5 微量注射器： $100~\mu \mathrm{L}$   
4.6 试管： $50~\mathrm{mL}$

注：实验所用的玻璃器皿，都经过甲醇淋洗，通风晾干后待用。

# 5 分析步骤

# 5.1 试样处理

取样品，用剪刀裁成 $0.5\mathrm{cm}\times 0.5\mathrm{cm}$ 样片，混合均匀。

# 5.2 试样溶液的制备

称取 $0.1\mathrm{g}$ （精确至 $0.0001\mathrm{g}$ )样品于 $50~\mathrm{mL}$ 试管中，加入 $5\mathrm{mL}$ 四氢呋喃，超声提取 $30\mathrm{min}$ ，待样品全部溶解后，缓慢加入 $25~\mathrm{mL}$ 甲醇，沉淀聚氯乙烯高聚物，滤纸过滤后分别用 $5\mathrm{mL}$ 甲醇冲洗沉淀三次，合并滤液于 $50~\mathrm{mL}$ 容量瓶中，用甲醇定容并混合均匀，取 $100\mu \mathrm{L}$ 滤液室温下氮气吹干，用正己烷定容至 $1.0~\mathrm{mL}$ ，待测。若样品浓度超出标准工作溶液线性范围，可使用正己烷适当稀释后测定。

# 5.3 空白溶液的制备

除不加试样外，采用与5.2完全相同的分析步骤、试剂和用量。

# 5.4 仪器参考条件

# 5.4.1 色谱条件

色谱条件列出如下：

a）色谱柱：固定相为 $(5\%)$ 二苯基- $(95\%)$ 二甲基亚芳基硅氧烷共聚物，柱长 $30~\mathrm{m}$ ，内径 $0.32~\mathrm{mm}$ ，膜厚 $0.25\mu \mathrm{m}$ ；  
b）柱温程序：初始温度为 $90^{\circ}\mathrm{C}$ ，然后以 $15^{\circ}\mathrm{C / min}$ 的速率升至 $280^{\circ}\mathrm{C}$ ，保持 $10\mathrm{min}$ ；  
c）进样口温度： $280^{\circ}C$   
d) 载气：氦气 $1.5 \mathrm{~mL} / \mathrm{min}$ ；  
e）进样方式：分流方式，分流比为 $50:1$   
f）进样量： $0.2\mu \mathrm{L}$

# 5.4.2 质谱条件

质谱条件列出如下：

a）质谱接口温度： $250~\mathrm{^\circ C}$   
b）离子源温度： $250~\mathrm{^\circ C}$   
c）离子化方式：EI；  
d) 离子化能量: $70 \mathrm{eV}$ ;   
e）测定方式：选择离子监测模式，DEHA的监测离子范围 $(m / z):40\sim 370$ ，DEHA的特征离子为129、147、112、71，其中129为定量离子；  
f）溶剂延迟： $5\mathrm{min}$

# 5.5 绘制标准工作曲线

按照5.4所列测定条件，分别将标准工作溶液(3.3.3)依次注入气相色谱-质谱仪中，以标准工作溶液中浓度为横坐标，单位为毫克每升 $(\mathrm{mg / L})$ ，以对应DEHA峰面积为纵坐标，绘制标准曲线。标准色谱图参见图A.1。

# 5.6 试样溶液的测定

# 5.6.1 定性测定

按照5.4所列测定条件，将试样溶液(5.2)、空白溶液(5.3)进样气相色谱-质谱仪测定。在相同的实验条件下进行样品测定时，若试样溶液中待测物的色谱峰的保留时间与相应标准的色谱峰的保留时间的偏差在 $\pm 2.5\%$ 以内，并且在扣除背景后的样品质谱中，所选择的离子均出现，且样品谱图中定性离子的相对丰度与浓度接近的标准溶液谱图中对应定性离子的相对丰度进行比较，偏差不超过表1规定的范围，则可判定为样品中存在该种待测物。DEHA的特征离子及其丰度比见表2，DEHA质谱图见图A.2。

表 1 定性确证时相对离子丰度的最大允许偏差  

<table><tr><td>相对离子丰度K/%</td><td>&gt;50</td><td>20~50</td><td>10~20</td><td>≤10</td></tr><tr><td>允许最大偏差/%</td><td>±20</td><td>±25</td><td>±30</td><td>±50</td></tr></table>

表 2 DEHA 的特征离子及其丰度比  

<table><tr><td>化学名称</td><td>分子式</td><td>定性离子及其丰度比</td><td>定量离子</td></tr><tr><td>己二酸二(2-乙基)己酯</td><td>C22H42O4</td><td>129:112:147:71=100:25:25:31</td><td>129</td></tr></table>

# 5.6.2 定量测定

进行试样及空白溶液测定时，扣除空白值，得到DEHA峰面积。

# 6 分析结果的表述

试样中DEHA含量按式(1)计算：

$$
X = \frac {\rho \times V \times f \times 10 ^ {- 6}}{m} \times 100 \% \tag{1}
$$

式中：

$X$ ——试样中DEHA百分比含量， $\%$ ；

$\rho$ ——从工作曲线上查得试样溶液中DEHA浓度，单位为毫克每升 $(\mathrm{mg / L})$ ；

$V$ ——溶液体积，单位为毫升 $(\mathrm{mL})$ ；

$f$ ——稀释因子；

$10^{-6}$ ——单位换算因子；

$m$ ——所称样品的质量，单位为克 $(\mathrm{g})$ 。

计算结果保留两位有效数字。

# 7 精密度

在重复性条件下获得的两次独立测定结果的绝对差值不得超过其算术平均值的 $10\%$ 。

# 8 其他

方法检出限为 $0.1\%$ 、定量限为 $0.25\%$ 。

# 己二酸二（2-乙基）己酯迁移量的测定

# 9 原理

试样经浸泡试验后，己二酸二(2-乙基)己酯迁移到食品模拟物中，经液液萃取后，将提取液注入气相色谱质谱仪中检测，外标法定量。

# 10 试剂与材料

除非另有说明，本方法所用试剂均为分析纯，水为GB/T6682规定的一级水。

# 10.1 试剂

10.1.1 水基、酸性、酒精类、油基食品模拟物：所用试剂依据GB31604.1规定。  
10.1.2 正己烷 $\mathrm{(C_6H_{14}}$ ，CAS号：110-54-3)：色谱纯。  
10.1.3 甲醇 $\mathrm{(CH_3OH, CAS}$ 号：67-56-1）：色谱纯。  
10.1.4 乙酸乙酯 $\mathrm{(C_4H_8O_2}$ ，CAS号：141-78-6）：色谱纯。

# 10.2 试剂配制

水基、酸性、酒精类、油基食品模拟物：按GB5009.156操作。

# 10.3 标准品

己二酸二(2-乙基)己酯（简称 $\mathrm{DEHA},\mathrm{C}_{22}\mathrm{H}_{42}\mathrm{O}_4$ ，CAS号：103-23-1)：纯度 $\geqslant 99.8\%$ ，或经国家认证并授予标准物质证书的标准物质。

# 10.4 标准溶液配制

# 10.4.1 DEHA标准储备液（用于水基、酸性、酒精类食品模拟物分析）

称取DEHA标准品 $100\mathrm{mg}$ (精确至 $0.0001\mathrm{g}$ )，用正己烷溶解后，定容至 $50~\mathrm{mL}$ ，获得DEHA浓度为 $2\mathrm{mg / mL}$ 的标准储备液。溶液在冰箱中储存，有效期为1个月。

# 10.4.2 DEHA标准中间溶液（用于水基、酸性、酒精类食品模拟物分析）

用刻度吸量管吸取 $2.5\mathrm{mL}$ DEHA标准储备液(10.4.1)于 $50~\mathrm{mL}$ 容量瓶中，用正己烷稀释至刻度，获得DEHA标准中间溶液，其浓度为 $100.0\mathrm{mg / L}$ 。溶液储存方式同10.4.1。

# 10.4.3 DEHA标准工作溶液（用于水基、酸性、酒精类食品模拟物分析）

分别用刻度吸量管及微量进样器吸取 $50~\mu \mathrm{L}, 0.2~\mathrm{mL}, 0.5~\mathrm{mL}, 1.0~\mathrm{mL}, 2.0~\mathrm{mL}, 5.0~\mathrm{mL}$ 的DEHA标准中间溶液(10.4.2)置于6个 $10~\mathrm{mL}$ 容量瓶中，用正己烷稀释、定容，充分摇匀，获得浓度应分别为 $0.5\mathrm{mg / L},2.0\mathrm{mg / L},5.0\mathrm{mg / L},10.0\mathrm{mg / L},20.0\mathrm{mg / L},50.0\mathrm{mg / L}$ 的DEHA标准工作溶液。溶液储存方式同10.4.1。

# 10.4.4 DEHA标准储备液（用于油基食品模拟物分析）

称取DEHA $50\mathrm{mg}$ （精确至 $0.0001\mathrm{g}$ )至 $50~\mathrm{mL}$ 烧杯中，加入油基食品模拟物 $50~\mathrm{g}$ （精确到 $0.0001\mathrm{g})$ ，溶解混匀，该标准储备液浓度为 $1000~\mathrm{mg / kg}$ 。溶液在冰箱中储存，有效期为1个月。

# 10.4.5 DEHA标准中间溶液（用于油基食品模拟物分析）

称取 $1.0\mathrm{g}$ (精确到 $0.01\mathrm{g}$ ) 的DEHA标准储备液(10.4.4)于 $10~\mathrm{mL}$ 容量瓶中，再准确称取 $9.0\mathrm{g}$ （精确到 $0.0001\mathrm{g}$ )油基食品模拟物加入该容量瓶中，混匀，获得DEHA标准中间溶液，其浓度为 $100\mathrm{mg / kg}$ 。溶液储存方式同10.4.4。

# 10.4.6 DEHA标准工作溶液（用于油基食品模拟物分析）

分别称取 $0.2\mathrm{g},0.5\mathrm{g},1.0\mathrm{g},2.0\mathrm{g},4.0\mathrm{g},5.0\mathrm{g}$ （精确到 $0.01\mathrm{g})$ DEHA标准中间溶液（10.4.5）置于6个 $10~\mathrm{mL}$ 容量瓶中，再分别加入油基食品模拟物 $9.8\mathrm{g},9.5\mathrm{g},9.0\mathrm{g},8.0\mathrm{g},6.0\mathrm{g},5.0\mathrm{g}$ （精确到 $0.0001\mathrm{g})$ ，摇匀，DEHA标准工作溶液。溶液浓度分别为 $2\mathrm{mg / kg},5\mathrm{mg / kg},10\mathrm{mg / kg},20\mathrm{mg / kg},$ $40~\mathrm{mg / kg},50~\mathrm{mg / kg}$ 。分别准确称取上述溶液 $2.0\mathrm{g}$ （精确到 $0.0001\mathrm{g})$ 至6个 $10~\mathrm{mL}$ 具塞离心管中，准确加入 $2.0~\mathrm{mL}$ 甲醇，用涡旋振荡器振荡提取 $10\mathrm{min}$ ，静置至少 $30\mathrm{min}$ 使两相分层后离心，吸取上层萃取液供气相色谱-质谱分析。

# 11 仪器和设备

11.1 气相色谱-质谱联用仪：配电子轰击离子源（EI）。  
11.2 氮吹仪。  
11.3 离心机。  
11.4 涡旋振荡器。  
11.5 离心管： $10~\mathrm{mL}$   
11.6 恒温水浴。

# 12 分析步骤

# 12.1 试样迁移试验

按照GB5009.156及GB31604.1的要求，对样品进行迁移试验，得到食品模拟物试液。如果得到的食品模拟物试液不能马上进行下一步试验，应将食品模拟物试液于 $4^{\circ}\mathrm{C}$ 冰箱中避光保存。

所得食品模拟物试液应冷却或恢复至室温后进行下一步试验。

# 12.2 试液制备

# 12.2.1 水基、酸性、酒精类食品模拟物的制备

用刻度吸量管吸取 $2.0\mathrm{mL}$ 经过迁移试验的模拟物浸泡液于 $10\mathrm{mL}$ 离心管中，准确加入 $2.0\mathrm{mL}$ 乙酸乙酯，振荡提取 $10\mathrm{min}$ 后， $4500\mathrm{r / min}$ 离心 $5\mathrm{min}$ ，移取乙酸乙酯层萃取液；以 $2.0\mathrm{mL}$ 乙酸乙酯再提取一次，合并两次乙酸乙酯萃取液，用氮气室温吹干后用正己烷定容至 $2.0\mathrm{mL}$ ，供仪器检测。若选用的食品模拟物中乙醇含量超过 $20\%$ ，则首先需要使用氮吹仪除去过量乙醇后，再按照上述方式进行处理。

# 12.2.2 油基食品模拟物的制备

称取 $2.0\mathrm{g}$ （精确到 $0.01\mathrm{g}$ )经过迁移试验的油基食品模拟物浸泡液于 $10~\mathrm{mL}$ 具塞离心管中，准确加入 $2.0  \mathrm{mL}$ 甲醇，以涡旋振荡器振荡提取 $10\mathrm{min}$ ，静置至少 $30\mathrm{min}$ 使两相分层后离心，吸取上层萃取液供气相色谱-质谱分析。

# 12.3 空白溶液的制备

除不加试样外，采用与12.2完全相同的分析步骤、试剂和用量。

# 12.4 仪器参考条件

# 12.4.1 气相色谱条件

气相色谱条件列出如下：

a) 色谱柱: 固定相为 $(5\%)$ 二苯基- $(95\%)$ 二甲基亚芳基硅氧烷共聚物, 柱长 $30 \mathrm{~m}$ , 内径为 $0.32 \mathrm{~mm}$ , 膜厚 $0.25 \mu \mathrm{m}$ ;  
b）柱温程序：初始温度为 $90^{\circ}\mathrm{C}$ ，然后以 $15^{\circ}\mathrm{C / min}$ 的速率升至 $280^{\circ}\mathrm{C}$ ，保持 $10\mathrm{min}$ ；  
c）进样口温度： $280^{\circ}C$   
d) 载气：氮气 $1.5 \mathrm{~mL} / \mathrm{min}$ ；  
e）进样方式：分流方式，分流比为 $50:1$   
f）进样量： $0.2\mu \mathrm{L}$

# 12.4.2 质谱条件

质谱条件列出如下：

a）质谱接口温度： $250~\mathrm{^\circ C}$   
b）离子源温度： $250~\mathrm{^\circ C}$   
c）离子化方式：EI；  
d) 离子化能量: $70 \mathrm{eV}$ ;   
e）测定方式：选择离子监测模式，DEHA的监测离子范围 $(m / z):40\sim 370$ ，DEHA的特征离子为129、147、112、71，其中129为定量离子；

f）溶剂延迟： $5\mathrm{min}$

# 12.5 绘制标准工作曲线

按照12.4所列测定条件，分别将对水基、酸性、酒精类、油基食品模拟物标准工作溶液（10.4.3、10.4.6)进行检测，以标准溶液工作溶液中DEHA浓度为横坐标，单位为“毫克每升 $(\mathrm{mg / L})$ （水基、酸性、酒精类食品模拟物)或毫克每千克 $(\mathrm{mg / kg})$ （油基食品模拟物）”，以对应DEHA峰面积为纵坐标，绘制标准曲线。

# 12.6 试样溶液的测定

# 12.6.1 定性测定

按照12.4所列测定条件，将试样溶液(12.2)、空白溶液(12.3)进样气相色谱-质谱仪测定。定性方法同5.6.1。

# 12.6.2 定量测定

进行试样及空白溶液测定时，扣除空白值，得到DEHA峰面积。

# 13 分析结果的表述

由标准曲线得到试样溶液中DEHA的浓度，按GB5009.156进行迁移量计算，得到食品接触材料及制品中DEHA的迁移量。计算结果保留两位有效数字。

# 14 精密度

在重复性条件下获得的两次独立测定结果的绝对差值不得超过算术平均值的 $10\%$ 。

# 15 其他

水基、酸性、酒精类食品模拟物中DEHA的方法检出限为 $0.2\mathrm{mg / L}$ ，定量限为 $0.5\mathrm{mg / L}$ ；油基食品模拟物中DEHA的方法检出限为 $0.8\mathrm{mg / kg}$ ，定量限为 $2\mathrm{mg / kg}$ 。

# 附录A

# 标准溶液总离子流色谱图与质谱图

己二酸二(2-乙基)己酯标准溶液总离子流色谱图见图A.1。

![](images/675f0e072401873d56b0c1948ba7fe82021049f2ca3fe6883b4c0666e695644f.jpg)  
图A.1 标准溶液总离子流色谱图

己二酸二(2-乙基)己酯质谱图见图A.2。

![](images/fc0378984dfaa2864422533f0d92467b1016298257d7c58dc4af5f7338a38788.jpg)  
图A.2 己二酸二（2-乙基）己酯质谱图

File: _all_md_renamed/GB 31604.29-2016 食品安全国家标准 食品接触材料及制品 甲基丙烯酸甲酯迁移量的测定.md
# 食品安全国家标准

# 食品接触材料及制品

# 甲基丙烯酸甲酯迁移量的测定

2016-10-19 发布

2017-04-19 实施

# 前言

本标准代替SN/T2894—2011《出口食品接触材料 高分子材料 食品模拟物中甲基丙烯酸甲酯的测定 气相色谱-质谱法》。

本标准与SN/T2894—2011相比，主要变化如下：

——标准名称修改为“食品安全国家标准 食品接触材料及制品 甲基丙烯酸甲酯迁移量的测定”；  
——修改了食品模拟物试液的制备；  
——修改了分析结果的表述；  
——修改了检出限和定量限。

# 食品安全国家标准

# 食品接触材料及制品甲基丙烯酸甲酯迁移量的测定

# 1 范围

本标准规定了食品接触材料及制品中甲基丙烯酸甲酯迁移量的气相色谱-质谱测定方法。  
本标准适用于食品接触材料及制品中甲基丙烯酸甲酯迁移量的测定。

# 2 原理

水基、酸性、酒精类模拟物中的甲基丙烯酸甲酯用乙酸乙酯提取，葵花籽油模拟物用无水乙醇提取后，提取液用气相色谱-质谱法检测，采用外标法定量。

# 3 试剂和材料

除非另有说明，本方法所用试剂均为分析纯，水为 $\mathrm{GB / T6682}$ 规定的一级水。

# 3.1 试剂

3.1.1 氯化钠 $(\mathrm{NaCl})$ 。  
3.1.2 无水硫酸钠 $\mathrm{(Na_2SO_4)}$ 。  
3.1.3 乙酸乙酯 $\mathrm{(C_4H_8O_2)}$ ：色谱纯。  
3.1.4 无水乙醇 $\mathrm{(C_2H_5OH)}$ ：色谱纯。  
3.1.5 水基、酸性、酒精类食品模拟物：所用试剂依据GB31604.1的规定。  
3.1.6 葵花籽油：规格参见附录B中表B.1。

# 3.2 试剂配制

水基、酸性、酒精类食品模拟物：按照GB5009.156的规定配制。

# 3.3 标准品

甲基丙烯酸甲酯（MMA， $\mathrm{C}_5\mathrm{H}_8\mathrm{O}_2$ ，CAS号：80-62-6）：纯度 $\geq 99.0\%$

# 3.4 标准溶液配制

3.4.1 甲基丙烯酸甲酯标准储备液 $(1000\mathrm{mg / L})$ ：准确称取甲基丙烯酸甲酯 $0.1\mathrm{g}$ （精确至 $0.1\mathrm{mg}$ )于烧杯中，加入无水乙醇溶解后转移到 $100~\mathrm{mL}$ 容量瓶，用无水乙醇定容，在 $0^{\circ}C\sim 4^{\circ}C$ 密封避光保存。  
3.4.2 甲基丙烯酸甲酯标准中间液 $(200\mathrm{mg / L})$ ：准确移取 $10~\mathrm{mL}$ 甲基丙烯酸甲酯标准储备液于 $50~\mathrm{mL}$ 容量瓶中，用无水乙醇定容，保存方式同3.4.1。  
3.4.3 水基、酸性、酒精类食品模拟物标准工作溶液：分别移取 $250\mu \mathrm{L}, 500\mu \mathrm{L}, 2500\mu \mathrm{L}, 5000\mu \mathrm{L}, 10000\mu \mathrm{L}$ 甲基丙烯酸甲酯标准中间液于 $100\mathrm{mL}$ 容量瓶中，分别用水基、酸性、酒精类模拟物稀释成浓度分别为 $0.5\mathrm{mg / L}, 1\mathrm{mg / L}, 5\mathrm{mg / L}, 10\mathrm{mg / L}, 20\mathrm{mg / L}$ 的甲基丙烯酸甲酯水基、酸性、酒精类标准工

作溶液。然后按5.2.1进行提取操作。

3.4.4 葵花籽油模拟物标准工作溶液：分别称取 $2\mathrm{g}$ （精确至 $0.1\mathrm{mg}$ )葵花籽油模拟物于6支 $10~\mathrm{mL}$ 的具塞离心管中，用可调式移液器分别移取 $0\mu \mathrm{L},7\mu \mathrm{L},10\mu \mathrm{L},20\mu \mathrm{L},50\mu \mathrm{L},100\mu \mathrm{L}$ 甲基丙烯酸甲酯标准中间液加入至离心管中，用涡旋振荡器混合均匀。葵花籽油模拟物标准工作溶液浓度为： $0.0~\mathrm{mg / kg}$ 、 $0.7\mathrm{mg / kg},1\mathrm{mg / kg},2\mathrm{mg / kg},5\mathrm{mg / kg},10\mathrm{mg / kg}$ ，按5.2.2进行提取操作。

# 4 仪器和设备

4.1 气相色谱仪，配有质谱检测器。  
4.2 涡旋振荡器。  
4.3 电子天平：感量 $0.1\mathrm{mg}$   
4.4 离心机： $4000\mathrm{r / min}$   
4.5 容量瓶： $50~\mathrm{mL}$ ， $100~\mathrm{mL}$ ， $1000~\mathrm{mL}$   
4.6 有机滤膜： $0.45 \mu \mathrm{m}$ 。  
4.7 移液管： $2\mathrm{mL}, 5\mathrm{mL}, 10\mathrm{mL}$ 。  
4.8 具塞离心管： $10~\mathrm{mL}$   
4.9 可调式移液器（ $1\mu \mathrm{L} \sim 20\mu \mathrm{L}, 20\mu \mathrm{L} \sim 100\mu \mathrm{L}, 100\mu \mathrm{L} \sim 5000\mu \mathrm{L}$ ）。

# 5 分析步骤

# 5.1 样品迁移试验

按照GB5009.156和GB31604.1的要求，对样品进行迁移试验，得到食品模拟物试液。如果得到的食品模拟物试液不能马上进行下一步试验，应将食品模拟物试液于 $0^{\circ}\mathrm{C} \sim 4^{\circ}\mathrm{C}$ 冰箱中避光保存。

应将所得食品模拟物试液冷却或恢复至室温后进行下一步试验。

# 5.2 试液制备

# 5.2.1 水基、酸性、酒精类食品模拟物试液的制备

移取 $2.0\mathrm{mL}$ 从迁移试验中获得的水基、酸性、酒精类食品模拟物于 $10~\mathrm{mL}$ 具塞离心管中，向离心管中分别加入 $0.5\mathrm{g}$ 氯化钠和 $2\mathrm{mL}$ 乙酸乙酯，经涡旋提取 $(1500\mathrm{r / min})1.5\mathrm{min}$ 后，静置 $2\mathrm{min}$ ，移取上层清液，用无水硫酸钠进行干燥，经 $0.45\mu \mathrm{m}$ 滤膜过滤后供气相色谱-质谱测定。

# 5.2.2 葵花籽油模拟物试液的制备

称取 $2\mathrm{g}$ （精确至 $0.1\mathrm{mg}$ ）从迁移试验获得的葵花籽油食品模拟物于 $10~\mathrm{mL}$ 的具塞离心管中，向离心管中加入 $2\mathrm{mL}$ 无水乙醇，经涡旋提取 $(1500\mathrm{r / min})1\mathrm{min}$ 后，静置 $2\mathrm{min}$ ，离心机高速离心 $(4000\mathrm{r / min})$ $5\mathrm{min}$ ，立刻移取上层清液，经 $0.45\mu \mathrm{m}$ 滤膜过滤后供气相色谱-质谱测定。

# 5.3 空白试液的制备

按照5.2.1和5.2.2所述步骤处理没有与食品接触材料接触的食品模拟物。

# 5.4 测定

# 5.4.1 气相色谱质谱测定参考条件

a）色谱柱：聚乙二醇(PEG)毛细管柱：柱长 $30.0\mathrm{m}$ ，内径 $0.25\mathrm{mm}$ ，膜厚 $0.25\mu \mathrm{m}$ ，或性能类似的

分析柱。  
b）程序升温：初始温度 $40^{\circ}\mathrm{C}$ ，保持 $8\mathrm{min}$ ， $30^{\circ}\mathrm{C / min}$ 升至 $180^{\circ}\mathrm{C}$ ，保持 $5\mathrm{min}$ 。  
c）进样口温度： $180^{\circ}C$ □  
d) 质谱接口温度: $250^{\circ} \mathrm{C}$ 。  
e) 离子源温度: $230^{\circ} \mathrm{C}$ 。  
f） 四极杆温度： $150~\mathrm{^\circ C}$ □  
g) 载气： $\mathrm{He}$ （纯度 $>99.999\%$ ），0.9 mL/min 恒流。  
h）进样量： $1\mu \mathrm{L}$   
i）进样方式：分流进样，分流比 $10:1$   
j） 电离方式：EI。  
k）溶剂延迟： $4\mathrm{min}$   
1) 质谱扫描方式：同时采集全扫描(SCAN)和选择离子模式(SIM)数据。  
m）全扫描(SCAN)范围： $10~m / z\sim 150~m / z$ 。  
n）选择离子模式(SIM)采集参数：定量离子 $m / z69$ ，定性离子 $m / z100,m / z99$ ，丰度比为 $100:42:22$

# 5.4.2 绘制标准工作曲线

按照5.4.1对水基、酸性、酒精类食品模拟物标准工作溶液和葵花籽油模拟物标准工作溶液依次进样测定。以标准工作溶液中甲基丙烯酸甲酯浓度为横坐标，单位以“ $\mathrm{mg / L}$ 或 $\mathrm{mg / kg}$ ”表示，以对应的峰面积为纵坐标，绘制标准工作曲线。标准溶液色谱图见附录A。

# 5.4.3 试液测定

对空白溶液和食品模拟物试液依次进样，扣除空白值，得到甲基丙烯酸甲酯的峰面积。

# 6 分析结果的表述

由标准曲线求得的试样溶液中甲基丙烯酸甲酯的浓度，按GB5009.156进行迁移量的计算，得到食品模拟物及制品中甲基丙烯酸甲酯的迁移量，计算结果保留至小数点后两位。

# 7 精密度

在重复性条件下获得的两次独立测定结果的绝对差值不得超过算术平均值的 $10\%$ 。

# 8 其他

水基、酸性、酒精类模拟物中甲基丙烯酸甲酯的方法检出限为 $0.2\mathrm{mg / L}$ ；葵花籽油模拟物中甲基丙烯酸甲酯的方法检出限为 $0.3\mathrm{mg / kg}$ 。

水基、酸性、酒精类模拟物中甲基丙烯酸甲酯的方法定量限为 $0.5\mathrm{mg / L}$ ；葵花籽油模拟物中甲基丙烯酸甲酯的方法定量限为 $0.7\mathrm{mg / kg}$ 。

# 附录A

# 甲基丙烯酸甲酯(MMA)标准品气相色谱-质谱选择离子监测图

甲基丙烯酸甲酯标准品气相色谱-质谱选择离子监测图见图A.1。

![](images/f161bd1cc01064401af24be6f5104f9c7842fa60682ca7b6dcc415c923e303f9.jpg)  
图A.1 甲基丙烯酸甲酯(保留时间5.751min)标准品气相色谱-质谱选择离子监测图

# 附录B

# 葵花籽油规格

葵花籽油规格见表B.1。

表 B. 1 葵花籽油规格  

<table><tr><td>碘值(韦氏法)</td><td>120~145</td></tr><tr><td>折射率(25℃)</td><td>1474~1476</td></tr><tr><td>皂化数</td><td>188~193</td></tr><tr><td>相对密度(20℃)</td><td>0.918~0.925</td></tr><tr><td>不可皂化物质</td><td>≤0.5%</td></tr><tr><td>酸度(以%油酸表示)</td><td>≤0.5%</td></tr></table>

File: _all_md_renamed/GB 31604.3-2016 食品安全国家标准 食品接触材料及制品 树脂干燥失重的测定.md
# 食品安全国家标准

# 食品接触材料及制品

# 树脂干燥失重的测定

2016-08-31 发布

2017-03-01 实施

# 前言

本标准代替GB/T5009.58—2003《食品包装用聚乙烯树脂卫生标准的分析方法》中干燥失重、GB/T5009.59—2003《食品包装用聚苯乙烯树脂卫生标准的分析方法》中干燥失重的测定。

本标准与GB/T5009.58—2003、GB/T5009.59—2003相比，主要变化如下：

——标准名称修改为“食品安全国家标准 食品接触材料及制品 树脂干燥失重的测定”；

——修改了标准的范围。

# 食品安全国家标准

# 食品接触材料及制品树脂干燥失重的测定

# 1 范围

本标准规定了食品接触材料及制品树脂干燥失重的测定方法。

本标准适用于食品接触材料及制品聚乙烯树脂、聚苯乙烯树脂干燥失重的测定。

# 2 原理

聚乙烯树脂试样于 $90^{\circ}\mathrm{C} \sim 95^{\circ}\mathrm{C}$ 、聚苯乙烯树脂试样于 $100^{\circ}\mathrm{C}$ 干燥失去的重量，即为干燥失重，表示此条件下挥发物质的存在情况。

# 3 仪器和设备

3.1 天平：感量为 $0.1\mathrm{mg}$ 。  
3.2 电热恒温干燥箱。  
3.3 扁形称量瓶：直径 $40~\mathrm{mm}$

# 4 分析步骤

# 4.1 采样方法

按GB5009.156操作。

# 4.2 试样的测定

# 4.2.1 聚乙烯树脂

称取 $5\mathrm{g}\sim 10\mathrm{g}$ （精确至 $0.1\mathrm{mg})$ 粒子试样，放于已恒重的扁形称量瓶中，厚度不超过 $5\mathrm{mm}$ ，于 $90~^\circ \mathrm{C}\sim 95~^\circ \mathrm{C}$ 干燥 $2\textrm{h}$ ，取出，在干燥器中放置 $30\mathrm{min}$ ，称量。

# 4.2.2 聚苯乙烯树脂

称取 $5\mathrm{g}\sim 10\mathrm{g}$ （精确至 $0.1\mathrm{mg})$ 粒子试样，放于已恒重的扁形称量瓶中，厚度不超过 $5\mathrm{mm}$ ，于 $100^{\circ}\mathrm{C}\pm 2^{\circ}\mathrm{C}$ 干燥 $3\mathrm{h}$ ，取出，在干燥器内冷却 $30\mathrm{min}$ ，称量。

# 5 分析结果的表述

试样中干燥失重含量按式(1)计算：

$$
X = \frac {m _ {1} - m _ {2}}{m _ {1} - m _ {3}} \times 1 0 0 \tag {1}
$$

式中：

$X$ ——试样中干燥失重的含量，单位为克每百克 $(\mathrm{g} / 100\mathrm{g})$ ；

$m_{1}$ ——试样加称量瓶的质量，单位为克 $(\mathrm{g})$ ；

$m_{2}$ ——试样加称量瓶干燥后的质量，单位为克 $(\mathrm{g})$ ；

$m_{3}$ ——称量瓶的质量，单位为克 $(\mathrm{g})$ ；

100——换算系数。

计算结果以重复性条件下获得的两次独立测定结果的算术平均值表示，结果保留三位有效数字。

# 6 精密度

在重复性条件下获得的两次独立测定结果的绝对差值不得超过算术平均值的 $20\%$ 。

File: _all_md_renamed/GB 31604.33-2016 食品安全国家标准 食品接触材料及制品 镍迁移量的测定.md
# 食品安全国家标准

# 食品接触材料及制品 镍迁移量的测定

2016-10-19 发布

2017-04-19 实施

# 前言

本标准代替GB/T5009.81—2003《不锈钢食具容器卫生标准的分析方法》和SN/T2829—2011《食品接触材料金属材料 食品模拟物中重金属含量的测定 电感耦合等离子体发射光谱法》中镍的迁移量测定方法。

本标准与GB/T5009.81—2003中镍的测定方法相比，主要变化如下：

——标准名称修改为“食品安全国家标准 食品接触材料及制品 镍迁移量的测定”；

——增加电感耦合等离子体质谱法和电感耦合等离子体发射光谱法。

# 食品安全国家标准

# 食品接触材料及制品 镍迁移量的测定

# 1 范围

本标准规定了食品接触材料及制品在食品模拟物中浸泡后镍迁移量测定的石墨炉原子吸收光谱法、电感耦合等离子体质谱法、电感耦合等离子体发射光谱法和丁二酮肟比色法。

本标准适用于食品接触材料及制品中镍迁移量的测定。

# 第一法 石墨炉原子吸收光谱法

# 2 原理

采用食品模拟物浸泡食品接触材料及制品中预期与食品接触的部分，浸泡液经石墨炉原子化，在 $232.0\mathrm{nm}$ 处测定的吸收值在一定浓度范围内与镍含量成正比，与标准系列比较定量。

# 3 试剂和材料

除非另有说明，本方法所用试剂均为优级纯，水为 $\mathrm{GB / T6682}$ 规定的二级水。

# 3.1 试剂

3.1.1 硝酸 $(\mathrm{HNO}_3)$ 。  
3.1.2 磷酸二氢铵 $(\mathrm{NH_4H_2PO_4})$ 。  
3.1.3 配制食品模拟物所需试剂：依据GB31604.1的规定。

# 3.2 试剂配制

3.2.1 硝酸溶液 $(1 + 1)$ ：量取 $250~\mathrm{mL}$ 硝酸，加入 $250~\mathrm{mL}$ 水中，混匀。  
3.2.2 硝酸溶液 $(5 + 95)$ ：量取 $50~\mathrm{mL}$ 硝酸，加入 $950~\mathrm{mL}$ 水中，混匀。  
3.2.3 食品模拟物：按照GB5009.156的规定配制。   
3.2.4 磷酸二氢铵溶液 $(20\mathrm{g / L})$ ：称取 $2.0\mathrm{g}$ 磷酸二氢铵，用水溶解，定容至 $100~\mathrm{mL}$ 。

# 3.3 标准品

金属镍(Ni,CAS号:7440-02-0):纯度 $\geqslant 99.99\%$ ,或经国家认证并授予标准物质证书的标准溶液。

# 3.4 标准溶液配制

3.4.1 镍标准储备液 $(1000\mathrm{mg / L})$ : 准确称取 $1\mathrm{g}$ 金属镍 (精确至 $0.001\mathrm{g}$ ), 加少量硝酸溶液 $(1 + 1)$ , 加热直至镍完全溶解, 然后转入 $1000\mathrm{mL}$ 容量瓶, 加水至刻度, 混匀。或采用经国家认证并授予标准物质证书的标准溶液稀释。

3.4.2 镍标准中间液 $(10.0\mathrm{mg / L})$ ：吸取镍标准储备液 $1.00~\mathrm{mL}$ 于 $100~\mathrm{mL}$ 容量瓶中，加硝酸溶液（5+95)稀释至刻度，混匀。  
3.4.3 镍标准使用液 $(1.00\mathrm{mg / L})$ ：吸取镍标准储备液 $10.0~\mathrm{mL}$ 于 $100~\mathrm{mL}$ 容量瓶中，加硝酸溶液（5+95)稀释至刻度，混匀。  
3.4.4 镍标准系列溶液：准确吸取镍标准使用液 $(1.00\mathrm{mg / L})0\mathrm{mL},0.500\mathrm{mL},1.00\mathrm{mL},2.00\mathrm{mL}$ 、 $3.00~\mathrm{mL},4.00~\mathrm{mL}$ 分别置于 $50~\mathrm{mL}$ 容量瓶中，用相应食品模拟物稀释至刻度，混匀，浓度为 $0\mu \mathrm{g / L}$ 产 $10.0~\mu \mathrm{g / L},20.0~\mu \mathrm{g / L},40.0~\mu \mathrm{g / L},60.0~\mu \mathrm{g / L},80.0~\mu \mathrm{g / L}$ 。

注：可根据仪器的灵敏度、线性范围以及样液中镍实际含量确定标准系列溶液中镍的浓度和范围。若所选食品模拟物为中性或碱性，则需添加适量硝酸使该溶液中硝酸浓度约为 $5\%$ （体积分数）。

# 4 仪器和设备

注：所有玻璃器皿均需用硝酸溶液 $(1 + 5)$ 浸泡过夜，用水冲洗干净备用。

4.1 原子吸收光谱仪：配石墨炉原子化器，镍空心阴极灯。  
4.2 分析天平：感量 $0.1\mathrm{mg}$

# 5 分析步骤

# 5.1 试样的预处理

根据待测样品的预期用途和使用条件，按照GB5009.156和GB31604.1规定的迁移试验方法及试验条件进行迁移试验。浸泡液经充分混匀后，取部分浸泡试液用于分析。若浸泡试液为中性或碱性，则添加适量硝酸使试液中硝酸浓度约为 $5\%$ （体积分数）。同时做试样空白试验。

# 5.2 测定

# 5.2.1 仪器测试条件

仪器参考条件见表A.1。

# 5.2.2 标准曲线的制作

按浓度由低到高的顺序分别吸取 $10\mu \mathrm{L}$ 镍标准系列溶液和 $5\mu \mathrm{L}$ 磷酸二氢铵溶液 $(20~\mathrm{g / L})$ （可根据所使用的仪器确定最佳进样量)同时注入石墨炉中，经原子化后测定其吸光值，以标准系列浓度为横坐标，对应的吸光值为纵坐标绘制标准曲线。

# 5.2.3 试样测定

在与测定标准溶液相同的试验条件下，吸取 $10~\mu \mathrm{L}$ 样品溶液和 $5\mu \mathrm{L}$ 磷酸二氢铵溶液（ $20~\mathrm{g / L}$ ）（可根据所使用的仪器确定最佳进样量）同时注入石墨炉中，经原子化后测定其吸光度值，与标准系列比较定量。同时测试试样空白溶液。

# 6 分析结果的表述

由标准曲线得到试样溶液中镍的浓度，扣除空白值后按GB5009.156进行迁移量计算，得到食品接触材料及制品中镍的迁移量。计算结果保留三位有效数字。

# 7 精密度

在重复性条件下获得的两次独立测定结果的绝对差值不得超过算术平均值的 $20\%$ 。

# 8 其他

本方法检出限为 $1\mu \mathrm{g} / \mathrm{L}$ ，定量限为 $3\mu \mathrm{g} / \mathrm{L}$ 。

# 第二法 电感耦合等离子体质谱法

见GB31604.49。

# 第三法 电感耦合等离子体发射光谱法

见GB31604.49。

# 第四法 丁二酮肟比色法

# 9 原理

食品模拟物试液中的镍在弱碱性条件下，与丁二酮肟反应生成红色络合物，用三氯甲烷萃取。向三氯甲烷萃取液中加入稀盐酸反萃取，向稀盐酸萃取液中加入溴水，再加氨水脱色，然后与碱性丁二酮肟反应生成红色络合物，与标准系列比较定量。

# 10 试剂和材料

除非另有说明，本方法所用试剂均为分析纯，水为GB/T6682规定的三级水。

# 10.1 试剂

10.1.1 枸橼酸氢二铵 $\left[\left(\mathrm{NH}_{4}\right)_{2} \mathrm{HC}_{6} \mathrm{H}_{5} \mathrm{O}_{7}\right]$ 。   
10.1.2 丁二酮[(CH3)C2(NOH)2]。  
10.1.3 乙醇 $\mathrm{(C_2H_5OH)}$ 。  
10.1.4 三氯甲烷 $\mathrm{(CHCl_3)}$   
10.1.5 溴水 $(\mathrm{Br}_2)$ 。  
10.1.6 氢氧化钠(NaOH)。  
10.1.7 盐酸（HCl）。  
10.1.8 氨水 $(\mathrm{NH}_3\cdot \mathrm{H}_2\mathrm{O})$ 。  
10.1.9 硝酸 $\left(\mathrm{HNO}_{3}\right)$ ：优级纯。  
10.1.10 配制食品模拟物所需试剂：依据GB31604.1的规定。

# 10.2 试剂配制

10.2.1 枸橼酸氢二铵溶液 $(100\mathrm{g / L})$ ：称取 $10\mathrm{g}$ 枸橼酸氢二铵溶于水至 $100~\mathrm{mL}$ 。

10.2.2 乙醇溶液 $(95 + 5)$ ：向 $95~\mathrm{mL}$ 乙醇中加入 $5\mathrm{mL}$ 水，混匀。  
10.2.3 丁二酮肟乙醇溶液 $(10\mathrm{g / L})$ ：称取 $1\mathrm{g}$ 丁二酮肟溶于 $100~\mathrm{mL}$ 乙醇溶液 $(95 + 5)$ 中，混匀。如有不溶解物，过滤，滤液备用。  
10.2.4 氢氧化钠溶液 $(0.2\mathrm{mol} / \mathrm{L})$ ：称取 $1.0\mathrm{g}$ 氢氧化钠溶于 $125~\mathrm{mL}$ 水中。  
10.2.5 碱性丁二酮肟溶液 $(10\mathrm{g / L})$ ：称取 $1\mathrm{g}$ 丁二酮肟溶于 $100~\mathrm{mL}$ 氢氧化钠溶液 $(0.2\mathrm{mol} / \mathrm{L})$ 中，混匀。  
10.2.6 氢氧化钠溶液 $(20\%)$ ：称取 $20\mathrm{g}$ 氢氧化钠用水定容至 $100~\mathrm{mL}$ 。  
10.2.7 盐酸溶液 $(0.5\mathrm{mol} / \mathrm{L})$ ：量取 $20.9~\mathrm{mL}$ 盐酸，用水稀释至 $500~\mathrm{mL}$ ，混匀。  
10.2.8 氨水溶液 $(5\mathrm{mol} / \mathrm{L})$ ：量取 $33.8~\mathrm{mL}$ 氨水，用水稀释至 $100~\mathrm{mL}$ ，混匀。  
10.2.9 氨水溶液 $(2\mathrm{mol} / \mathrm{L})$ ：量取 $13.5~\mathrm{mL}$ 氨水，用水稀释至 $100~\mathrm{mL}$ ，混匀。  
10.2.10 氨水溶液 $(0.3\mathrm{mol} / \mathrm{L})$ ：量取 $20.3~\mathrm{mL}$ 氨水，用水稀释至 $1000~\mathrm{mL}$ ，混匀。  
10.2.11 硝酸溶液 $(1 + 1)$ ：量取 $100~\mathrm{mL}$ 硝酸，缓慢加入 $100~\mathrm{mL}$ 水中，混匀。  
10.2.12 硝酸溶液 $(5 + 95)$ ：量取 $10\mathrm{mL}$ 硝酸，缓慢加入 $190~\mathrm{mL}$ 水中，混匀。  
10.2.13 食品模拟物：按照GB5009.156的规定配制。

# 10.3 标准品

金属镍(Ni,CAS号：7440-02-0)：纯度 $\geqslant 99.99\%$ ，或经国家认证并授予标准物质证书的标准溶液。

# 10.4 标准溶液配制

10.4.1 镍标准储备液 $(1000\mathrm{mg / L})$ ：准确称取 $1\mathrm{g}$ 金属镍(精确至 $0.001\mathrm{g}$ )，加少量硝酸溶液 $(1 + 1)$ ，加热直至镍完全溶解，然后转入 $1000\mathrm{mL}$ 容量瓶，加水至刻度，混匀。或采用经国家认证并授予标准物质证书的标准溶液稀释。  
10.4.2 镍标准使用液 $(10.0\mathrm{mg / L})$ ：吸取镍标准储备液 $(1000\mathrm{mg / L})1.00\mathrm{mL}$ 于 $100~\mathrm{mL}$ 容量瓶中，加硝酸溶液 $(5 + 95)$ 稀释至刻度，混匀。

# 11 仪器和设备

注：所有玻璃器皿均需用硝酸溶液 $(1 + 5)$ 浸泡过夜，用水冲洗干净备用。

11.1 分光光度计：配 $1\mathrm{cm}$ 比色杯。  
11.2 分析天平：感量 $0.1\mathrm{mg}$

# 12 分析步骤

# 12.1 试样的预处理

同5.1。

# 12.2 测定

# 12.2.1 标准曲线的制作

分别吸取镍标准使用液 $(10.0\mathrm{mg / L})0\mathrm{mL},0.250\mathrm{mL},0.500\mathrm{mL},1.00\mathrm{mL},2.00\mathrm{mL},3.00\mathrm{mL}$ $4.00~\mathrm{mL},5.00~\mathrm{mL}$ 至 $100~\mathrm{mL}$ 容量瓶中，加食品模拟物定容至刻度，对应的浓度系列为 $0\mu \mathrm{g} / \mathrm{L}$ 产 $25.0~\mu \mathrm{g} / \mathrm{L},50.0~\mu \mathrm{g} / \mathrm{L},100~\mu \mathrm{g} / \mathrm{L},200~\mu \mathrm{g} / \mathrm{L},300~\mu \mathrm{g} / \mathrm{L},400~\mu \mathrm{g} / \mathrm{L},500~\mu \mathrm{g} / \mathrm{L}$ 。加氢氧化钠溶液( $20 \%$ )调至中性或弱碱性，放置 $2\textrm{h}$ ，过滤，滤液移入 $250~\mathrm{mL}$ 分液漏斗中，加 $2\mathrm{mL}$ 枸橼酸氢二铵溶液（ $100~\mathrm{g / L}$ ，加

数滴氨水溶液 $(2\mathrm{mol} / \mathrm{L})$ 调溶液 $\mathrm{pH}$ 为 $8\sim 9$ 。加 $2\mathrm{mL}$ 丁二酮肟乙醇溶液 $(10\mathrm{g} / \mathrm{L})$ ，加 $10~\mathrm{mL}$ 三氯甲烷，剧烈振摇 $1\mathrm{min}$ ，静置，将三氯甲烷分离至 $60~\mathrm{mL}$ 分液漏斗中。向水层加三氯甲烷 $5\mathrm{mL}$ 按上述操作反复进行两次，合并三氯甲烷液，弃去水层。用 $10~\mathrm{mL}$ 氨水溶液 $(0.3\mathrm{mol} / \mathrm{L})$ 洗涤三氯甲烷层，剧烈振摇 $30~\mathrm{s}$ ，静置，分离三氯甲烷层于另一 $60~\mathrm{mL}$ 分液漏斗中，向该漏斗中加 $10~\mathrm{mL}$ 盐酸溶液 $(0.5\mathrm{mol} / \mathrm{L})$ ，剧烈振摇 $1\mathrm{min}$ ，静置，分离三氯甲烷层于另一分液漏斗中；加 $5\mathrm{mL}$ 盐酸溶液 $(0.5\mathrm{mol} / \mathrm{L})$ 同上操作，合并盐酸液，移入 $25~\mathrm{mL}$ 具塞比色管中，加 $2\mathrm{mL}$ 溴水，振摇。静置 $1\mathrm{min}$ ，加氨水溶液 $(5\mathrm{mol} / \mathrm{L})$ 至无色，再多加 $2\mathrm{mL}$ 氨水溶液 $(5\mathrm{mol} / \mathrm{L})$ ，在流水中冷至室温；加 $2\mathrm{mL}$ 碱性丁二酮肟溶液 $(10~\mathrm{g} / \mathrm{L})$ ，加水至 $25~\mathrm{mL}$ 充分混合，放置 $20\mathrm{min}$ ，于 $540~\mathrm{nm}$ 处测定吸光度。以吸光度为纵坐标，标准浓度为横坐标，绘制标准曲线。

# 12.2.2 试样测定

取试样浸泡液 $100~\mathrm{mL}$ ，加氢氧化钠溶液 $(20\%)$ 调至中性或弱碱性，放置 $2\mathrm{h}$ ，过滤，滤液移入 $250~\mathrm{mL}$ 分液漏斗中，加 $2\mathrm{mL}$ 枸橼酸氢二铵溶液 $(100~\mathrm{g / L})$ ，加数滴氨水溶液 $(2\mathrm{mol / L})$ 调溶液 $\mathrm{pH}$ 为 $8\sim 9$ 。加 $2\mathrm{mL}$ 丁二酮肟乙醇溶液 $(10~\mathrm{g / L})$ ，加 $10~\mathrm{mL}$ 三氯甲烷，剧烈振摇 $1\mathrm{min}$ ，静置，将三氯甲烷分离至 $60~\mathrm{mL}$ 分液漏斗中。向水层加三氯甲烷 $5\mathrm{mL}$ 按上述操作反复进行两次，合并三氯甲烷液，弃去水层。用 $10~\mathrm{mL}$ 氨水溶液 $(0.3\mathrm{mol / L})$ 洗涤三氯甲烷层，剧烈振摇 $30~\mathrm{s}$ ，静置，分离三氯甲烷层于另一 $60~\mathrm{mL}$ 分液漏斗中，向该漏斗中加 $10~\mathrm{mL}$ 盐酸溶液 $(0.5\mathrm{mol / L})$ ，剧烈振摇 $1\mathrm{min}$ ，静置，分离三氯甲烷层于另一分液漏斗中；加 $5\mathrm{mL}$ 盐酸溶液 $(0.5\mathrm{mol / L})$ 同上操作，合并盐酸液，移入 $25~\mathrm{mL}$ 具塞比色管中，加 $2\mathrm{mL}$ 溴水，振摇。静置 $1\mathrm{min}$ ，加氨水溶液 $(5\mathrm{mol / L})$ 至无色，再多加 $2\mathrm{mL}$ 氨水溶液 $(5\mathrm{mol / L})$ ，在流水中冷至室温；加 $2\mathrm{mL}$ 碱性丁二酮肟溶液 $(10~\mathrm{g / L})$ ，加水至 $25~\mathrm{mL}$ 充分混合，放置 $20\mathrm{min}$ ，于 $540~\mathrm{nm}$ 处测定吸光度。另取 $100~\mathrm{mL}$ 食品模拟物，同时测定试剂空白。

# 13 分析结果的表述

同6。

# 14 精密度

在重复性条件下获得的两次独立测定结果的绝对差值不得超过算术平均值的 $20\%$ 。

# 15 其他

本方法检出限为 $0.03\mathrm{mg / L}$ ，定量限为 $0.09\mathrm{mg / L}$ 。

# 附录A

# 石墨炉原子吸收光谱仪参考升温程序

石墨炉原子吸收光谱仪参考升温程序见表A.1。

表 A. 1 石墨炉原子吸收光谱仪参考升温程序  

<table><tr><td rowspan="2">元素</td><td rowspan="2">波长nm</td><td rowspan="2">狭缝nm</td><td rowspan="2">灯电流mA</td><td rowspan="2">内气流量L/min</td><td colspan="2">干燥</td><td colspan="2">灰化</td><td colspan="2">原子化</td></tr><tr><td>温度/℃</td><td>时间/s</td><td>温度/℃</td><td>时间/s</td><td>温度/℃</td><td>时间/s</td></tr><tr><td>镍</td><td>232.0</td><td>0.2</td><td>5~7</td><td>0.3</td><td>85~130</td><td>30~50</td><td>500~750</td><td>20</td><td>2600</td><td>4~5</td></tr></table>

File: _all_md_renamed/GB 31604.36-2016 食品安全国家标准 食品接触材料及制品 软木中杂酚油的测定.md
# 食品安全国家标准

# 食品接触材料及制品

# 软木中杂酚油的测定

2016-10-19 发布

2017-04-19 实施

# 前言

本标准代替SN/T2828—2011《食品接触材料 木质材料 软木中杂酚油的溶出测定 气相色谱-质谱法》。

本标准与SN/T2828—2011相比，主要变化如下：

——标准名称修改为“食品安全国家标准 食品接触材料及制品 软木中杂酚油的测定”；

——定量方法采用标准曲线法代替单点法。

# 食品安全国家标准

# 食品接触材料及制品

# 软木中杂酚油的测定

# 1 范围

本标准规定了食品接触材料软木中杂酚油的气相色谱-质谱测定方法。

本标准适用于食品接触材料软木中杂酚油的测定。

# 2 原理

试样中的杂酚油用无水乙醇在索氏(Soxhlet)抽提器中进行提取，浓缩提取液并定容。提取液用 $0.45\mu \mathrm{m}$ 有机系微孔滤膜过滤后，用气相色谱-质谱联用仪(GC-MS)测定，以保留时间定性，外标法定量。

# 3 试剂和材料

除非另有说明，本方法所用试剂均为分析纯，水为GB/T6682规定的一级水。

# 3.1 试剂

无水乙醇 $\mathrm{(CH_3CH_2OH)}$ 。

# 3.2 标准品

杂酚油标准品：纯度均不低于 $98\%$ ，见附录A。

# 3.3 标准溶液的配制

# 3.3.1 标准储备液的配制

分别准确称取适量的杂酚油标准品，用无水乙醇配制成浓度为 $100\mu \mathrm{g / mL}$ 的标准储备液。

# 3.3.2 标准工作液的配制

取标准储备液，用无水乙醇逐级稀释成浓度为 $0.01\mu \mathrm{g / mL},0.02\mu \mathrm{g / mL},0.05\mu \mathrm{g / mL},0.1\mu \mathrm{g / mL},$ $0.2\mu \mathrm{g / mL}$ 的标准工作液，或根据需要配制成适用浓度的标准工作液。

注：标准储备液在 $0\sim 4^{\circ}C$ 冰箱中保存有效期6个月。

# 4 仪器和设备

4.1 气相色谱-质谱联用仪。  
4.2 索氏抽提器： $150~\mathrm{mL}$

4.3 旋转蒸发器。  
4.4 切割研磨机。  
4.5 有机系微孔滤膜：孔径 $0.45\mu \mathrm{m}$

# 5 分析步骤

# 5.1 试样制备

取适量软木样品，用切割研磨机将样品切割并研磨成粒径不超过 $1\mathrm{mm}$ 的粉末，充分混匀并贮存于密闭容器中，避光保存。

# 5.2 试样的提取

准确称取 $2\mathrm{g}$ （精确至 $1\mathrm{mg}$ 试样于 $150~\mathrm{mL}$ 索氏抽提器的纸筒中，在圆底烧瓶中加入 $80~\mathrm{mL}$ 无水乙醇， $80^{\circ}\mathrm{C}\sim 95^{\circ}\mathrm{C}$ 进行 $4\mathrm{h}$ 提取， $1\textrm{h}$ 内回流次数不少于4次。冷却后，用旋转蒸发器 $50~^\circ \mathrm{C}$ 旋转蒸发，直到剩下约 $5\mathrm{mL}$ ，用无水乙醇转移定容至 $10~\mathrm{mL}$ ，试液经有机系滤膜过滤后，待气相色谱-质谱测定。

# 5.3 测定

# 5.3.1 仪器参考条件

# 5.3.1.1 气相色谱-质谱参考条件

以下参数可供参考，具体实例可参见附录B。

a）色谱柱：石英毛细管柱；  
b）载气：He，纯度为 $\geq 99.999\%$   
c） 程序升温；  
d）进样方式：不分流进样；  
e）离子化方式：EI；  
f) 电子能量: $70 \mathrm{eV}$ ;  
g）测定方式：选择离子监测（SIM）。

# 5.3.1.2 气相色谱-质谱检测及确证

进行样品测定时，如果检出的色谱峰的保留时间与标准样品相一致，并且在扣除背景后的样品质谱图中，所选离子均出现，并且其丰度比与标准品的丰度比值在允许范围内（允许范围见表1)，则可判定样品中存在相应的目标物。

表 1 气相色谱-质谱定性确证相对离子丰度最大容许误差  

<table><tr><td>相对丰度(基峰)</td><td>&gt;50%</td><td>&gt;20%~50%</td><td>&gt;10%~20%</td><td>≤10%</td></tr><tr><td>GC-MS相对离子 丰度最大允许误差</td><td>±10%</td><td>±15%</td><td>±20%</td><td>±50%</td></tr></table>

注：在上述气相色谱-质谱条件下，9种杂酚油标准物的气相色谱-质谱选择离子色谱图参见附录B。

# 5.3.2 标准曲线的制作

将标准系列工作液分别注入气相色谱-质谱联用仪，测定相应的峰高或峰面积。以标准工作液的浓

度为横坐标，以峰面积为纵坐标，绘制标准曲线。

# 6 分析结果的表述

样品中每种杂酚油的含量按式(1)计算：

$$
X _ {i} = \frac {\rho_ {i , s} \times V}{m} \tag {1}
$$

式中：

$X_{i}$ ——试样中杂酚油 $i$ 的含量，单位为毫克每千克 $(\mathrm{mg / kg})$ ；

$\rho_{i,s}$ ——由标准曲线求得试样溶液中杂酚油 $i$ 的浓度，单位为微克每毫升 $(\mu \mathrm{g / mL})$ ；

$V$ ——样液定容体积，单位为毫升 $(\mathrm{mL})$ ；

$m$ ——试样质量，单位为克 $(\mathrm{g})$ 。

# 7 精密度

在重复性条件下，获得两次独立测试结果的绝对差值不得超过算术平均值的 $10\%$ 。

# 8 其他

当取样量 $2.00\mathrm{g}$ ，定容至 $10.00\mathrm{mL}$ 时，定量限均为 $0.5\mathrm{mg / kg}$ 。

# 附录A

# 9种杂酚油化合物的名称、CAS号、化学结构式及分子式

本标准检测的杂酚油的名称、CAS号、化学结构式及分子式见表A.1。

表 A. 1 本标准检测的 9 种杂酚油化合物  

<table><tr><td>序号</td><td>杂酚油名称</td><td>英文名称</td><td>CAS NO.</td><td>化学结构式</td><td>化学分子式</td></tr><tr><td>1</td><td>邻甲基苯酚</td><td>o-Methylphenol</td><td>95-48-7</td><td>OH
CH2OH</td><td>C7H8O</td></tr><tr><td>2</td><td>间甲基苯酚</td><td>m-Methylphenol</td><td>108-39-4</td><td>OH
CH2OH</td><td>C7H8O</td></tr><tr><td>3</td><td>对甲基苯酚</td><td>p-Methylphenol</td><td>106-44-5</td><td>OH
CH2OH</td><td>C7H8O</td></tr><tr><td>4</td><td>2-乙基苯酚</td><td>2-Ethylphenol</td><td>90-00-6</td><td>OH
CH2OH</td><td>C8H10O</td></tr><tr><td>5</td><td>4-乙基苯酚</td><td>4-Ethylphenol</td><td>123-07-9</td><td>OH
CH2OH</td><td>C8H10O</td></tr><tr><td>6</td><td>2,3-二甲基苯酚</td><td>2,3-Dimethylphenol</td><td>526-75-0</td><td>OH
CH2OH</td><td>C8H10O</td></tr><tr><td>7</td><td>2,4-二甲基苯酚</td><td>2,4-Dimethylphenol</td><td>105-67-9</td><td>OH
CH2OH</td><td>C8H10O</td></tr><tr><td>8</td><td>2,6-二甲基苯酚</td><td>2,6-Dimethylphenol</td><td>576-26-1</td><td>OH
C8H10O</td><td>C8H10O</td></tr><tr><td>9</td><td>4-丙基苯酚</td><td>4-Propylphenol</td><td>645-56-7</td><td>OH
C9H12O</td><td>C9H12O</td></tr></table>

# 附录B

# 9种杂酚油化合物的测定示例

由于测试结果取决于所使用仪器，因此不可能给出色谱分析的通用参数。设定的参数应保证色谱测定时被测组分与其他组分能够得到有效的分离，在下述测定工作条件下GC-MS色谱图见图B.1。

a）色谱柱：HP-INNOWax石英毛细管柱，或等效柱；柱长： $30~\mathrm{m}$ ；内径： $0.25\mathrm{mm}$ ；膜厚： $0.25\mu \mathrm{m}$   
b）载气：He，纯度为 $\geq 99.999\%$   
c）程序升温：初温 $80^{\circ}\mathrm{C}$ ，保持 $2\mathrm{min}$ ；以 $10^{\circ}\mathrm{C} / \mathrm{min}$ 程序升温至 $240^{\circ}\mathrm{C}$ ，保持 $15\mathrm{min}$ ；  
d）进样口温度： $260^{\circ}C$   
e）进样方式：不分流进样，1min后开阀；  
f) 离子化方式: 电子电离源(EI); 离子源温度: $230^{\circ} \mathrm{C}$ ;  
g） 电子能量： $70\mathrm{eV}$   
h）测定方式：选择离子监测(SIM)，见表B.1。

表 B. 1 9 种杂酚油化合物的保留时间和特征离子  

<table><tr><td>序号</td><td>名称</td><td>保留时间min</td><td>选择离子m/z</td><td>丰度比</td></tr><tr><td>1</td><td>2,3-二甲基苯酚</td><td>10.48</td><td>107,122,77,121</td><td>100:80:29:27</td></tr><tr><td>2</td><td>邻甲基苯酚</td><td>11.12</td><td>108,107,79,77</td><td>100:92:44:42</td></tr><tr><td>3</td><td>2-乙基苯酚</td><td>11.59</td><td>107,122,77,79</td><td>100:39:18:9</td></tr><tr><td>4</td><td>2,4-二甲基苯酚</td><td>11.69</td><td>107,122,121,77</td><td>100:88:50:29</td></tr><tr><td>5</td><td>对甲基苯酚</td><td>11.74</td><td>107,108,77,79</td><td>100:86:27:20</td></tr><tr><td>6</td><td>间甲基苯酚</td><td>11.80</td><td>108,107,79,77</td><td>100:95:35:32</td></tr><tr><td>7</td><td>2,6-二甲基苯酚</td><td>12.23</td><td>122,107,121,77</td><td>100:92:33:29</td></tr><tr><td>8</td><td>4-乙基苯酚</td><td>12.45</td><td>107,122,77,108</td><td>100:25:23:7</td></tr><tr><td>9</td><td>4-丙基苯酚</td><td>13.20</td><td>107,136,77,108</td><td>100:24:8:7</td></tr><tr><td colspan="5">注:选择离子中的数字带下划线的为定量离子。</td></tr></table>

![](images/5c3f94315b53200834dc4c25d7b272de9a3227ca2d2dbe70bcff55b919082f39.jpg)  
图B.1 9种杂酚油化合物的选择离子监测色谱图

说明：

1—2，3-二甲基苯酚；  
2—邻甲基苯酚；  
3-2-乙基苯酚；  
4—2，4-二甲基苯酚；  
5——对甲基苯酚；  
6——间甲基苯酚；  
7—2，6-二甲基苯酚；  
8—4-乙基苯酚；  
9—4-丙基苯酚。
