Repository: wei292224644/download_test

# 国家标准下载爬虫

从 **https://sppt.cfsa.net.cn:8086/db** 自动切换至「标准文本」、展开全部后，轮询所有下载按钮并保存到本地。

## 步骤说明

1. 打开上述网址（默认在「最新公告」）
2. 点击 **「标准文本」** 标签
3. 点击 **「展开全部>>」**
4. 查找页面上所有下载链接/按钮，逐个点击并保存文件

## 环境要求

- 使用 **uv** 做 Python 版本与依赖管理（见 [uv](https://docs.astral.sh/uv/)）
- 项目锁定 Python 3.12（`.python-version`），需 Playwright（Chromium）

## 安装与运行

```bash

# 进入项目目录
cd /Users/wwj/Desktop/self/download_gb

# 使用 uv 创建虚拟环境并安装依赖（会按 .python-version 使用 Python 3.12）
uv sync

# 安装 Playwright 浏览器（仅首次需要）
uv run playwright install chromium

File: _all_md_renamed/GB 31604.38-2016 食品安全国家标准 食品接触材料及制品 砷的测定和迁移量的测定.md
# 食品安全国家标准

# 食品接触材料及制品

# 砷的测定和迁移量的测定

2016-10-19 发布

2017-04-19 实施

# 前言

本标准代替GB/T5009.68—2003《食品容器内壁过氯乙烯涂料卫生标准的分析方法》、GB/T5009.72—2003《铝制食具容器卫生标准的分析方法》、GB/T5009.78—2003《食品包装用原纸卫生标准的分析方法》、GB/T5009.81—2003《不锈钢食具容器卫生标准的分析方法》、SN/T2900—2011《出口食品接触材料 纸、再生纤维材料 砷的测定 原子荧光光谱法》、SN/T2594—2010《食品接触材料 软木塞中铅、镉、铬、砷的测定 电感耦合等离子体质谱法》、SN/T2597—2010《食品接触材料 高分子材料 铅、镉、铬、砷、锑、锗迁移量的测定》、SN/T2829—2011《食品接触材料 金属材料 食品模拟物中重金属含量的测定 电感耦合等离子体发射光谱法》中砷的测定和迁移量的测定。

本标准与GB/T5009.68—2003相比，主要变化如下：

——标准名称修改为“食品安全国家标准 食品接触材料及制品 砷的测定和迁移量的测定”；  
——增加了砷的测定；  
——增加了电感耦合等离子体质谱法；  
——增加了电感耦合等离子体发射光谱法；  
——删除银盐法，砷斑法。

# 食品安全国家标准

# 食品接触材料及制品 砷的测定和迁移量的测定

# 1 范围

本标准规定了食品接触材料及制品在食品模拟物中浸泡后砷迁移量及纸制品、软木塞中砷测定的氢化物原子荧光光谱法、电感耦合等离子体质谱法和电感耦合等离子体发射光谱法。

本标准适用于食品接触材料及制品中砷迁移量及纸制品、软木塞中砷的测定。

# 第一部分 砷的测定

# 第一法 氢化物原子荧光光谱法

# 2 原理

纸制品、软木塞等经粉碎后采用干灰化消解，消解液加入硫脲使五价砷预还原为三价砷，再与还原态氢生成砷化氢，由氩气载入石英原子化器中分解为原子态砷，在砷空心阴极灯的发射光激发下产生原子荧光，其荧光强度与被测液中的砷浓度成正比，与标准系列比较定量。

# 3 试剂和材料

除非另有说明，本方法所用试剂均为分析纯，水为 $\mathrm{GB / T6682}$ 规定的二级水。

# 3.1 试剂

3.1.1 氢氧化钾(KOH)。  
3.1.2 硼氢化钾 $\mathrm{(KBH_4)}$ 。  
3.1.3 硫脲 $\mathrm{(CN_2H_4S)}$ 。  
3.1.4 抗坏血酸 $\mathrm{(C_6H_8O_6)}$ 。  
3.1.5 硝酸 $\mathrm{(HNO_3)}$ ：优级纯。  
3.1.6 盐酸（HCl）：优级纯。  
3.1.7 六水合硝酸镁 $\left[\mathrm{Mg}\left(\mathrm{NO}_{3}\right)_{2} \cdot 6 \mathrm{H}_{2} \mathrm{O}\right]$ 。  
3.1.8 氧化镁 $(\mathrm{MgO})$ 。

# 3.2 试剂配制

3.2.1 氢氧化钾溶液 $(5\mathrm{g} / \mathrm{L})$ ：称取 $5\mathrm{g}$ 氢氧化钾用水稀释至 $1000~\mathrm{mL}$ ，混匀。  
3.2.2 硼氢化钾碱溶液 $(10\mathrm{g / L})$ ：称取硼氢化钾 $10\mathrm{g}$ ，用氢氧化钾溶液 $(5\mathrm{g / L})$ 溶解，并定容至 $1000~\mathrm{mL}$ 。该溶液现配现用。  
3.2.3 预还原剂溶液：称取 $5.0\mathrm{g}$ 硫脲，加约 $80~\mathrm{mL}$ 水溶解后，加入 $5.0\mathrm{g}$ 抗坏血酸，完全溶解后，用水稀

释至 $100~\mathrm{mL}$ ，混匀，现用现配。

3.2.4 盐酸溶液 $(5 + 95)$ ：量取 $50~\mathrm{mL}$ 盐酸倒入 $950~\mathrm{mL}$ 水中，混匀。  
3.2.5 盐酸溶液 $(1 + 1)$ ：量取 $50~\mathrm{mL}$ 盐酸倒入 $50~\mathrm{mL}$ 水中，混匀。  
3.2.6 硝酸镁溶液 $(150\mathrm{g / L})$ ：称取 $16.13\mathrm{g}$ 六水合硝酸镁用水稀释至 $100~\mathrm{mL}$ ，混匀。

# 3.3 标准品

三氧化二砷 $\mathrm{(As_2O_3}$ ,CAS号：1327-53-3)：纯度 $>99.99\%$ ，或一定浓度的经国家认证并授予标准物质证书的砷标准溶液。

# 3.4 标准溶液配制

3.4.1 砷标准储备液 $(1000\mathrm{mg / L})$ ：使用经国家认证并授予标准物质证书的标准溶液或按GB/T602规定制备。  
3.4.2 砷标准中间液 $(1.00\mathrm{mg / L})$ ：准确吸取砷标准储备液 $10.0~\mathrm{mL}$ 于 $100~\mathrm{mL}$ 容量瓶中，加盐酸溶液(5+95)至刻度，混匀。再准确吸取该砷标准溶液 $1.00~\mathrm{mL}$ 于 $100~\mathrm{mL}$ 容量瓶中，加盐酸溶液(5+95)至刻度，混匀。  
3.4.3 砷标准系列溶液：分别吸取砷标准中间液 $0\mathrm{mL}, 0.500\mathrm{mL}, 1.00\mathrm{mL}, 2.00\mathrm{mL}, 3.00\mathrm{mL}, 4.00\mathrm{mL}$ 于 $100\mathrm{mL}$ 容量瓶中，加盐酸溶液 $(5 + 95)$ 至刻度，混匀。此砷标准系列溶液浓度分别为 $0\mu \mathrm{g} / \mathrm{L}$ 、 $5.00\mu \mathrm{g} / \mathrm{L}, 10.0\mu \mathrm{g} / \mathrm{L}, 20.0\mu \mathrm{g} / \mathrm{L}, 30.0\mu \mathrm{g} / \mathrm{L}, 40.0\mu \mathrm{g} / \mathrm{L}$ 。

注：可根据仪器的灵敏度、线性范围及浸泡液中砷的实际浓度确定标准溶液系列中砷的具体浓度。

# 4 仪器设备

注：所有玻璃器皿均需硝酸溶液 $(1 + 5)$ 浸泡过夜，用自来水反复冲洗，最后用水冲洗干净。

4.1 原子荧光光度计：附砷空心阴极灯。  
4.2 马弗炉。  
4.3 分析天平：感量 $1\mathrm{mg}$

# 5 分析步骤

# 5.1 试样的预处理

取适量试样，粉碎混匀。称取试样 $1\mathrm{g}\sim 3\mathrm{g}$ （精确至 $0.001\mathrm{g})$ 于带盖坩埚中，加 $10~\mathrm{mL}$ 硝酸镁溶液 $(150~\mathrm{g / L})$ ，混匀，低热蒸干，将氧化镁 $1\mathrm{g}$ 仔细覆盖在干渣上，于电炉上炭化至无黑烟，移入 $550~^\circ \mathrm{C}$ 高温炉灰化 $4\mathrm{h}$ 。取出放冷，小心加入 $10~\mathrm{mL}$ 盐酸溶液 $(1 + 1)$ 以中和氧化镁并溶解灰分，转入 $25~\mathrm{mL}$ 容量瓶中，用盐酸溶液 $(5 + 95)$ 分次涮洗坩埚后转出合并于容量瓶中，最后用水定容至刻度，混匀备用。

# 5.2 测定

# 5.2.1 仪器测试条件

调整仪器性能至最佳状态，仪器参考条件：光电倍增管电压： $400\mathrm{V}$ ；砷空心阴极灯电流： $35\mathrm{mA}$ ；原子化器：温度 $820~\mathrm{^\circ C}\sim 850~\mathrm{^\circ C}$ ；高度： $8\mathrm{mm}$ ；氩气流速：载气 $400~\mathrm{mL / min}$ 。

# 5.2.2 标准曲线的制作

取 $25~\mathrm{mL}$ 比色管6支，依次准确加入砷标准系列溶液 $20~\mathrm{mL}$ ，各加预还原剂溶液 $5~\mathrm{mL}$ ，混匀，放置

30 min 后待测。将标准系列溶液按浓度由低到高的顺序分别导入原子荧光光度计后测其荧光强度值，以浓度为横坐标，吸光度值为纵坐标，制作标准曲线。

# 5.2.3 试样测定

取试样消解液 $20~\mathrm{mL}$ 于 $25~\mathrm{mL}$ 比色管中，加入预还原剂溶液 $5~\mathrm{mL}$ ，混匀，放置 $30~\mathrm{min}$ 后上机测定，与标准系列比较定量，同时做空白试验。

# 6 分析结果的表述

试样中砷的含量按式(1)计算：

$$
X = \frac {\left(\rho - \rho_ {0}\right) \times V}{m \times 1 0 0 0} \tag {1}
$$

式中：

$X$ ——试样中砷的含量，单位为毫克每千克 $(\mathrm{mg / kg})$ ；

$\rho$ ——测定试样消解液中砷的浓度，单位为微克每升 $(\mu \mathrm{g} / \mathrm{L})$ ；

$\rho_0$ ——空白液中砷的浓度，单位为微克每升 $(\mu \mathrm{g} / \mathrm{L})$ ；

$V$ ——试样消化液的定容总体积，单位为毫升 $(\mathrm{mL})$ ；

$m$ ——试样质量，单位为克 $(\mathrm{g})$ ；

1000 ——换算系数。

当砷含量 $\geqslant 1.00\mathrm{mg / kg}$ 时，计算结果保留三位有效数字，当砷含量 $<  1.00~\mathrm{mg / kg}$ 时，计算结果保留两位有效数字。

# 7 精密度

在重复性条件下获得的两次独立测定结果的绝对差值不得超过算术平均值的 $20\%$ 。

# 8 其他

以称样量 $0.5\mathrm{g}$ ，定容至 $25~\mathrm{mL}$ 计算，方法检出限为 $\mathrm{0.05mg / kg}$ ，定量限为 $\mathrm{0.15mg / kg}$

# 第二法 电感耦合等离子体质谱法

见GB31604.49。

# 第三法 电感耦合等离子体发射光谱法

见GB31604.49。

# 第二部分 砷迁移量的测定

# 第一法 氢化物原子荧光光谱法

# 9 原理

采用食品模拟物浸泡食品接触材料及制品中预期与食品接触的部分，浸泡液加入硫脲使五价砷预还原为三价砷，再与还原态氢生成砷化氢，由氩气载入石英原子化器中分解为原子态砷，在砷空心阴极灯的发射光激发下产生原子荧光，其荧光强度与被测液中的砷浓度成正比，与标准系列比较定量。

# 10 试剂和材料

除非另有说明，本方法所用试剂均为分析纯，水为GB/T6682规定的二级水。

# 10.1 试剂

10.1.1 氢氧化钾(KOH)。  
10.1.2 硼氢化钾 $\mathrm{(KBH_4)}$   
10.1.3 硫脲 $(\mathrm{CN}_2\mathrm{H}_4\mathrm{S})$ 。  
10.1.4 抗坏血酸 $\mathrm{(C_6H_8O_6)}$ 。  
10.1.5 盐酸（HCL）：优级纯。  
10.1.6 硝酸 $(\mathrm{HNO}_3)$ ：优级纯。  
10.1.7 配制食品模拟物所需试剂：依据GB31604.1的规定。

# 10.2 试剂配制

10.2.1 氢氧化钾溶液 $(5\mathrm{g} / \mathrm{L})$ ：称取 $5\mathrm{g}$ 氢氧化钾用水稀释至 $1000~\mathrm{mL}$ ，混匀。  
10.2.2 硼氢化钾碱溶液 $(10\mathrm{g / L})$ ：称取硼氢化钾 $10\mathrm{g}$ ，用氢氧化钾溶液 $(5\mathrm{g / L})$ 溶解，并定容至 $1000~\mathrm{mL}$ 。该溶液现配现用。  
10.2.3 预还原剂溶液：称取 $5.0\mathrm{g}$ 硫脲，加约 $80~\mathrm{mL}$ 水溶解后，加入 $5.0\mathrm{g}$ 抗坏血酸，完全溶解后，用水稀释至 $100~\mathrm{mL}$ ，混匀。该溶液现配现用。  
10.2.4 食品模拟物：按照GB5009.156的规定配制。   
10.2.5 盐酸溶液 $(5 + 95)$ ：量取 $50~\mathrm{mL}$ 盐酸倒入 $950~\mathrm{mL}$ 水中，混匀。

# 10.3 标准品

三氧化二砷 $\mathrm{(As_2O_3}$ ,CAS号：1327-53-5)：纯度 $>99.99\%$ ，或一定浓度的经国家认证并授予标准物质证书的砷标准溶液。

# 10.4 标准溶液配制

10.4.1 砷标准储备液 $(1000\mathrm{mg / L})$ ：使用经国家认证并授予标准物质证书的标准溶液或按GB/T602规定制备。  
10.4.2 砷标准中间液 $(1.00\mathrm{mg / L})$ ：准确吸取砷标准储备液 $10.0~\mathrm{mL}$ 于 $100~\mathrm{mL}$ 容量瓶中，加盐酸溶液(5+95)至刻度，混匀。再准确吸取该砷标准溶液 $1.00~\mathrm{mL}$ 于 $100~\mathrm{mL}$ 容量瓶中，加盐酸溶液(5+95)至刻度，混匀。

10.4.3 砷标准系列溶液：分别吸取砷标准中间液 $0\mathrm{mL}, 0.500\mathrm{mL}, 1.00\mathrm{mL}, 2.00\mathrm{mL}, 3.00\mathrm{mL}, 4.00\mathrm{mL}$ 于 $100\mathrm{mL}$ 容量瓶中，加相应食品模拟物至刻度，混匀。此砷标准系列溶液浓度分别为 $0\mu \mathrm{g} / \mathrm{L}$ 、 $5.00\mu \mathrm{g} / \mathrm{L}, 10.0\mu \mathrm{g} / \mathrm{L}, 20.0\mu \mathrm{g} / \mathrm{L}, 30.0\mu \mathrm{g} / \mathrm{L}, 40.0\mu \mathrm{g} / \mathrm{L}$ 。

注：可根据仪器的灵敏度、线性范围及浸泡液中砷的实际浓度确定标准溶液系列中砷的具体浓度。若所选食品模拟物为中性或碱性，则需添加适量硝酸使该溶液中硝酸浓度约为 $5\%$ （体积分数）。

# 11 仪器和设备

注：所有玻璃器皿均需硝酸溶液 $(1 + 5)$ 浸泡过夜，用自来水反复冲洗，最后用水冲洗干净。

11.1 原子荧光光度计：附砷空心阴极灯。  
11.2 分析天平：感量为 $1\mathrm{mg}$

# 12 分析步骤

# 12.1 试样的预处理

根据待测样品的预期用途和使用条件，按照GB5009.156和GB31604.1规定的迁移试验方法及试验条件进行迁移试验。浸泡液经充分混匀后，取部分浸泡试液用于分析。若浸泡试液为中性或碱性，则添加适量硝酸使试液中硝酸浓度约为 $5\%$ （体积分数）。同时做试样空白试验。

# 12.2 测定

# 12.2.1 仪器测试条件

调整仪器性能至最佳状态，仪器参考条件：光电倍增管电压： $400\mathrm{V}$ ；砷空心阴极灯电流： $35\mathrm{mA}$ ；原子化器：温度 $820~\mathrm{^\circ C}\sim 850~\mathrm{^\circ C}$ ；高度： $8\mathrm{mm}$ ；氩气流速：载气 $400~\mathrm{mL / min}$ 。

# 12.2.2 标准系列的制作

取 $25~\mathrm{mL}$ 比色管6支，依次准确加入砷标准系列溶液 $20~\mathrm{mL}$ ，各加预还原剂溶液 $5~\mathrm{mL}$ ，混匀，放置 $30~\mathrm{min}$ 后待测。将标准系列溶液按浓度由低到高的顺序分别导入原子荧光光度计后测其荧光强度值，以浓度为横坐标，吸光度值为纵坐标，制作标准曲线。

# 12.2.3 试样测定

取试样浸泡液 $20~\mathrm{mL}$ 于 $25~\mathrm{mL}$ 比色管中，加入预还原剂溶液 $5~\mathrm{mL}$ ，混匀，放置 $30~\mathrm{min}$ 后上机测定，与标准系列比较定量，同时做空白试验。

# 13 分析结果的表述

由标准曲线得到试样溶液中砷的浓度，扣除空白值后按GB5009.156进行迁移量计算，得到食品接触材料及制品中砷的迁移量。计算结果保留三位有效数字。

# 14 精密度

在重复性条件下获得的两次独立测定结果的绝对差值不得超过算术平均值的 $20\%$ 。

# 15 其他

方法检出限为 $0.001\mathrm{mg / L}$ ，定量限为 $0.003\mathrm{mg / L}$ 。

# 第二法 电感耦合等离子体质谱法

见GB31604.49。

# 第三法 电感耦合等离子体发射光谱法

见GB31604.49。

File: _all_md_renamed/GB 31604.41-2016 食品安全国家标准 食品接触材料及制品 锑迁移量的测定.md
# 食品安全国家标准

# 食品接触材料及制品 锋迁移量的测定

2016-10-19 发布

2017-04-19 实施

# 前言

本标准代替GB/T5009.101—2003《食品容器及包装材料用聚酯树脂及其成型品中锑的测定》、GB/T5009.63—2003《搪瓷制食具容器卫生标准的分析方法》、SN/T2597—2010《食品接触材料 高分子材料 铅、镉、铬、砷、锑、锗迁移量的测定 电感耦合等离子体原子发射光谱法》和SN/T2829—2011《食品接触材料 金属材料 食品模拟物中重金属含量的测定 电感耦合等离子体发射光谱法》中锑的测定方法。

本标准与GB/T5009.101—2003相比，主要变化如下：

——标准名称修改为“食品安全国家标准 食品接触材料及制品 锋迁移量的测定”；  
——增加原子荧光光谱法、电感耦合等离子体质谱法和电感耦合等离子体发射光谱法。

# 食品安全国家标准

# 食品接触材料及制品 锋迁移量的测定

# 1 范围

本标准规定了食品接触材料及制品在食品模拟物中浸泡后锑迁移量测定的石墨炉原子吸收光谱法、原子荧光光谱法、电感耦合等离子体质谱法、电感耦合等离子体发射光谱法和孔雀绿分光光度法。

本标准适用于食品接触材料及制品锑迁移量的测定。

# 第一法 石墨炉原子吸收光谱法

# 2 原理

采用食品模拟物浸泡食品接触材料及制品中预期与食品接触的部分，浸泡液经石墨炉原子化，在 $231.2\mathrm{nm}$ 处测定的吸收值在一定浓度范围内与锑含量成正比，与标准系列比较定量。

# 3 试剂和材料

除非另有说明，本方法所用试剂均为优级纯，水为 $\mathrm{GB / T6682}$ 规定的二级水。

# 3.1 试剂

3.1.1 磷酸二氢铵 $(\mathrm{NH_4H_2PO_4})$ 。

3.1.2 盐酸（HCl）。

3.1.3 硫酸 $\mathrm{(H_2SO_4)}$ 。

3.1.4 硝酸 $\mathrm{(HNO_3)}$ 。

3.1.5 配制食品模拟物所需试剂：依据GB31604.1的规定。

# 3.2 试剂配制

3.2.1 食品模拟物：按照GB5009.156的规定配制。   
3.2.2 磷酸二氢铵溶液 $(20\mathrm{g / L})$ ：称取 $2.0\mathrm{g}$ 磷酸二氢铵，用水溶解，定容至 $100~\mathrm{mL}$ 。  
3.2.3 盐酸溶液 $(1 + 9)$ ：量取 $10\mathrm{mL}$ 盐酸，加水 $90~\mathrm{mL}$ ，混匀。

# 3.3 标准品

金属锑(Sb,CAS号：7440-36-0)：纯度 $>99.99\%$ ，或经国家认证并授予标准物质证书的标准溶液。

# 3.4 标准溶液配制

3.4.1 锑标准储备液 $(500\mathrm{mg / L})$ ：准确称取 $0.25\mathrm{g}$ （精确至 $0.0001\mathrm{g}$ 金属锑，加 $25~\mathrm{mL}$ 浓硫酸，缓缓加热使其溶解，将此溶液定量转移至盛有约 $100~\mathrm{mL}$ 水的 $500~\mathrm{mL}$ 容量瓶中，以水稀释至刻度。或采用经国家认证并授予标准物质证书的标准溶液稀释。

3.4.2 锑标准中间液 $(5.00\mathrm{mg / L})$ ：吸取储备液 $1.00~\mathrm{mL}$ ，以盐酸溶液 $(1 + 9)$ 稀释至 $100~\mathrm{mL}$ ，混匀。  
3.4.3 锑标准使用液 $(0.500\mathrm{mg / L})$ ：吸取中间液 $10.0~\mathrm{mL}$ ，以盐酸溶液 $(1 + 9)$ 稀释至 $100~\mathrm{mL}$ ，混匀。  
3.4.4 锑标准系列溶液：吸取锑标准使用液 $(0.500\mathrm{mg / L})0\mathrm{mL},0.500\mathrm{mL},1.00\mathrm{mL},2.00\mathrm{mL}$ 、 $3.00~\mathrm{mL},4.00~\mathrm{mL}$ 至 $50\mathrm{mL}$ 容量瓶中，加相应食品模拟物至刻度，混匀。对应的标准系列浓度为 $0\mu \mathrm{g} / \mathrm{L},5.00\mu \mathrm{g} / \mathrm{L},10.0\mu \mathrm{g} / \mathrm{L},20.0\mu \mathrm{g} / \mathrm{L},30.0\mu \mathrm{g} / \mathrm{L},40.0\mu \mathrm{g} / \mathrm{L}$ 。

注：可根据仪器的灵敏度、线性范围及浸泡液中锑的实际浓度确定标准溶液系列中锑的具体浓度。若所选食品模拟物为中性或碱性，则需添加适量硝酸使该溶液中硝酸浓度约为 $5\%$ （体积分数）。

# 4 仪器和设备

注：所有玻璃器皿均需用硝酸溶液 $(1 + 5)$ 浸泡过夜，用水冲洗干净备用。

4.1 原子吸收光谱仪：配石墨炉原子化器，锑空心阴极灯。  
4.2 分析天平：感量 $0.1\mathrm{mg}$

# 5 分析步骤

# 5.1 试样的预处理

根据待测样品的预期用途和使用条件，按GB5009.156和GB31604.1规定的迁移试验方法及试验条件进行迁移试验。浸泡液经充分混匀后，取部分浸泡试液用于分析。若浸泡试液为中性或碱性，则添加适量硝酸使试液中硝酸浓度约为 $5\%$ （体积分数）。同时做试样空白试验。

# 5.2 测定

# 5.2.1 仪器测试条件

仪器参考条件见表A.1。

# 5.2.2 标准曲线的制作

按浓度由低到高的顺序分别吸取 $10~\mu \mathrm{L}$ 锑标准系列溶液和 $5\mu \mathrm{L}$ 磷酸二氢铵溶液 $(20\mathrm{g / L})$ （可根据所使用的仪器确定最佳进样量)同时注入石墨炉中，经原子化后测定其吸光值，以标准系列浓度为横坐标，对应的吸光值为纵坐标绘制标准曲线。

注：可根据仪器的灵敏度、线性范围以及样液中锑实际含量确定标准系列溶液中锑的浓度和范围。

# 5.2.3 试样测定

在与测定标准溶液相同的试验条件下，吸取 $10~\mu \mathrm{L}$ 样品溶液和 $5\mu \mathrm{L}$ 磷酸二氢铵溶液（ $20~\mathrm{g / L}$ ）（可根据所使用的仪器确定最佳进样量）同时注入石墨炉中，经原子化后测定其吸光度值，与标准系列比较定量。同时测试试样空白溶液。

# 6 分析结果的表述

由标准曲线得到试样溶液中锑的浓度，扣除空白值后按GB5009.156进行迁移量计算，得到食品接触材料及制品中锑的迁移量。计算结果保留三位有效数字。

# 7 精密度

在重复性条件下获得的两次独立测定结果的绝对差值不得超过算术平均值的 $20\%$ 。

# 8 其他

本方法检出限为 $0.4\mu \mathrm{g} / \mathrm{L}$ ，定量限为 $1.2\mu \mathrm{g} / \mathrm{L}$

# 第二法 原子荧光光谱法

# 9 原理

采用食品模拟物浸泡食品接触材料及制品中预期与食品接触的部分，浸泡液在盐酸介质中，用硫脲将试液中的五价锑还原为三价锑，再加入硼氢化钾与三价锑还原生成锑化氢，以氩气为载气，将锑化氢导入原子化器中原子化，用原子荧光光谱法测定锑的含量。

# 10 试剂和材料

除非另有说明，本方法所用试剂均为分析纯，水为 $\mathrm{GB / T6682}$ 规定的二级水。

# 10.1 试剂

10.1.1 氢氧化钠(NaOH)。  
10.1.2 硼氢化钾 $\mathrm{(KBH_4)}$   
10.1.3 硫脲 $(\mathrm{CH}_4\mathrm{N}_2\mathrm{S})$ 。  
10.1.4 抗坏血酸 $\mathrm{(C_6H_8O_6)}$ 。  
10.1.5 盐酸（HCl）：优级纯。  
10.1.6 配制食品模拟物所需试剂：依据GB31604.1的规定。

# 10.2 试剂配制

10.2.1 盐酸溶液 $(1 + 9)$ ：量取 $50~\mathrm{mL}$ 盐酸，加入 $450~\mathrm{mL}$ 水中，混匀。  
10.2.2 盐酸溶液 $(5\%)$ ：量取 $10~\mathrm{mL}$ 盐酸，加水至 $200~\mathrm{mL}$ ，混匀。现用现配。  
10.2.3 硼氢化钾碱溶液 $(20\mathrm{g / L})$ ：称取 $2.5\mathrm{g}$ 氢氧化钠溶于水中，完全溶解后加入 $10\mathrm{g}$ 硼氢化钾，加水至 $500~\mathrm{mL}$ ，混匀。现用现配。  
10.2.4 硫脲-抗坏血酸溶液: 分别称取 $10 \mathrm{~g}$ 硫脲和 $10 \mathrm{~g}$ 抗坏血酸, 溶于水中, 加水定容至 $100 \mathrm{~mL}$ 。现用现配。  
10.2.5 食品模拟物：按照GB5009.156的规定配制。

# 10.3 标准品

金属锑(Sb,CAS号:7440-36-0):纯度 $>99.99\%$ 。或经国家认证并授予标准物质证书的标准溶液。

# 10.4 标准溶液配制

10.4.1 锋标准储备溶液 $(500\mathrm{mg / L})$ ：见3.4.1。

10.4.2 锑标准中间液 $(10.0\mathrm{mg / L})$ ：移取 $2.00~\mathrm{mL}$ 锑标准储备液 $(500~\mathrm{mg / L})$ ，置于 $100~\mathrm{mL}$ 容量瓶中，用盐酸溶液 $(1 + 9)$ 稀释至刻度，混匀。  
10.4.3 锑标准使用液 $(0.100\mathrm{mg / L})$ ：准确移取 $1.00~\mathrm{mL}$ 锑标准中间液 $(10.0\mathrm{mg / L})$ 置于 $100~\mathrm{mL}$ 容量瓶中，用水稀释至刻度，混匀。

# 11 仪器和设备

注：所有玻璃器皿均需用硝酸溶液 $(1 + 5)$ 浸泡过夜，用水冲洗干净备用。

11.1 原子荧光光谱仪：附锑空心阴极灯。  
11.2 分析天平：感量 $0.1\mathrm{mg}$

# 12 分析步骤

# 12.1 试样的预处理

同5.1。

# 12.2 试液预还原

取5.1中试样浸泡溶液 $20~\mathrm{mL}$ 于 $50~\mathrm{mL}$ 容量瓶，加入 $2.5~\mathrm{mL}$ 盐酸和 $5~\mathrm{mL}$ 硫脲-抗坏血酸溶液，用水定容至 $50~\mathrm{mL}$ ，混匀，放置 $30~\mathrm{min}$ 后待测。

# 12.3 测定

# 12.3.1 仪器测试条件

原子荧光光谱仪测定锑的工作条件参见表B.1。

# 12.3.2 标准曲线的制作

准确移取锑标准使用液 $(0.100\mathrm{mg / L})0\mathrm{mL},0.500\mathrm{mL},1.00\mathrm{mL},2.00\mathrm{mL},4.00\mathrm{mL},5.00\mathrm{mL}$ 于 $50~\mathrm{mL}$ 容量瓶中，加入 $20~\mathrm{mL}$ 相应的食品模拟物， $2.5~\mathrm{mL}$ 盐酸和 $5\mathrm{mL}$ 硫脲-抗坏血酸溶液，用水定容至刻度，制成质量浓度分别为 $0\mu \mathrm{g} / \mathrm{L},1.00\mu \mathrm{g} / \mathrm{L},2.00\mu \mathrm{g} / \mathrm{L},4.00\mu \mathrm{g} / \mathrm{L},8.00\mu \mathrm{g} / \mathrm{L},10.0\mu \mathrm{g} / \mathrm{L}$ 的锑标准系列溶液，摇匀后放置 $30\mathrm{min}$ 后上机，以硼氢化钾溶液作为还原剂，以盐酸溶液 $(5\%)$ 为载流溶液，用原子荧光光谱仪依次测定标准系列溶液的荧光强度，以标准系列浓度为横坐标，荧光强度为纵坐标绘制标准曲线。

注：可根据仪器的灵敏度、线性范围以及样液中锑实际含量确定标准系列溶液中锑的浓度和范围。

# 12.3.3 试样测定

与标准曲线制作同样仪器条件下测量试样浸泡液的荧光强度，与标准工作曲线比较定量。同时测定试样空白。

# 13 分析结果的表述

同6。

# 14 精密度

在重复性条件下获得的两次独立测定结果的绝对差值不得超过算术平均值的 $20\%$ 。

# 15 其他

本方法检出限为 $0.3\mu \mathrm{g} / \mathrm{L}$ ，定量限为 $0.8\mu \mathrm{g} / \mathrm{L}$ 。

# 第三法 电感耦合等离子体质谱法

见GB31604.49。

# 第四法 电感耦合等离子体发射光谱法

见GB31604.49。

# 第五法 孔雀绿分光光度法

# 16 原理

将试液中的锑全部氧化成五价锑，五价锑离子在一定的 $\mathrm{pH}$ 条件下能与三苯基甲烷染料孔雀绿形成绿色络合物，生成的络合物用乙酸异戊酯萃取后，萃取液在 $628~\mathrm{nm}$ 波长处的吸光度值与锑含量成正比。

# 17 试剂和材料

除非另有说明，本方法所用试剂均为分析纯，水为 $\mathrm{GB / T6682}$ 规定的三级水。

# 17.1 试剂

17.1.1 无水硫酸钠 $\mathrm{(Na_2SO_4)}$ 。  
17.1.2 乙酸异戊酯 $\left[\mathrm{CH}_{3} \mathrm{COOCH}_{2} \mathrm{CH}_{2} \mathrm{CH}\left(\mathrm{CH}_{3}\right)_{2}\right]$ 。  
17.1.3 氯化亚锡 $(\mathrm{SnCl}_2\cdot 2\mathrm{H}_2\mathrm{O})$ 。  
17.1.4 亚硝酸钠 $\mathrm{(NaNO_2)}$ 。  
17.1.5 盐酸（HCl）。  
17.1.6 孔雀绿 $(\mathrm{C}_{23}\mathrm{H}_{25}\mathrm{N}_2\mathrm{Cl})$ 。  
17.1.7 柠檬酸钠 $(\mathrm{C_6H_5Na_3O_7}\cdot 2\mathrm{H_2O})$ 。  
17.1.8 硫酸 $\left(\mathrm{H}_{2} \mathrm{SO}_{4}\right)$ ：优级纯。  
17.1.9 磷酸 $(\mathrm{H}_3\mathrm{PO}_4)$ 。

# 17.2 试剂配制

17.2.1 氯化亚锡溶液 $(12\%)$ ：称取 $12\mathrm{g}$ 氯化亚锡，加 $10~\mathrm{mL}$ 盐酸加热溶解后，加水至 $100~\mathrm{mL}$ 。

17.2.2 亚硝酸钠溶液 $(20\%)$ ：称取 $20\mathrm{g}$ 亚硝酸钠，加水溶解并稀释至 $100~\mathrm{mL}$ 。  
17.2.3 尿素溶液 $(1000\mathrm{g / L})$ ：称取 $50~\mathrm{g}$ 尿素，加水溶解并稀释至 $50~\mathrm{mL}$ 。  
17.2.4 盐酸溶液 $(5 + 1)$ ：量取 $200~\mathrm{mL}$ 盐酸，加 $40~\mathrm{mL}$ 水，混匀。  
17.2.5 孔雀绿溶液 $(0.2\%)$ ：称取 $0.20\mathrm{g}$ 孔雀绿，加水溶解并稀释至 $100~\mathrm{mL}$ 。  
17.2.6 柠檬酸钠溶液 $(20\%)$ ：称取 $20\mathrm{g}$ 柠檬酸钠，加水溶解并稀释至 $100~\mathrm{mL}$ 。  
17.2.7 硫酸溶液 $(1 + 5)$ ：量取 $20~\mathrm{mL}$ 硫酸，缓慢加入 $100~\mathrm{mL}$ 水中，混匀。

# 17.3 标准品

金属锑(Sb,CAS号:7440-36-0):纯度 $>99.99\%$ 。或经国家认证并授予标准物质证书的标准溶液。

# 17.4 标准溶液配制

17.4.1 锋标准储备液 $(500\mathrm{mg / L})$ ：同3.4.1。  
17.4.2 锑标准使用液 $(10.0\mathrm{mg / L})$ ：取锑标准储备液 $2\mathrm{mL}$ ，以硫酸溶液 $(1 + 5)$ 稀释至 $100~\mathrm{mL}$ 。

# 18 仪器和设备

注：所有玻璃器皿均需用硝酸溶液 $(1 + 5)$ 浸泡过夜，用水冲洗干净备用。

18.1 分光光度计：配 $1\mathrm{cm}$ 比色杯。  
18.2 分析天平：感量 $0.1\mathrm{mg}$

# 19 分析步骤

# 19.1 试样的预处理

同5.1。

# 19.2 测定

# 19.2.1 标准曲线的制作

取锑标准使用液 $0\mathrm{mL}, 0.300\mathrm{mL}, 0.400\mathrm{mL}, 0.600\mathrm{mL}, 0.800\mathrm{mL}, 1.00\mathrm{mL}$ (相当于 $0\mu \mathrm{g}, 3.00\mu \mathrm{g}, 4.00\mu \mathrm{g}, 6.00\mu \mathrm{g}, 8.00\mu \mathrm{g}, 10.0\mu \mathrm{g}$ 锑), 分别置于预先加有 $4\mathrm{mL}$ 水、 $4\mathrm{mL}$ 盐酸溶液 $(5+1)$ 的分液漏斗中, 加入氯化亚锡溶液 $(12\%)$ 2滴, 混匀, 放置 $5\mathrm{min}$ , 加入 $1\mathrm{mL}$ 亚硝酸钠溶液 $(20\%)$ , 混匀, 并用橡胶吸球吹气, 赶尽分液漏斗中的棕色氮氧化物气体, 然后加入 $2.5\mathrm{mL}$ 尿素溶液 $(1000\mathrm{g/L})$ , 充分振摇混匀, 放至溶液中再无气泡逸出。加入孔雀绿溶液 $(0.2\%)$ $1\mathrm{mL}$ , 加入 $10\mathrm{mL}$ 柠檬酸钠溶液 $(20\%)$ , 然后加入 $5\mathrm{mL}$ 乙酸异戊酯, 充分振摇 $30\mathrm{s}$ , 放置分层, 弃除水相, 有机相通过预先置有少许无水硫酸钠的小漏斗, 经脱水后的有机相收集在小试管中, 以零管作空白, 用 $1\mathrm{cm}$ 光程比色皿, 在 $628\mathrm{nm}$ 波长处进行测定, 作吸光度-锑浓度标准曲线。

# 19.2.2 试样测定

取试样溶液 $50~\mathrm{mL}$ ，至蒸发皿中，加磷酸2滴，在微沸水浴上蒸发至近干（约残存 $0.5\mathrm{mL}$ ），用 $4\mathrm{mL}$ 盐酸溶液 $(5 + 1)$ 分次洗蒸发皿内容物至预先已有 $1\mathrm{mL}$ 水的分液漏斗中，再以 $3\mathrm{mL}$ 水分次洗蒸发皿，洗涤液合并入分液漏斗中，加氯化亚锡溶液 $(12\%)$ 2滴，混匀后放置 $5\mathrm{min}$ 。加入 $1\mathrm{mL}$ 亚硝酸钠溶液 $(20\%)$ ，混匀，并用橡胶吸球吹气，赶尽分液漏斗中的棕色氮氧化物气体，然后加入 $2.5\mathrm{mL}$ 尿素溶液 $(1000\mathrm{g / L})$ ，充分振摇混匀，放至溶液中再无气泡逸出。加入孔雀绿溶液 $(0.2\%)$ 1 mL，加入 $10~\mathrm{mL}$ 柠

- 檬酸钠溶液 $(20\%)$ , 然后加入 $5\mathrm{mL}$ 乙酸异戊酯, 充分振摇 $30\mathrm{s}$ , 放置分层, 弃除水相, 有机相通过预先置有少许无水硫酸钠的小漏斗, 经脱水后的有机相收集在小试管中, 用 $1\mathrm{cm}$ 光程比色皿, 在 $628\mathrm{nm}$ 波长处进行测定。同时取 $50\mathrm{mL}$ 食品模拟物作试剂空白实验。

# 20 分析结果的表述

# 20.1 食品模拟物试液中锑的浓度

食品模拟物试液中锑的浓度按式(1)计算：

$$
X = \frac {m - m _ {0}}{V} \tag {1}
$$

式中：

$X$ ——食品模拟物试液中锑的浓度，单位为毫克每升 $(\mathrm{mg / L})$ ；

$m$ ——测定试样浸泡液中锑的质量，单位为微克 $(\mu \mathrm{g})$ ；

$m_0$ ——测定空白液中锑的质量，单位为微克 $(\mu \mathrm{g})$

$V$ ——试样浸泡液体积，单位为毫升 $(\mathrm{mL})$ 。

# 20.2 锋迁移量的计算

由20.1得到的食品模拟物试液中锑的浓度，按GB5009.156进行迁移量的计算，得到食品接触材料及制品中锑的迁移量。结果保留三位有效数字。

# 21 精密度

在重复性条件下获得的两次独立测定结果的绝对差值不得超过算术平均值的 $20\%$ 。

# 22 其他

本方法检出限为 $0.02\mathrm{mg / L}$ ，定量限为 $0.06\mathrm{mg / L}$ 。

# 附录A

# 石墨炉原子吸收光谱仪参考升温程序

石墨炉原子吸收光谱仪参考升温程序见表A.1。

表 A. 1 石墨炉原子吸收光谱仪参考升温程序  

<table><tr><td rowspan="2">元素</td><td rowspan="2">波长nm</td><td rowspan="2">狭缝nm</td><td rowspan="2">灯电流mA</td><td rowspan="2">内气流量L/min</td><td colspan="2">干燥</td><td colspan="2">灰化</td><td colspan="2">原子化</td><td colspan="2">清除</td></tr><tr><td>温度/℃</td><td>时间/s</td><td>温度/℃</td><td>时间/s</td><td>温度/℃</td><td>时间/s</td><td>温度/℃</td><td>时间/s</td></tr><tr><td>锑</td><td>231.2</td><td>0.5</td><td>8~12</td><td>0.3</td><td>85~130</td><td>30~50</td><td>800~1 000</td><td>20</td><td>2 400</td><td>4~5</td><td>2 650</td><td>2</td></tr></table>

# 附录B

# 原子荧光光谱仪参考工作条件

原子荧光光谱仪参考工作条件见表B.1。

表 B. 1 原子荧光光谱仪参考工作条件  

<table><tr><td>参数名称</td><td>参考值</td><td>参数名称</td><td>参考值</td></tr><tr><td>负高压/ V</td><td>300</td><td>灯电流/mA</td><td>60</td></tr><tr><td>原子化器高度/ mm</td><td>8</td><td>读数时间/s</td><td>10</td></tr><tr><td>载气流量/(mL/min)</td><td>300</td><td>延迟时间/s</td><td>2</td></tr><tr><td>屏蔽气流量/(mL/min)</td><td>900</td><td>积分方式</td><td>峰面积</td></tr></table>

File: _all_md_renamed/GB 31604.42-2016 食品安全国家标准 食品接触材料及制品 锌迁移量的测定.md
# 食品安全国家标准

# 食品接触材料及制品 锌迁移量的测定

2016-10-19 发布

2017-04-19 实施

# 前言

本标准代替GB/T5009.72—2003《铝制食具容器卫生标准的分析方法》、GB/T5009.64—2003《食品用橡胶垫片(圈)卫生标准的分析方法》、GB/T5009.65—2003《食品用高压锅密封圈卫生标准的分析方法》、GB/T5009.66—2003《橡胶奶嘴卫生标准的分析方法》、GB/T5009.79—2003《食品用橡胶管卫生检验方法》和SN/T2829—2011《食品接触材料金属材料食品模拟物中重金属含量的测定电感耦合等离子体发射光谱法》中锌迁移量的测定。

本标准与GB/T5009.72—2003相比，主要变化如下：

——标准名称修改为“食品安全国家标准 食品接触材料及制品 锌迁移量的测定”；  
——增加了火焰原子吸收光谱法；  
——增加了电感耦合等离子体发射光谱法；  
——增加了电感耦合等离子体质谱法。

# 食品安全国家标准

# 食品接触材料及制品 锌迁移量的测定

# 1 范围

本标准规定了食品接触材料及其制品在食品模拟物中浸泡后锌迁移量测定的火焰原子吸收光谱法、电感耦合等离子体发射光谱法、电感耦合等离子体质谱法和二硫腙比色法。

本标准适用于食品接触材料及其制品中锌迁移量的测定。

# 第一法 火焰原子吸收光谱法

# 2 原理

采用食品模拟物浸泡食品接触材料及制品中预期与食品接触的部分，浸泡液用火焰原子吸收光谱仪进行测定，以 $213.9\mathrm{nm}$ 处吸收强度与其质量浓度的定量关系，测定样品中锌的含量。

# 3 试剂和材料

除非另有说明，本方法所用试剂均为优级纯，水为 $\mathrm{GB / T6682}$ 规定的二级水。

# 3.1 试剂

3.1.1 硝酸 $\mathrm{(HNO_3)}$ 。  
3.1.2 配制食品模拟物所需试剂：依据GB31604.1的规定。

# 3.2 试剂配制

3.2.1 食品模拟物：按照GB5009.156的规定配制。   
3.2.2 硝酸溶液 $(1 + 1)$ ：量取 $500~\mathrm{mL}$ 硝酸，加至 $500~\mathrm{mL}$ 水，混匀。  
3.2.3 硝酸溶液 $(5 + 95)$ ：吸取 $5\mathrm{mL}$ 硝酸，用水稀释至 $100~\mathrm{mL}$

# 3.3 标准品

氧化锌(ZnO，CAS号：1314-13-2)：纯度 $>99.99\%$ ，或经国家认证并授予标准物质证书的一定浓度的锌标准溶液。

# 3.4 标准溶液配制

3.4.1锌标准储备液 $(1000\mathrm{mg / L})$ ：准确称取 $1.2447\mathrm{g}$ （精确至 $0.0001\mathrm{g}$ )氧化锌，加少量硝酸溶液(1+1)，加热溶解，移入 $1000~\mathrm{mL}$ 容量瓶，加水至刻度。混匀。  
3.4.2 锌标准中间液 $(10.0\mathrm{mg / L})$ ：吸取锌标准储备液 $1.00~\mathrm{mL}$ 于 $100~\mathrm{mL}$ 容量瓶中，加硝酸溶液（5+95)至刻度，混匀。

3.4.3锌标准系列溶液：分别吸取锌标准中间液 $0\mathrm{mL},1.00\mathrm{mL},2.00\mathrm{mL},4.00\mathrm{mL},8.00\mathrm{mL},10.0\mathrm{mL}$ 于 $100~\mathrm{mL}$ 容量瓶中，加相应食品模拟物至刻度，混匀。此系列锌标准溶液浓度分别为 $0\mathrm{mg / L}$ 产 $0.100\mathrm{mg / L},0.200\mathrm{mg / L},0.400\mathrm{mg / L},0.800\mathrm{mg / L},1.00\mathrm{mg / L}$

注：可根据仪器的灵敏度、线性范围及浸泡液中锌的实际浓度确定标准溶液系列中锌的具体浓度。若所选食品模拟物为中性或碱性，则需添加适量硝酸使该溶液中硝酸浓度约为 $5\%$ （体积分数）。

# 4 仪器和设备

注：所有玻璃器皿均需硝酸溶液 $(1 + 5)$ 浸泡过夜，用自来水反复冲洗，最后用水冲洗干净。

4.1 原子吸收光谱仪：配火焰原子化器，锌空心阴极灯。  
4.2 分析天平：感量 $0.1\mathrm{mg}$

# 5 分析步骤

# 5.1 试样的预处理

根据待测样品的预期用途和使用条件，按照GB5009.156和GB31604.1规定的迁移试验方法及试验条件进行迁移试验。浸泡液经充分混匀后，取部分浸泡试液用于分析。若浸泡试液为中性或碱性，则添加适量硝酸使试液中硝酸浓度约为 $5\%$ （体积分数）。同时做试样空白试验。

# 5.2 测定

# 5.2.1 仪器参考条件

参考条件见表A.1。

# 5.2.2 标准曲线制作

按浓度由低到高的顺序将标准系列溶液分别导入火焰原子化器，原子化后测其吸光度值，以浓度为横坐标，吸光度值为纵坐标，制作标准曲线。

# 5.2.3 试样溶液测定

在与测定标准溶液相同的试验条件下，将试样空白和试样浸泡液分别导入火焰原子化器，原子化后测其吸光度值，与标准系列比较定量。

# 6 分析结果的表述

由标准曲线得到试样溶液中锌的浓度，扣除空白值后按GB5009.156进行迁移量计算，得到食品接触材料及制品中锌的迁移量。计算结果保留三位有效数字。

# 7 精密度

在重复性条件下获得的两次独立测定结果的绝对差值不得超过算术平均值的 $10\%$ 。

# 8 其他

方法检出限为 $0.02\mathrm{mg / L}$ ，定量限为 $0.06\mathrm{mg / L}$ 。

# 第二法 电感耦合等离子体发射光谱法

见GB31604.49。

# 第三法 电感耦合等离子体质谱法

见GB31604.49。

# 第四法 二硫腙比色法

# 9 原理

试样经浸泡后，在 $\mathrm{pH}4.0\sim 5.5$ 时，锌离子与二硫腙形成紫红色络合物，溶于四氯化碳，加入硫代硫酸钠防止铜、汞、铅、铋、银和镉等离子干扰，与标准系列比较定量。

# 10 试剂和材料

除非另有说明，本方法所用试剂均为分析纯，水为 $\mathrm{GB / T6682}$ 规定的三级水。

# 10.1 试剂

10.1.1 冰乙酸 $\mathrm{(CH_3COOH)}$ ：优级纯。  
10.1.2 硝酸 $\mathrm{(HNO_3)}$ ：优级纯。  
10.1.3 乙酸钠 $\mathrm{(CH_3COONa\cdot 3H_2O)}$   
10.1.4 氨水 $(\mathrm{NH}_3\bullet \mathrm{H}_2\mathrm{O})$ 。  
10.1.5 盐酸（HCl）。  
10.1.6 盐酸羟胺 $\mathrm{(NH_4OCl)}$   
10.1.7 硫代硫酸钠 $(\mathrm{Na}_2\mathrm{S}_2\mathrm{O}_3)$ 。  
10.1.8 二硫腙 $(\mathrm{C_{13}H_{12}N_4S})$ 。  
10.1.9 甲基橙 $(\mathrm{C_{14}H_{14}N_3NaO_3S})$ 。  
10.1.10 乙醇 $\mathrm{(C_2H_5OH)}$ 。  
10.1.11 配制食品模拟物所需试剂：依据GB31604.1的规定。

# 10.2 试剂配制

10.2.1 食品模拟物：按照GB5009.156的规定配制。   
10.2.2 乙酸溶液 $(2\mathrm{mol} / \mathrm{L})$ ：量取 $10~\mathrm{mL}$ 冰乙酸，用水稀释至 $85~\mathrm{mL}$ ，混匀。  
10.2.3 硝酸溶液 $(1 + 1)$ ：量取 $500~\mathrm{mL}$ 硝酸，加入 $500~\mathrm{mL}$ 水，混匀。  
10.2.4 硝酸溶液 $(5 + 95)$ ：吸取 $5\mathrm{mL}$ 硝酸，用水稀释至 $100~\mathrm{mL}$   
10.2.5 乙酸钠溶液 $(2\mathrm{mol} / \mathrm{L})$ ：称取 $68\mathrm{g}$ 乙酸钠，加水溶解，定容至 $250~\mathrm{mL}$ 。  
10.2.6 氨水溶液 $(1 + 1)$ ：量取 $25~\mathrm{mL}$ 氨水，加水 $25~\mathrm{mL}$ ，混匀。  
10.2.7 盐酸溶液 $(2\mathrm{mol} / \mathrm{L})$ ：量取 $10~\mathrm{mL}$ 盐酸，加水稀释至 $60~\mathrm{mL}$ ，混匀。  
10.2.8 盐酸溶液 $(0.02\mathrm{mol} / \mathrm{L})$ ：吸取 $1\mathrm{mL}$ 盐酸溶液 $(2\mathrm{mol} / \mathrm{L})$ ，加水稀释至 $100~\mathrm{mL}$ ，混匀。

10.2.9 二硫腙-四氯化碳溶液 $(0.1\mathrm{g} / \mathrm{L})$ ：称取 $0.1\mathrm{g}$ 二硫腙，用四氯化碳溶解，定容至 $1000~\mathrm{mL}$ 。  
10.2.10 甲基橙指示剂 $(2\mathrm{g} / \mathrm{L})$ ：称取 $0.2\mathrm{g}$ 甲基橙，用乙醇溶解，定容至 $100~\mathrm{mL}$ 。  
10.2.11 乙酸-乙酸盐缓冲液：量取乙酸溶液 $(2\mathrm{mol} / \mathrm{L})$ 与乙酸钠溶液 $(2\mathrm{mol} / \mathrm{L})$ 等量混合，此溶液 $\mathrm{pH}$ 为4.7左右。用二硫腙-四氯化碳溶液 $(0.1\mathrm{g} / \mathrm{L})$ 提取数次，每次 $10~\mathrm{mL}$ ，除去其中的锌，至四氯化碳层绿色不变为止，弃去四氯化碳层，再用四氯化碳提取乙酸-乙酸盐缓冲液中过剩的二硫腙，至四氯化碳无色，弃去四氯化碳层。  
10.2.12 硫代硫酸钠溶液 $(250\mathrm{g / L})$ ：称取 $25\mathrm{g}$ 硫代硫酸钠，加水 $60~\mathrm{mL}$ ，用乙酸溶液 $(2\mathrm{mol} / \mathrm{L})$ ，调节 $\mathrm{pH}$ 至 $4.0\sim 5.5$ ，加水至 $100~\mathrm{mL}$ ，用二硫腙-四氯化碳溶液 $(0.1\mathrm{g / L})$ 提取数次，每次 $10~\mathrm{mL}$ ，除去其中的锌，至四氯化碳层绿色不变为止，弃去四氯化碳层，再用四氯化碳提取乙酸-乙酸盐缓冲液中过剩的二硫腙，至四氯化碳无色，弃去四氯化碳层。  
10.2.13 二硫腙-四氯化碳使用液：吸取 $1\mathrm{mL}$ 二硫腙-四氯化碳溶液 $(0.1\mathrm{g / L})$ ，加四氯化碳至 $10~\mathrm{mL}$ 混匀。用 $1\mathrm{cm}$ 比色杯，以四氯化碳调节零点，于波长 $520~\mathrm{nm}$ 处测吸光度(A)。用式(1)计算出配制 $100~\mathrm{mL}$ 二硫腙-四氯化碳使用液 $(57\%$ 透光率)所需的二硫腙-四氯化碳溶液 $(0.1\mathrm{g / L})$ 的毫升数(V)。吸取 $V\mathrm{mL}$ 二硫腙-四氯化碳溶液 $(0.1\mathrm{g / L})$ ，用四氯化碳稀释至 $100~\mathrm{mL}$ 。

$$
V = \frac {1 0 \times (2 - \lg 5 7)}{A} = \frac {2 . 4 4}{A} \quad \dots \tag {1}
$$

# 10.3 标准品

氧化锌(ZnO，CAS号：1314-13-2)：纯度 $>99.99\%$ ，或经国家认证并授予标准物质证书的一定浓度的锌标准溶液。

# 10.4 标准溶液配制

10.4.1 锌标准储备液 $(1000\mathrm{mg / L})$ ：准确称取 $1.2447\mathrm{g}$ 氧化锌，加少量硝酸溶液 $(1 + 1)$ ，加热溶解，移入 $1000~\mathrm{mL}$ 容量瓶，加水至刻度。混匀。  
10.4.2 锌标准使用液 $(1.00\mathrm{mg / L})$ ：吸取锌标准储备液 $1.00~\mathrm{mL}$ 于 $1000~\mathrm{mL}$ 容量瓶中，加硝酸溶液 $(5 + 95)$ 至刻度，混匀。

# 11 仪器和设备

注：所有玻璃器皿均需硝酸溶液 $(1 + 5)$ 浸泡过夜，用自来水反复冲洗，最后用水冲洗干净。

11.1 可见分光光度计。  
11.2 分析天平：感量 $0.1\mathrm{mg}$

# 12 分析步骤

# 12.1 试样的预处理

同5.1。

# 12.2 测定

# 12.2.1 仪器测试条件

测定波长： $530~\mathrm{nm}$

# 12.2.2 标准曲线的制作

取分液漏斗6个，分别加入 $0\mathrm{mL},1.00\mathrm{mL},2.00\mathrm{mL},3.00\mathrm{mL},4.00\mathrm{mL},5.00\mathrm{mL}$ 锌标准使用液（相当于 $0\mu \mathrm{g},1.00\mu \mathrm{g},2.00\mu \mathrm{g},3.00\mu \mathrm{g},4.00\mu \mathrm{g},5.00\mu \mathrm{g}$ 锌）。向各分液漏斗中加相应食品模拟物至 $10.0~\mathrm{mL}$ 。再各加入甲基橙指示剂( $2\mathrm{g / L})$ 1滴，用氨水溶液 $(1 + 1)$ 中和溶液由红刚好变黄。各分液漏斗内加 $5\mathrm{mL}$ 乙酸-乙酸盐缓冲液及 $1\mathrm{mL}$ 硫代硫酸钠溶液 $(250~\mathrm{g / L})$ ，混匀后再各加 $10.0~\mathrm{mL}$ 二硫腙四氯化碳使用液，振摇 $2\mathrm{min}$ ，静置分层。用脱脂棉将四氯化碳层滤入 $1\mathrm{cm}$ 比色杯，以四氯化碳调节零点，于波长 $530~\mathrm{nm}$ 处测吸光度，以质量为横坐标，吸光度值为纵坐标，制作标准曲线。

# 12.2.3 试样测定

准确移取 $5.00\mathrm{mL}\sim 10.0\mathrm{mL}$ 试样浸泡液和相同体积的空白液，置于 $125~\mathrm{mL}$ 分液漏斗中，向各分液漏斗中加相应食品模拟物至 $10.0~\mathrm{mL}$ 。再各加入甲基橙指示剂 $(2\mathrm{g / L})$ 1滴，用氨水溶液 $(1 + 1)$ 中和溶液由红刚好变黄。各分液漏斗内加 $5\mathrm{mL}$ 乙酸-乙酸盐缓冲液及 $1\mathrm{mL}$ 硫代硫酸钠溶液 $(250~\mathrm{g / L})$ ，混匀后再各加 $10.0~\mathrm{mL}$ 二硫腙-四氯化碳使用液，振摇 $2\mathrm{min}$ ，静置分层。用脱脂棉将四氯化碳层滤入 $1\mathrm{cm}$ 比色杯，以四氯化碳调节零点，于波长 $530~\mathrm{nm}$ 处测吸光度，最后与标准曲线比较定量。

# 13 分析结果的表述

# 13.1 食品模拟物试液中锌的浓度

食品模拟物试液中锌的浓度按式(2)计算：

$$
X = \frac {m _ {1} - m _ {0}}{V _ {1}} \tag {2}
$$

式中：

$X$ ——食品模拟物试液中锌的浓度，单位为毫克每升 $(\mathrm{mg / L})$ ；

$m_{1}$ ——测定所准确吸取的试样浸泡液中锌的质量，单位为微克 $(\mu \mathrm{g})$ ；

$m_0$ ——测定所准确吸取的空白液中锌的质量，单位为微克 $(\mu \mathrm{g})$ ；

$V_{1}$ ——所取试样浸泡液体积，单位为毫升 $(\mathrm{mL})$ 。

# 13.2 锌迁移量的计算

由13.1得到的食品模拟物试液中锌的含量，按GB5009.156进行迁移量的计算，得到食品接触材料及制品中锌的迁移量。计算结果保留三位有效数字。

# 14 精密度

在重复性条件下获得的两次独立测定结果的绝对差值不得超过算术平均值的 $20\%$ 。

# 15 其他

当测定用浸泡液的体积为 $5\mathrm{mL}$ 时，方法检出限为 $0.2\mathrm{mg / L}$ ，定量限为 $0.5\mathrm{mg / L}$ 。

# 附录A

# 火焰原子吸收法参考条件

火焰原子吸收法参考条件见表A.1。

表 A. 1 火焰原子吸收法参考条件  

<table><tr><td>元素</td><td>波长nm</td><td>狭缝nm</td><td>灯电流mA</td><td>燃烧头高度mm</td><td>空气流量L/min</td><td>乙炔流量L/min</td></tr><tr><td>锌</td><td>213.9</td><td>0.2</td><td>3~5</td><td>3</td><td>9</td><td>2</td></tr></table>

File: _all_md_renamed/GB 31604.43-2016 食品安全国家标准 食品接触材料及制品 乙二胺和己二胺迁移量的测定.md
# 食品安全国家标准

# 食品接触材料及制品 乙二胺和己二胺迁移量的测定

2016-10-19 发布

2017-04-19 实施

# 前言

本标准代替GB/T23296.17—2009《食品接触材料 高分子材料 食品模拟物中乙二胺与己二胺的测定 气相色谱法》。

本标准与GB/T23296.17—2009相比，主要变化如下：

——标准名称修改为“食品安全国家标准 食品接触材料及制品 乙二胺和己二胺迁移量的测定”。

# 食品安全国家标准

# 食品接触材料及制品 乙二胺和

# 己二胺迁移量的测定

# 1 范围

本标准规定了食品接触材料及制品中乙二胺和己二胺迁移量的气相色谱的测定方法。

本标准适用于食品接触材料及制品中乙二胺和己二胺迁移量的测定。

# 2 原理

用氯甲酸乙酯作为衍生试剂，将食品模拟物中的乙二胺和己二胺衍生转化为相应的二氨基甲酸乙酯衍生产物，采用气相色谱柱进行分离，氢火焰离子化检测器进行检测。内标法定量，内标物为1,3-丙二胺。

# 3 试剂和材料

除非另有说明，本方法所用试剂均为分析纯，水为GB/T6682规定的一级水。试验中容器及转移器具应避免使用塑料材质。

# 3.1 试剂

3.1.1 氯甲酸乙酯 $\mathrm{(C_3H_5ClO_2)}$ ：纯度大于 $97\%$   
3.1.2 冰乙酸 $(\mathrm{C}_2\mathrm{H}_4\mathrm{O}_2)$ 。  
3.1.3 无水乙醇 $\mathrm{(C_2H_6O)}$ 。  
3.1.4 甲苯 $(\mathrm{C}_7\mathrm{H}_8)$ 。  
3.1.5 乙醚 $(\mathrm{C_4H_{10}O})$ 。  
3.1.6 异辛烷 $\mathrm{(C_8H_{18})}$   
3.1.7 无水硫酸钠 $\mathrm{(Na_2SO_4)}$ 。  
3.1.8 氢氧化钠(NaOH)。  
3.1.9 氨水：浓度为 $25\%$ （质量分数）。  
3.1.10 配制水基、酸性、酒精类、油基食品模拟物所需试剂：符合GB31604.1的规定。

# 3.2 试剂配制

3.2.1 水基、酸性、酒精类、油基食品模拟物：按GB5009.156的规定操作。  
3.2.2 氨水溶液（ $3\%$ ，体积分数）：在 $250~\mathrm{mL}$ 锥形瓶中加入 $200~\mathrm{mL}$ 水和 $30~\mathrm{mL} 25\%$ 氨水溶液，混合均匀。  
3.2.3 氢氧化钠溶液 $(5\mathrm{mol} / \mathrm{L})$ ：称取 $50.0\mathrm{g}$ （精确到 $0.1\mathrm{g}$ )氢氧化钠于 $250~\mathrm{mL}$ 容量瓶中，用水定容。  
3.2.4 乙酸溶液（ $4\%$ ，质量分数）：称取 $40 \mathrm{~g}$ （精确到 $0.1 \mathrm{~g}$ ）冰乙酸于 $1 \mathrm{~L}$ 容量瓶中，用水定容。  
3.2.5 乙醇溶液（ $10\%$ ，体积分数）：量取 $100~\mathrm{mL}$ 无水乙醇于 $1\mathrm{L}$ 容量瓶中，用水定容。

3.2.6 乙醇溶液（ $95\%$ ，体积分数）：量取 $475~\mathrm{mL}$ 无水乙醇于 $500~\mathrm{mL}$ 容量瓶中，用水定容。

# 3.3 标准品

3.3.1 乙二胺 $\mathrm{(C_2H_8N_2}$ ，CAS号：107-15-3)，纯度 $>99\%$ ，或经国家认证并授予标准物质证书的标准物质。  
3.3.2 已二胺 $\left(\mathrm{C}_{6} \mathrm{H}_{16} \mathrm{~N}_{2}\right)$ , CAS 号: 124-09-4), 纯度 $>99\%$ , 或经国家认证并授予标准物质证书的标准物质。  
3.3.3 1,3-丙二胺 $\left(\mathrm{C}_{3} \mathrm{H}_{10} \mathrm{~N}_{2}\right)$ , CAS号: $109-76-2$ , 纯度 $>99 \%$ , 或经国家认证并授予标准物质证书的标准物质。

# 3.4 标准溶液配制

3.4.1 水配制的乙二胺储备液 $(1000\mathrm{mg / L})$ ：准确称取乙二胺 $50~\mathrm{mg}$ （精确至 $0.1\mathrm{mg}$ ）于 $50~\mathrm{mL}$ 容量瓶中，用水定容。  
3.4.2 水配制的己二胺储备液 $(500\mathrm{mg / L})$ ：准确称取己二胺 $25\mathrm{mg}$ （精确至 $0.1\mathrm{mg}$ ）于 $50~\mathrm{mL}$ 容量瓶中，用水定容。  
3.4.3 水配制的丙二胺储备液 $(500\mathrm{mg / L})$ ：准确称取丙二胺 $25\mathrm{mg}$ （精确至 $0.1\mathrm{mg}$ ）于 $50~\mathrm{mL}$ 容量瓶中，用水定容。  
3.4.4 甲苯配制的乙二胺储备液 $(1000\mathrm{mg / L})$ ：准确称取乙二胺 $50~\mathrm{mg}$ （精确至 $0.1\mathrm{mg}$ )于 $50~\mathrm{mL}$ 容量瓶中，用甲苯定容。  
3.4.5 甲苯配制的己二胺储备液 $(500\mathrm{mg / L})$ ：准确称取己二胺 $25~\mathrm{mg}$ （精确至 $0.1\mathrm{mg}$ )于 $50~\mathrm{mL}$ 容量瓶中，用甲苯定容。  
3.4.6 甲苯配制的丙二胺储备液 $(500\mathrm{mg / L})$ ：准确称取丙二胺 $25\mathrm{mg}$ （精确至 $0.1\mathrm{mg}$ )于 $50~\mathrm{mL}$ 容量瓶中，用甲苯定容。

配制的储备液可在 $5\% \sim 20\%$ 下避光密封保存，3个月内有效。

# 3.5 器皿和材料

3.5.1 玻璃瓶： $2\mathrm{mL}, 10\mathrm{mL}$ ，瓶盖带有涂覆有聚四氟乙烯的丁基橡胶或者硅橡胶密封垫。  
3.5.2 容量瓶： $50~\mathrm{mL}$   
3.5.3 微量注射器： $10~\mu \mathrm{L}$ 和 $25~\mu \mathrm{L}$   
3.5.4 振荡器。

# 4 仪器和设备

4.1 气相色谱仪：配氢火焰离子化检测器和数据自动分析软件。  
4.2 分析天平：感量 $0.0001\mathrm{g}$ 和 $0.01\mathrm{g}$

# 5 分析步骤

# 5.1 标准工作溶液及试样制备

# 5.1.1 标准工作溶液的制备

# 5.1.1.1 水基、酸性食品、酒精类食品模拟物和乙醇溶液(95%，体积分数)标准工作溶液

向7个 $10\mathrm{mL}$ 玻璃瓶中分别加入 $1\mathrm{mL}$ 水和 $10~\mu \mathrm{L}$ 水配制的丙二胺储备液，依次加入 $0\mu \mathrm{L},1\mu \mathrm{L}$

$2\mu \mathrm{L},3\mu \mathrm{L},5\mu \mathrm{L},12\mu \mathrm{L}$ 和 $24~\mu \mathrm{L}$ 水配制的乙二胺储备液和 $0\mu \mathrm{L},1\mu \mathrm{L},2\mu \mathrm{L},4\mu \mathrm{L},6\mu \mathrm{L},8\mu \mathrm{L},10\mu \mathrm{L}$ 水配制的己二胺储备液，加盖密封，混合均匀。得到水中乙二胺浓度分别为 $0.00~\mathrm{mg / L},1.00~\mathrm{mg / L}$ 、 $2.00~\mathrm{mg / L},3.00~\mathrm{mg / L},5.00~\mathrm{mg / L},12.0~\mathrm{mg / L}$ 和 $24.0~\mathrm{mg / L}$ ；己二胺浓度分别为 $0.00~\mathrm{mg / L}$ 、 $0.500~\mathrm{mg / L},1.00~\mathrm{mg / L},2.00~\mathrm{mg / L},3.00~\mathrm{mg / L},4.00~\mathrm{mg / L}$ 和 $5.00~\mathrm{mg / L}$ 。采用同样方式，分别用酸性食品、酒精类食品模拟物和乙醇溶液（ $95\%$ ，体积分数）配制同样浓度系列的乙二胺和己二胺标准工作溶液。

# 5.1.1.2 油基食品模拟物和异辛烷标准工作溶液

分别称取 $1\mathrm{g}$ 油基食品模拟物(精确到 $0.01\mathrm{g}$ ) 于7个 $10\mathrm{mL}$ 玻璃瓶中，每个玻璃瓶中加入 $10~\mu \mathrm{L}$ 甲苯配制的丙二胺储备液，依次加入 $0\mu \mathrm{L},1\mu \mathrm{L},2\mu \mathrm{L},3\mu \mathrm{L},5\mu \mathrm{L},12\mu \mathrm{L}$ 和 $24~\mu \mathrm{L}$ 甲苯配制的乙二胺储备液和 $0\mu \mathrm{L},1\mu \mathrm{L},2\mu \mathrm{L},4\mu \mathrm{L},6\mu \mathrm{L},8\mu \mathrm{L}$ 和 $10~\mu \mathrm{L}$ 甲苯配制的己二胺储备液，加盖密封，混合均匀。得到油基食品模拟物中乙二胺浓度分别为 $0.00~\mathrm{mg / kg}$ 、 $1.00~\mathrm{mg / kg}$ 、 $2.00~\mathrm{mg / kg}$ 、 $3.00~\mathrm{mg / kg}$ 、 $5.00~\mathrm{mg / kg}$ 、 $12.0~\mathrm{mg / L}$ 和 $24.0~\mathrm{mg / kg}$ ；己二胺浓度分别为 $0.00~\mathrm{mg / kg}$ 、 $0.500~\mathrm{mg / kg}$ 、 $1.00~\mathrm{mg / kg}$ 、 $2.00~\mathrm{mg / kg}$ 、 $3.00~\mathrm{mg / kg}$ 、 $4.00~\mathrm{mg / kg}$ 和 $5.00~\mathrm{mg / kg}$ 。采用同样方式，用异辛烷配制同样浓度系列的乙二胺和己二胺标准工作溶液。

# 5.1.2 食品模拟物试液的制备

# 5.1.2.1 总则

食品模拟物试液应按照GB31604.1和GB5009.156的要求从迁移试验中获取，应避光于冰箱中冷藏保存。

当食品接触材料及制品与橄榄油在 $10\mathrm{d},20^{\circ}\mathrm{C}$ 或者 $10\mathrm{d},40^{\circ}\mathrm{C}$ 条件下长期接触时，食品接触材料及制品中迁移出的乙二胺和己二胺会与橄榄油发生反应，导致检测结果偏低，应采用乙醇溶液（ $95\%$ ，体积分数）或异辛烷替代油基食品模拟物进行检测。

# 5.1.2.2 水基、酸性食品、酒精类食品模拟物

准确量取迁移试验中得到的水基、酸性食品、酒精类食品模拟物 $1\mathrm{mL}$ 于 $10~\mathrm{mL}$ 玻璃瓶中，加入 $10~\mu \mathrm{L}$ 水配制的丙二胺储备液，加盖密封，混合均匀。

# 5.1.2.3 油基食品模拟物

准确称取迁移试验中得到的油基食品模拟物 $1.0\mathrm{g}$ （精确到 $0.01\mathrm{g}$ ）于 $10~\mathrm{mL}$ 样品瓶中，加入 $10~\mu \mathrm{L}$ 甲苯配制的丙二胺储备液，加盖密封，混合均匀。

# 5.1.2.4 乙醇溶液（ $95\%$ ，体积分数）

准确量取迁移试验中得到的乙醇溶液 $(95\%)$ ，体积分数） $1.0~\mathrm{mL}$ 于 $10~\mathrm{mL}$ 样品瓶中，加入 $10~\mu \mathrm{L}$ 水配制的丙二胺储备液，加盖密封，混合均匀。

# 5.1.2.5 异辛烷

准确量取迁移试验中得到的异辛烷 $1.0\mathrm{mL}$ 于 $10~\mathrm{mL}$ 样品瓶中，加入 $10~\mu \mathrm{L}$ 甲苯配制的丙二胺储备液，加盖密封，混合均匀。

# 5.1.3 空白试液的制备

按照5.1.2的操作处理未与食品接触材料及制品接触的食品模拟物。

# 5.2 食品模拟物试液衍生化处理

# 5.2.1 水基、酸性食品、酒精类食品模拟物和乙醇溶液（ $95\%$ ，体积分数）

向盛有水基、酸性食品、酒精类食品模拟物试液的玻璃瓶中加入 $1\mathrm{mL}$ 氨水溶液（ $3\%$ ，体积分数）、 $3\mathrm{mL}$ 氢氧化钠溶液（ $5\mathrm{mol} / \mathrm{L}$ ）、 $2\mathrm{mL}$ 甲苯和 $200\mu \mathrm{L}$ 氯甲酸乙酯，密封，室温下往复振荡 $30\mathrm{min}$ 。静置分层后，转移 $1\mathrm{mL}$ 上层甲苯清液于 $2\mathrm{mL}$ 玻璃进样瓶中，加入少许无水硫酸钠，离心后取上层清液供气相色谱分析。乙醇溶液（ $95\%$ ，体积分数）按照同样程序处理。

# 5.2.2 油基食品模拟物

向盛有油基食品模拟物试液的玻璃瓶中加入 $5\mathrm{mL}$ 乙醚和 $1\mathrm{mL}$ 乙酸溶液（ $4\%$ ，质量分数），加盖密封，充分摇匀，静置分层。用移液器转移下层水相于 $10\mathrm{mL}$ 玻璃瓶中，再次用 $1\mathrm{mL}$ 乙酸溶液（ $4\%$ ，质量分数）重复提取，合并两次提取液。在提取液中加入 $4\mathrm{mL}$ 乙醚进行清洗，移去醚层，再重复用 $4\mathrm{mL}$ 乙醚清洗，最终油基食品模拟物试液中的乙二胺和己二胺被萃取到水相中，按5.2.1操作步骤进行衍生处理。

# 5.2.3 异辛烷

向盛有异辛烷试液的玻璃瓶中加入 $1\mathrm{mL}$ 乙酸溶液 $(4\%)$ ，质量分数），密封，充分摇匀，静置分层。用移液器转移下层水相于 $10\mathrm{mL}$ 玻璃瓶中，再次用 $1\mathrm{mL}$ 乙酸溶液 $(4\%)$ ，质量分数）重复提取，合并两次提取液。在提取液中加入 $4\mathrm{mL}$ 乙醚进行清洗，移去醚层，再重复用 $4\mathrm{mL}$ 乙醚清洗，最终异辛烷试液中的乙二胺和己二胺被萃取到水相中，按5.2.1操作步骤进行衍生处理。

# 5.3 空白试液衍生化处理

按照5.2的操作处理5.1.3中制备的空白试液。

# 5.4 测定

# 5.4.1 仪器参考条件

仪器参考条件列出如下：

a）色谱柱： $100\%$ 二甲基硅氧烷柱，长 $30~\mathrm{m}$ ，内径 $0.32\mathrm{mm}$ ，膜厚 $5\mu \mathrm{m}$ ，或相当者；  
b）进样口温度： $280^{\circ}C$   
c）检测器温度： $300^{\circ}\mathrm{C}$   
d）炉温： $100^{\circ}\mathrm{C}$ 保持 $1\mathrm{min}$ ，以 $25^{\circ}\mathrm{C / min}$ 上升到270，保持 $7\mathrm{min}$   
e) 载气：氮气，流速 $1.8\mathrm{mL} / \mathrm{min}$   
f）进样方式：分流进样，分流比 $10:1$   
g）进样量： $1\mu \mathrm{L}$

# 5.4.2 标准曲线的制作

对5.1.1中制备的标准工作溶液按照5.2进行衍生化处理，在5.4.1所列仪器参数下进行检测，以食品模拟物标准工作溶液中乙二胺或己二胺的浓度为横坐标，以对应的乙二胺衍生物或己二胺衍生物与内标物丙二胺衍生物之间的峰面积比值为纵坐标，绘制标准工作曲线，得到线性方程。标准溶液的色谱图参见附录A。

# 5.4.3 定量测定

对经衍生化处理的食品模拟物试液和空白试液依次进样，分别得到乙二胺衍生物或己二胺衍生物与内标物丙二胺衍生物峰面积对应比值；根据标准曲线得到试样溶液中乙二胺或己二胺的含量，扣除空白值。

# 6 分析结果的表述

由标准曲线得到试样溶液中乙二胺或己二胺的浓度，按照GB5009.156进行迁移量的计算，得到食品接触材料及制品中乙二胺或己二胺的迁移量。计算结果保留三位有效数字。

# 7 精密度

在重复性条件下获得的两次独立测定结果的绝对差值不得超过算术平均值的 $10\%$ 。

# 8 其他

本方法对水基、酸性食品、酒精类食品模拟物、乙醇(95%，体积分数)和异辛烷食品模拟物中乙二胺的定量限均为 $1.00\mathrm{mg / L}$ ，己二胺的定量限均为 $0.500\mathrm{mg / L}$ ；油基食品模拟物中乙二胺的定量限为 $1.00\mathrm{mg / kg}$ ，己二胺的定量限为 $0.500\mathrm{mg / kg}$ 。

# 附录A

# 食品模拟物标准溶液中乙二胺和己二胺衍生物的色谱图

![](images/013f776b6ec9df6e842ce4285e620f633834ef66c39526ca6ae053c71e979ddf.jpg)  
图A.1水中乙二胺 $(12.0\mathrm{mg / L})$ 和己二胺 $(4.00\mathrm{mg / L})$ 衍生物色谱图

![](images/35fcad2ef84eaf24f337b0f54b12dc9b20962f7b87272a53469820b07b8e5431.jpg)  
图A.2 乙酸溶液(4%,质量分数)中乙二胺(12.0 mg/L)和己二胺(4.00 mg/L)衍生物色谱图

![](images/9f3ddb608eef0d19dc4820b240071b6d9ba729f602c3165e6820846b9ed972b8.jpg)  
图A.3 乙醇溶液(10%,体积分数)中乙二胺(12.0 mg/L)和己二胺(4.00 mg/L)衍生物色谱图

![](images/719e61020d6a57e4c7a321a8af36c0976355d66c025586a4f939035007a73a8d.jpg)  
图A.4 乙醇溶液(95%,体积分数)中乙二胺(12.0 mg/L)和己二胺(4.00 mg/L)衍生物色谱图

![](images/7b4656fe24aaae9fca9a7275b1c10d23b0a9f4db8bb9bc2a754475ba48fc259c.jpg)  
图A.5 橄榄油中乙二胺 $(12.0\mathrm{mg / L})$ 和己二胺 $(4.00\mathrm{mg / L})$ 衍生物色谱图

![](images/8f7f40137c047f6f8589a55a0f30281302487a085b2d7dbe8303fe73fd7fc0c1.jpg)  
图A.6 异辛烷中乙二胺 $(12.0\mathrm{mg / L})$ 和己二胺 $(4.00\mathrm{mg / L})$ 衍生物色谱图

File: _all_md_renamed/GB 31604.44-2016 食品安全国家标准 食品接触材料及制品 乙二醇和二甘醇迁移量的测定.md
# 食品安全国家标准

# 食品接触材料及制品 乙二醇和二甘醇迁移量的测定

2016-10-19 发布

2017-04-19 实施

# 前言

本标准代替GB/T23296.18—2009《食品接触材料 高分子材料 食品模拟物中乙二醇与二甘醇的测定 气相色谱法》。

本标准与GB/T23296.18—2009相比，主要变化如下：

——标准名称修改为“食品安全国家标准 食品接触材料及制品 乙二醇和二甘醇迁移量的测定”；

——增加了食品模拟物的试验种类。

# 食品安全国家标准

# 食品接触材料及制品 乙二醇和二甘醇迁移量的测定

# 1 范围

本标准规定了食品接触材料及制品中乙二醇和二甘醇迁移量的气相色谱测定方法。

本标准适用于食品接触材料及制品中乙二醇和二甘醇迁移量的测定。

# 2 原理

对食品容器、包装材料模拟物中乙二醇和二甘醇采用毛细管气相色谱柱进行分离，氢火焰离子化检测器进行检测。其中水基、酸性、酒精类食品模拟物直接进样分析，油基食品模拟物通过水萃取后进样分析，采用内标法定量，内标物为1，4-丁二醇。

# 3 试剂和材料

除非另有说明，所有试剂均为分析纯，水为GB/T6682规定的一级水。试验中容器及转移器具应避免使用塑料材质。

# 3.1 试剂

3.1.1 冰乙酸 $(\mathrm{C}_2\mathrm{H}_4\mathrm{O}_2)$ 。  
3.1.2 无水乙醇 $(\mathrm{C}_2\mathrm{H}_6\mathrm{O})$ 。  
3.1.3 甲醇 $(\mathrm{CH}_4\mathrm{O})$ 。  
3.1.4 庚烷 $(\mathrm{C_7H_{16}})$ 。  
3.1.5 配制水基、酸性、酒精类、油基食品模拟物所需试剂：符合GB31604.1的规定。

# 3.2 试剂配制

水基、酸性、酒精类、油基食品模拟物：按GB5009.156的规定操作。

# 3.3 标准品

3.3.1 乙二醇 $\mathrm{(C_2H_6O_2}$ ，CAS号：107-21-1）。  
3.3.2 二甘醇 $\mathrm{(C_4H_{10}O_3}$ ，CAS号：111-46-6）。  
3.3.3 1,4-丁二醇 $\mathrm{(C_4H_{10}O_2}$ ,CAS号：110-63-4）。

# 3.4 标准溶液配制

3.4.1 乙二醇 $(7500\mathrm{mg / L})$ 和二甘醇 $(7500\mathrm{mg / L})$ 储备液：分别准确称取乙二醇和二甘醇各 $0.75\mathrm{g}$ 于两个烧杯中（精确至 $0.1\mathrm{mg}$ ），用甲醇溶解后分别转入 $100\mathrm{mL}$ 容量瓶中，用甲醇定容。此溶液于 $0^{\circ}\mathrm{C} \sim 4^{\circ}\mathrm{C}$ 密封避光保存1个月。

3.4.2 1,4-丁二醇 $(10000\mathrm{mg / L})$ 储备液：准确称取 $1\mathrm{g}1,4-$ 丁二醇于烧杯中(精确至 $0.1\mathrm{mg}$ )，用甲醇溶解后转入 $100~\mathrm{mL}$ 容量瓶中，用甲醇定容。此溶液于 $0^{\circ}\mathrm{C}\sim 4^{\circ}\mathrm{C}$ 密封避光保存1个月。  
3.4.3 1,4-丁二醇 $(800\mathrm{mg / L})$ 溶液：准确吸取 $2\mathrm{mL}$ 的1，4-丁二醇 $(10000\mathrm{mg / L})$ 储备液于 $25~\mathrm{mL}$ 容量瓶中，用甲醇定容。此溶液于 $0^{\circ}\mathrm{C}\sim 4^{\circ}\mathrm{C}$ 密封避光保存，该溶液现用现配。  
3.4.4 标准中间溶液：准确吸取 $2\mathrm{mL}$ 的1,4-丁二醇 $(10000\mathrm{mg / L})$ 储备液于6个 $25~\mathrm{mL}$ 容量瓶中，分别加入 $0.0\mathrm{mL},0.5\mathrm{mL},1.0\mathrm{mL},2.5\mathrm{mL},5.0\mathrm{mL},10.0\mathrm{mL}$ 乙二醇和二甘醇储备液，用甲醇定容，得到乙二醇和二甘醇浓度均为 $0.0\mathrm{mg / L},150.0\mathrm{mg / L},300.0\mathrm{mg / L},750.0\mathrm{mg / L},1500\mathrm{mg / L},3000\mathrm{mg / L}$ 的标准中间溶液，1,4-丁二醇浓度为 $800~\mathrm{mg / L}$ 。此溶液于 $0^{\circ}C\sim 4^{\circ}C$ 密封避光保存，该溶液现用现配。

# 4 仪器和设备

4.1 气相色谱仪：配氢火焰离子化检测器和数据自动分析软件。  
4.2 分析天平：感量 $0.0001\mathrm{g}$ 和 $0.01\mathrm{g}$ ，以及 $0.1\mathrm{g}$ 。  
4.3 分液漏斗： $250~\mathrm{mL}$ ，配聚四氟乙烯或玻璃瓶塞，使用前应干燥。  
4.4 容量瓶： $25~\mathrm{mL}$ 和 $50~\mathrm{mL}$ ，以及 $100~\mathrm{mL}$ 。  
4.5 带刻度移液管： $1\mathrm{mL}$ 和 $2\mathrm{mL}$   
4.6 玻璃注射器： $50~\mathrm{mL}$   
4.7 过滤器： $0.22\mu \mathrm{m}$ 有机相滤膜，针式。

# 5 分析步骤

# 5.1 标准工作溶液及试样制备

# 5.1.1 标准工作溶液的制备

# 5.1.1.1 水基、酸性、酒精类食品模拟物标准工作溶液

分别准确吸取各浓度标准中间溶液 $1\mathrm{mL}$ 于6个 $50~\mathrm{mL}$ 容量瓶中，用水定容，得到水中乙二醇和二甘醇浓度均为 $0.0\mathrm{mg / L},3.0\mathrm{mg / L},6.0\mathrm{mg / L},15.0\mathrm{mg / L},30.0\mathrm{mg / L},60.0\mathrm{mg / L}$ 的标准工作溶液。采用同样方式，分别用对应水基、酸性、酒精类食品模拟物配制同样浓度系列的乙二醇和二甘醇标准工作溶液。

# 5.1.1.2 油基食品模拟物标准工作溶液

分别准确称取 $50\mathrm{g}$ （精确至 $0.1\mathrm{g}$ )油基食品模拟物至6个 $250~\mathrm{mL}$ 分液漏斗中，依次加入各浓度标准中间溶液 $1\mathrm{mL}$ ，混合均匀，得到油基食品模拟物中乙二醇和二甘醇浓度分别为 $0.0\mathrm{mg / kg},3.0\mathrm{mg}/$ $\mathrm{kg},6.0\mathrm{mg / kg},15.0\mathrm{mg / kg},30.0\mathrm{mg / kg},60.0\mathrm{mg / kg}$ 。在每个分液漏斗中加入 $50~\mathrm{mL}$ 庚烷，充分混合，加入水振荡萃取 $1\mathrm{min}$ ，静置 $5\mathrm{min}$ ，使两相分层；收集下层水相；再次用 $20~\mathrm{mL}$ 水萃取油基食品模拟物；将两次萃取水相合并，用水定容至 $50~\mathrm{mL}$ ；取 $1\mathrm{mL}$ 定容液通过 $0.2\mu \mathrm{m}$ 滤膜过滤后供测定用。

# 5.1.2 食品模拟物试液的制备

# 5.1.2.1 总则

根据待测样品的预期用途和使用条件，按照GB5009.156和GB31604.1规定的迁移试验方法及试验条件进行操作。迁移试验结束后，将迁移试验所得模拟物充分混匀后，取部分用于分析。

迁移试验获取的模拟物，可在 $0^{\circ}\mathrm{C} \sim 4^{\circ}\mathrm{C}$ 冰箱中避光保存一周。

# 5.1.2.2 水基、酸性、酒精类食品模拟物

在 $50~\mathrm{mL}$ 容量瓶中，准确移取 $1\mathrm{mL}$ 的1,4-丁二醇 $(800\mathrm{mg / L})$ 溶液，加入迁移试验中获得的水基、酸性、酒精类食品模拟物定容，混合均匀后取 $1\mathrm{mL}$ 过滤后供测定用。

# 5.1.2.3 油基食品模拟物

准确称取迁移试验中得到的油基食品模拟物 $50\mathrm{g}$ （精确至 $0.1\mathrm{g}$ ）于 $250~\mathrm{mL}$ 分液漏斗中，准确移取 $1\mathrm{mL}$ 的1,4-丁二醇 $(800\mathrm{mg / L})$ 溶液，加入 $50~\mathrm{mL}$ 庚烷，充分混合，加入 $20~\mathrm{mL}$ 水充分振荡萃取 $1\mathrm{min}$ 静置 $5\mathrm{min}$ ，使两相分层，收集下层水相；再次用 $20~\mathrm{mL}$ 水充分萃取油基食品模拟物；将两次萃取水相合并，用水定容至 $50~\mathrm{mL}$ ；混合均匀后取 $1\mathrm{mL}$ 过滤后供测定用。

# 5.1.3 空白试液的制备

按照5.1.2的操作处理未与食品容器、包装材料接触的食品模拟物。

# 5.2 测定

# 5.2.1 仪器参考条件

a）色谱柱：硝基对苯二酸修饰的聚乙二醇毛细管色谱柱，柱长 $30\mathrm{m}$ ，内径 $0.32\mathrm{mm}$ ，膜厚 $1\mu \mathrm{m}$ 或同等性能的色谱柱；  
b）柱温： $100^{\circ}\mathrm{C}$ 保持 $1\mathrm{min}$ ，以 $10^{\circ}\mathrm{C / min}$ 升温至 $200^{\circ}\mathrm{C}$ ，保持 $8\mathrm{min}$ ；  
c) 载气：氮气，流速 $1\mathrm{mL} / \mathrm{min}$   
d）检测器温度： $220^{\circ}C$   
e）进样模式：不分流进样， $0.5\mathrm{min}$ 后打开分流阀；  
f）进样口温度： $220^{\circ}C$   
g）进样体积： $1\mu \mathrm{L}$

# 5.2.2 标准工作曲线的制作

对5.1.1中制备的标准工作溶液在所列仪器参数下进行检测，以乙二醇或二甘醇质量浓度为横坐标，以乙二醇或二甘醇与内标物1,4-丁二醇色谱峰峰面积对应比值为纵坐标，绘制标准工作曲线，得到线性方程。标准色谱图参见附录A。

# 5.2.3 定量测定

对食品模拟物试液和空白试液依次进样，分别得到乙二醇或二甘醇与内标物1,4-丁二醇色谱峰峰面积对应比值；根据标准曲线得到试样溶液中乙二醇或二甘醇的含量，扣除空白值。

# 6 分析结果的表述

由标准曲线求得的试样溶液中乙二醇和二甘醇的浓度，按GB5009.156进行迁移量的计算，得到食品模拟物及制品中乙二醇和二甘醇的迁移量。结果保留三位有效数字。

# 7 重复性

在重复性条件下获得两次独立测定结果的绝对差值不得超过算术平均值的 $10\%$ 。

# 8 其他

本方法对水基、酸性、酒精类食品模拟物中乙二醇或二甘醇的定量限为 $3\mathrm{mg / L}$ 。

本方法对油基食品模拟物中乙二醇或二甘醇的定量限为 $3\mathrm{mg / kg}$ 。

# 附录A

# 食品模拟物标准工作溶液中乙二醇与二甘醇的色谱图

食品模拟物标准工作溶液中乙二醇与二甘醇的色谱图见图A.1～图A.3。

![](images/eae123e8907b97387fc48356aa5fde40553be5279e8cf441377ab8a455e5c821.jpg)  
图A.1 水中乙二醇 $(30\mathrm{mg / L})$ 与二甘醇 $(30\mathrm{mg / L})$ 的标准色谱图

![](images/6abcc3d7e826de179d05f01900843032e7b8fa10e7530c60703be6f6b466d92c.jpg)  
图A.2 $50\%$ 乙醇中乙二醇 $(30~\mathrm{mg / L})$ 与二甘醇 $(30~\mathrm{mg / L})$ 的标准色谱图

![](images/2c5e6c83400b5fe750fb08104ca376c1bdcf5359e8fae123902e0f6803001096.jpg)  
图A.3 橄榄油中乙二醇 $(30\mathrm{mg / kg})$ 与二甘醇 $(30\mathrm{mg / kg})$ 的标准色谱图
