Repository: wei292224644/download_test

# 国家标准下载爬虫

从 **https://sppt.cfsa.net.cn:8086/db** 自动切换至「标准文本」、展开全部后，轮询所有下载按钮并保存到本地。

## 步骤说明

1. 打开上述网址（默认在「最新公告」）
2. 点击 **「标准文本」** 标签
3. 点击 **「展开全部>>」**
4. 查找页面上所有下载链接/按钮，逐个点击并保存文件

## 环境要求

- 使用 **uv** 做 Python 版本与依赖管理（见 [uv](https://docs.astral.sh/uv/)）
- 项目锁定 Python 3.12（`.python-version`），需 Playwright（Chromium）

## 安装与运行

```bash

# 进入项目目录
cd /Users/wwj/Desktop/self/download_gb

# 使用 uv 创建虚拟环境并安装依赖（会按 .python-version 使用 Python 3.12）
uv sync

# 安装 Playwright 浏览器（仅首次需要）
uv run playwright install chromium

File: _all_md_renamed/GB 31604.45-2016 食品安全国家标准 食品接触材料及制品 异氰酸酯的测定.md
# 食品安全国家标准

# 食品接触材料及制品 异氰酸酯的测定

2016-10-19 发布

2017-04-19 实施

# 前言

本标准代替GB/T23296.22—2009《食品接触材料塑料中异氰酸酯类含量的测定高效液相色谱法》和SN/T2741—2010《进出口食品接触材料高分子材料异氰酸酯含量的测定高效液相色谱法》。

本标准与GB/T23296.22—2009和SN/T2741—2010相比，主要变化如下：

——标准名称修改为“食品安全国家标准 食品接触材料及制品 异氰酸酯的测定”；  
——分析物增加至7个；  
——去掉空白试样的制备；  
——基质标准曲线修改为标准溶液标准曲线；  
——修改了分析结果的表述。

# 食品安全国家标准

# 食品接触材料及制品 异氰酸酯的测定

# 1 范围

本标准规定了食品接触材料用塑料及其制品中甲苯-2,6-二异氰酸酯、二苯基甲烷-4, $4^{\prime}$ -二异氰酸酯、甲苯-2,4-二异氰酸酯、萘-1,5-二异氰酸酯、苯基异氰酸酯、六亚甲基二异氰酸酯、环己基异氰酸酯和以上7种异氰酸酯总量的测定方法。

本标准适用于聚氨酯塑料及其制品中甲苯-2,6-二异氰酸酯、二苯基甲烷-4, $4^{\prime}$ -二异氰酸酯、甲苯-2,4-二异氰酸酯、萘-1,5-二异氰酸酯、苯基异氰酸酯、六亚甲基二异氰酸酯、环己基异氰酸酯和以上7种异氰酸酯总量的检测。

# 2 原理

试样中异氰酸酯经二氯甲烷振荡提取后，与9-N-甲氨甲基蒽进行衍生反应，衍生产物采用 $\mathrm{C_{18}}$ 液相色谱柱分离，荧光检测器测定，外标法定量。

# 3 试剂和材料

除非另有说明，所有试剂均为分析纯，水为 $\mathrm{GB / T6682}$ 规定的一级水。

# 3.1 试剂

3.1.1 二氯甲烷 $\mathrm{(CH_2Cl_2)}$ ：5A分子筛干燥过夜，备用。  
3.1.2 乙醚 $(\mathrm{C}_2\mathrm{H}_6\mathrm{O})$ 。  
3.1.3 磷酸 $\mathrm{(HPO_3)}$ 。  
3.1.4 乙腈 $\mathrm{(C_2H_3N)}$ ：色谱纯。  
3.1.5 $N,N$ -二甲基甲酰胺 $\mathrm{(C_3H_7NO)}$ ：纯度大于 $99\%$   
3.1.6 三乙胺 $(\mathrm{C_6H_{15}N})$ 。  
3.1.7 9-N-甲氨甲基蒽 $\mathrm{(C_{16}H_{15}N)}$ ：纯度大于 $99\%$

# 3.2 试剂配制

3.2.1 衍生试剂 $(260\mathrm{mg / L})$ ：称取 $9 - N$ -甲氨甲基蒽 $0.013\mathrm{g}$ ，用二氯甲烷溶解并转移至 $50~\mathrm{mL}$ 容量瓶中，用二氯甲烷定容，避光保存。现用现配。  
3.2.2 衍生物溶剂：量取 $50~\mathrm{mL}N,N$ -二甲基甲酰胺于 $100~\mathrm{mL}$ 容量瓶中，加入 $40~\mathrm{mL}$ 乙腈，用水定容。  
3.2.3 三乙胺溶液 $(3\%)$ ，体积分数)：在 $1\textrm{L}$ 容量瓶中，加入 $30~\mathrm{mL}$ 三乙胺，用水定容。  
3.2.4 缓冲溶液：在 $1\mathrm{L}$ 容量瓶中，加入 $950~\mathrm{mL}~3\%$ 三乙胺溶液（ $3\%$ ，体积分数），用磷酸调节 $\mathrm{pH}$ 至3，用水定容。

# 3.3 标准品

3.3.1 甲苯-2,6-二异氰酸酯 $\mathrm{(C_9H_6N_2O_2}$ ,CAS号：91-08-7)：纯度大于 $98\%$ 。  
3.3.2 二苯基甲烷-4， $4^{\prime}$ -二异氰酸酯 $\mathrm{(C_{15}H_{10}N_2O_2}$ ，CAS号：101-68-8)：纯度大于 $98\%$ 。  
3.3.3 甲苯-2，4-二异氰酸酯 $\mathrm{(C_9H_6N_2O_2}$ ，CAS号：584-84-9）：纯度大于 $98\%$ 。  
3.3.4萘-1，5-二异氰酸酯 $\mathrm{(C_{12}H_6N_2O_2}$ ，CAS号：3173-72-6）：纯度大于 $98\%$   
3.3.5 苯基异氰酸酯 $\mathrm{(C_7H_5ON}$ ，CAS号：103-71-9)：纯度大于 $98\%$   
3.3.6 环己基异氰酸酯 $\mathrm{(C_7H_{11}ON}$ ，CAS号：3173-53-3)：纯度大于 $98\%$ 。  
3.3.7 六亚甲基二异氰酸酯 $\mathrm{(C_8H_{12}O_2N_2}$ ,CAS号：822-06-0）：纯度大于 $98\%$ 。

# 3.4 标准溶液配制

3.4.1 异氰酸酯储备液 $(1000\mathrm{mg / L})$ ：称取各种异氰酸酯标准物质 $0.01\mathrm{g}$ （精确到 $0.1\mathrm{mg}$ ），二氯甲烷溶解后转移至 $10~\mathrm{mL}$ 容量瓶中，二氯甲烷定容。储备液 $-20^{\circ}C$ 避光干燥保存，有效期为1个月。  
3.4.2 异氰酸酯标准中间液 $(100\mathrm{mg / L})$ ：分别量取 $5\mathrm{mL}$ 二氯甲烷于6个 $10~\mathrm{mL}$ 容量瓶中，分别移入 $1.0~\mathrm{mL}$ 各种异氰酸酯储备液，二氯甲烷定容。标准中间液一 $20^{\circ}C$ 避光干燥保存，有效期为1个月。  
3.4.3 异氰酸酯标准工作液 $(1\mathrm{mg / L})$ ：分别量取 $5\mathrm{mL}$ 二氯甲烷于6个 $10~\mathrm{mL}$ 容量瓶中，分别移入 $100~\mu \mathrm{L}$ 各异氰酸酯标准中间液，二氯甲烷定容，混匀。标准工作液一 $20^{\circ}C$ 避光干燥保存，有效期为2周。  
3.4.4 混合异氰酸酯标准工作液：分别量取 $5\mathrm{mL}$ 二氯甲烷于6个 $10~\mathrm{mL}$ 容量瓶中，依次移入 $0.00~\mathrm{mL}$ 、 $0.01~\mathrm{mL}, 0.05~\mathrm{mL}, 0.10~\mathrm{mL}, 0.25~\mathrm{mL}, 0.50~\mathrm{mL}$ 各异氰酸酯标准中间液，二氯甲烷定容，混匀，得到各异氰酸酯浓度均分别为 $0.0~\mathrm{mg / L}, 0.10~\mathrm{mg / L}, 0.50~\mathrm{mg / L}, 1.0~\mathrm{mg / L}, 2.5~\mathrm{mg / L}, 5.0~\mathrm{mg / L}$ 的混合标准工作液。该混合标准工作液 $-20^{\circ}\mathrm{C}$ 避光干燥保存，有效期为2周。

# 4 仪器和设备

4.1 液相色谱仪：配置荧光检测器。  
4.2 玻璃瓶： $20~\mathrm{mL}$ ，配聚四氟乙烯瓶盖；使用前应干燥。  
4.3 水相滤膜： $0.45\mu \mathrm{m}$   
4.4 pH计。  
4.5 分析天平：感量 $0.0001\mathrm{g}$ 和 $0.01\mathrm{g}$

# 5 分析步骤

# 5.1 试样前处理

称取 $1\mathrm{g}$ (精确到 $0.01\mathrm{g}$ ) 剪碎后的试样(面积不大于 $1\mathrm{cm} \times 1\mathrm{cm}$ ), 放入 $20\mathrm{mL}$ 玻璃瓶中, 加入 $10\mathrm{mL}$ 二氯甲烷和 $1\mathrm{mL}$ 衍生试剂, 密封, 避光, 振荡 $12\mathrm{h}$ , 提取液转移至另一 $20\mathrm{mL}$ 玻璃瓶中, 密封, $-20^{\circ}\mathrm{C}$ 下保存。剩余样品残渣重复提取衍生 $12\mathrm{h}$ , 合并提取液, 氮气浓缩至干, 加入 $10\mathrm{mL}$ 衍生物溶剂, 超声溶解, $0.45\mu \mathrm{m}$ 滤膜过滤, 待上机测定。

# 5.2 测定

# 5.2.1 色谱条件

a）色谱柱： $\mathrm{C_{18}}$ 柱，柱长 $150~\mathrm{mm}$ ，内径 $4.6  \mathrm{mm}$ ，粒径 $5\mu \mathrm{m}$ 或等效柱；  
b）流动相：A为乙腈；B为缓冲溶液，洗脱梯度见表1。

表 1 洗脱梯度表  

<table><tr><td>时间/min</td><td>A/%</td><td>B/%</td></tr><tr><td>0</td><td>70</td><td>30</td></tr><tr><td>25</td><td>80</td><td>20</td></tr><tr><td>30</td><td>70</td><td>30</td></tr></table>

c) 流速: $1 \mathrm{~mL} / \mathrm{min}$ ;   
d) 激发波长: $254 \mathrm{~nm}$ ;   
e) 发射波长: $412 \mathrm{~nm}$ ;  
f） 柱温： $40~^\circ \mathrm{C}$   
g）进样量： $20~\mu \mathrm{L}$

# 5.2.2 标准曲线的制作

分别量取 $1\mathrm{mL}$ 各浓度混合标准工作液于6个 $20~\mathrm{mL}$ 玻璃瓶中，再分别加入 $10~\mathrm{mL}$ 二氯甲烷和 $1\mathrm{mL}$ 衍生试剂，密封，避光反应 $30\mathrm{min}$ ，氮气浓缩至干，再加入 $10~\mathrm{mL}$ 衍生物溶剂，超声溶解， $0.45\mu \mathrm{m}$ 滤膜过滤，按5.2.1的色谱条件进行测定，以试样中各种异氰酸酯浓度为横坐标，以各异氰酸酯衍生物色谱峰峰面积为纵坐标，绘制标准工作曲线，得到线性方程。异氰酸酯标准溶液衍生物色谱图见附录A。

# 5.2.3 测定

按照5.2.1的色谱条件，对5.1中的待测液进行测定。根据各异氰酸酯衍生物保留时间，确定试样中异氰酸酯的种类。根据各异氰酸酯衍生物色谱峰峰面积，由标准曲线计算出样液中异氰酸酯单体量。

# 6 分析结果的表述

# 6.1 异氰酸酯的计算

异氰酸酯按式(1)计算：

$$
X = \frac {\rho V}{m} \tag {1}
$$

式中：

$X$ ——试样中异氰酸酯的浓度，单位为毫克每千克 $(\mathrm{mg / kg})$ ；

$\rho$ ——样液中待测异氰酸酯的浓度，单位为毫克每升 $(\mathrm{mg / L})$ ；

$V$ ——样液最终定容体积，单位为毫升 $(\mathrm{mL})$ ；

$m$ ——试样的质量，单位为克 $(\mathrm{g})$ 。

结果保留两位有效数字。

# 6.2 异氰酸酯总量的计算

异氰酸酯总量[以异氰酸根(NCO)计]按式(2)计算：

$$
C _ {t} = \sum f X \quad \dots \tag {2}
$$

式中：

$C_t$ ——试样中异氰酸酯总量的浓度，单位为毫克每千克 $(\mathrm{mg / kg})$ ；

$f$ ——异氰酸酯单体转化系数，具体数值见表2。

$X$ ——试样中异氰酸酯的浓度，单位为毫克每千克 $(\mathrm{mg / kg})$ 。

表 2 异氰酸酯转化系数表  

<table><tr><td>名称</td><td>转化系数</td></tr><tr><td>甲苯-2,6-二异氰酸酯</td><td>0.483</td></tr><tr><td>二苯基甲烷-4,4′-二异氰酸酯</td><td>0.336</td></tr><tr><td>甲苯-2,4-二异氰酸酯</td><td>0.483</td></tr><tr><td>萘-1,5-二异氰酸酯</td><td>0.400</td></tr><tr><td>苯基异氰酸酯</td><td>0.353</td></tr><tr><td>环己基异氰酸酯</td><td>0.336</td></tr><tr><td>六亚甲基二异氰酸酯</td><td>0.500</td></tr></table>

# 7 精密度

在重复性条件下获得的两次独立测定结果的绝对差值不得超过算术平均值的 $10\%$ 。

# 8 其他

本方法中甲苯-2,6-二异氰酸酯、二苯基甲烷-4, $4^{\prime}$ -二异氰酸酯、甲苯-2,4-二异氰酸酯、萘-1,5-二异氰酸酯、苯基异氰酸酯、环己基异氰酸酯和六亚甲基二异氰酸酯的检出限为 $\mathrm{0.03~mg / kg}$ ，定量限为 $\mathrm{0.1~mg / kg}$ 。

# 附录A

# 异氰酸酯标准衍生物的液相色谱图

异氰酸酯标准衍生物的液相色谱图见图A.1。

图A.1 异氰酸酯标准衍生物的液相色谱图  
![](images/9a9abe712265057408cf473e68f7e54f18ccb515f77b20fbafd0ca82db08fbb4.jpg)  
说明：  
1—苯基异氰酸酯衍生物； 5—甲苯-2,4-二异氰酸酯衍生物；  
2——环己基异氰酸酯衍生物； 6——六亚甲基二异氰酸酯；  
3—甲苯-2,6-二异氰酸酯衍生物； 7——二苯基甲烷-4， $4^{\prime}$ -二异氰酸酯衍生物。  
4—萘-1，5-二异氰酸酯衍生物；

File: _all_md_renamed/GB 31604.46-2016 食品安全国家标准 食品接触材料及制品 游离酚的测定和迁移量的测定.md
# 食品安全国家标准

# 食品接触材料及制品 游离酚的测定和迁移量的测定

2016-10-19 发布

2017-04-19 实施

# 前言

本标准代替GB/T5009.69—2008《食品罐头内壁环氧酚醛涂料卫生标准的分析方法》和GB/T5009.99—2003《食品容器及包装材料用聚碳酸酯树脂卫生标准的分析方法》。

本标准与GB/T5009.69—2008相比，主要变化如下：

——标准名称修改为“食品安全国家标准 食品接触材料及制品 游离酚的测定和迁移量的测定”；  
——修改了标准的适用范围；  
——增加了方法的检出限；  
——删除了极谱法。

# 食品安全国家标准

# 食品接触材料及制品 游离酚的测定和迁移量的测定

# 1 范围

本标准规定了食品接触材料及制品（水基改性环氧树脂涂料、环氧酚醛涂料、聚碳酸酯）游离酚的测定方法及迁移量的测定方法。

本标准适用于食品接触材料及制品（水基改性环氧树脂涂料、环氧酚醛涂料、聚碳酸酯）游离酚的测定及迁移量的测定。

# 游离酚的测定

# 2 原理

利用溴与酚结合成三溴苯酚，剩余的溴与碘化钾作用，析出定量的碘，最后用硫代硫酸钠滴定析出的碘，根据硫代硫酸钠溶液消耗的量，即可计算出酚的含量。

# 3 试剂和材料

除非另有说明，本方法所用试剂均为分析纯，水为 $\mathrm{GB / T6682}$ 规定的一级水。

# 3.1 试剂

3.1.1 盐酸（HCl）。  
3.1.2 乙醇 $\mathrm{(CH_3OH)}$ 。  
3.1.3 三氯甲烷 $\mathrm{(CHCl_3)}$   
3.1.4 碘化钾(KI)。  
3.1.5 可溶性淀粉 $\left[\left(\mathrm{C}_{6} \mathrm{H}_{10} \mathrm{O}_{5}\right)_{n}\right]$ 。  
3.1.6 溴水 $(\mathrm{Br}_2)$ 。  
3.1.7 无水碳酸钠 $\mathrm{(Na_2CO_3)}$ 。

# 3.2 试剂配制

3.2.1 碘化钾溶液 $(100\mathrm{g / L})$ ：称取 $1.0\mathrm{g}$ 碘化钾，用水溶解并稀释至 $10~\mathrm{mL}$ 。  
3.2.2 淀粉指示液 $(10\mathrm{g / L})$ ：称取 $1.0\mathrm{g}$ 可溶性淀粉，加少量水调至糊状，然后倒入 $100~\mathrm{mL}$ 沸水中，煮沸片刻，现用现配。

# 3.3 标准品

3.3.1 硫代硫酸钠 $\mathrm{(Na_2S_2O_3\cdot 5H_2O)}$ ：优级纯。  
3.3.2 溴酸钾 $\mathrm{(KBrO_3)}$ ：优级纯。

# 3.3.3 溴化钾(KBr)：优级纯。

# 3.4 标准溶液配制

# 3.4.1 硫代硫酸钠标准滴定溶液 $[c(\mathrm{Na}_2\mathrm{S}_2\mathrm{O}_3) = 0.1\mathrm{mol} / \mathrm{L}]$

称取 $26\mathrm{g}$ （精确到 $0.001\mathrm{g}$ )硫代硫酸钠 $\mathrm{(Na_2S_2O_3\cdot 5H_2O)}$ ，加 $0.2\mathrm{g}$ 无水碳酸钠，溶于 $1000~\mathrm{mL}$ 水中，缓缓煮沸 $10\mathrm{min}$ ，冷却，放置两周后过滤，使用前按照按GB/T601标定。

# 3.4.2 溴标准溶液 $\left[c\left(\frac{1}{2}\mathbf{Br}_2\right) = 0.1\mathbf{mol} / \mathbf{L}\right]$

称取 $3.0\mathrm{g}$ 溴酸钾及 $25.0\mathrm{g}$ 溴化钾，溶于 $1000~\mathrm{mL}$ 水中，摇匀，使用前按照按GB/T601标定。

# 4 仪器和设备

天平：感量为 $0.1\mathrm{mg}$ 和 $0.01\mathrm{g}$ 。

# 5 分析步骤

# 5.1 试样蒸馏

称取 $1\mathrm{g}$ （精确至 $0.001\mathrm{g}$ 试样，放入蒸馏瓶内，加入 $20~\mathrm{mL}$ 乙醇溶解（如水溶性树脂，则加入 $20~\mathrm{mL}$ 水溶解），再加入 $50~\mathrm{mL}$ 水，然后用水蒸气加热蒸馏出游离酚，馏出溶液收集于 $500~\mathrm{mL}$ 容量瓶中，控制在 $40\mathrm{min}\sim 50\mathrm{min}$ 内馏出蒸馏液 $300~\mathrm{mL}\sim 400~\mathrm{mL}$ ，最后取少量新蒸出液样，加1滴～2滴溴水，如无白色沉淀，证明酚已蒸完，即可停止蒸馏，蒸馏液用水稀释至刻度，充分摇匀，备用。

# 5.2 滴定测定

吸取 $100~\mathrm{mL}$ 蒸馏液，置于 $500~\mathrm{mL}$ 具塞锥形瓶中，加入 $25~\mathrm{mL}$ 溴标准溶液、 $5~\mathrm{mL}$ 盐酸，在室温下放入暗处 $15~\mathrm{min}$ ，加入 $10~\mathrm{mL}$ 碘化钾溶液，在暗处放置 $10~\mathrm{min}$ ，加 $1~\mathrm{mL}$ 三氯甲烷，用硫代硫酸钠标准滴定溶液滴定至淡黄色，加 $1~\mathrm{mL}$ 淀粉指示液，继续滴定至蓝色消褪为终点。

# 5.3 空白实验

同时取 $20~\mathrm{mL}$ 乙醇加水稀释至 $500~\mathrm{mL}$ ，然后吸取 $100~\mathrm{mL}$ 稀释后的溶液（如水溶性树脂，则吸取 $100~\mathrm{mL}$ 水），按照步骤5.2方法进行测定。

# 6 分析结果的表述

试样中游离酚的含量按式(1)计算：

$$
X = \frac {0 . 0 1 5 6 8 \times \left(V _ {1} - V _ {2}\right) \times c \times 5}{m} \times 1 0 0 \quad \dots \tag {1}
$$

式中：

$X$ ——试样中游离酚的含量，单位为克每百克 $(\mathrm{g} / 100\mathrm{g})$ ；

0.01568——与 $1.0~\mathrm{mL}$ 硫代硫酸钠标准溶液 $\left[c\left(\mathrm{Na}_{2}\mathrm{S}_{2}\mathrm{O}_{3}\right)=1.000\mathrm{mol} / \mathrm{L}\right]$ 相当苯酚的质量，单位为克每摩尔 $(\mathrm{g / mol})$ ；

$V_{1}$ ——试剂空白滴定消耗的硫代硫酸钠标准溶液的体积，单位为毫升 $(\mathrm{mL})$ ；

$V_{2}$ ——滴定试样消耗硫代硫酸钠标准滴定溶液的体积，单位为毫升 $(\mathrm{mL})$ ；

$c$ —硫代硫酸钠标准滴定溶液的实际浓度，单位为摩尔每升 $(\mathrm{mol} / \mathrm{L})$

$m$ ——试样质量，单位为克 $(\mathrm{g})$ ；

100 ——换算系数。

结果保留两位有效数字。

# 7 精密度

在重复性条件下获得的两次独立测定结果的绝对差值不得超过算术平均值的 $5\%$ 。

# 8 其他

本方法的检出限为 $0.02\mathrm{g} / 100\mathrm{g}$ ，定量限为 $0.04\mathrm{g} / 100\mathrm{g}$ 。

# 游离酚迁移量的测定

# 9 原理

在碱性条件 $(\mathrm{pH}9\sim 10.5)$ 下，酚与4-氨基安替吡啉经铁氰化钾氧化，生成红色的安替吡啉，红色的深浅与酚的含量成正比。用有机溶液萃取，以提高灵敏度，外标法定量。

# 10 试剂和材料

除非另有说明，本方法所用试剂均为分析纯，水为GB/T6682规定的一级水。

# 10.1 试剂

10.1.1 水基食品模拟物，所用试剂依据GB31604.1的规定。  
10.1.2 磷酸 $(\mathrm{H}_3\mathrm{PO}_4)$ 。  
10.1.3 三氯甲烷 $\mathrm{(CHCl_3)}$ 。  
10.1.4 硫酸铜 $\mathrm{(CuSO_4)}$ 。  
10.1.5 4-氨基安替吡啉 $\mathrm{(C_{11}H_{13}N_3O)}$ 。  
10.1.6 铁氰化钾 $\mathrm{K}_3[\mathrm{Fe}(\mathrm{CN})_6]$   
10.1.7 氯化铵 $(\mathrm{NH_4Cl})$ 。  
10.1.8 氢氧化钠(NaOH)。  
10.1.9 氨水 $(\mathrm{NH}_3\cdot \mathrm{H}_2\mathrm{O})$ 。

# 10.2 试剂配制

10.2.1 水基食品模拟物，按GB5009.156的规定操作。  
10.2.2 磷酸溶液（ $10\%$ ，体积分数）：量取 $10~\mathrm{mL}$ 磷酸，用蒸馏水定容至 $100~\mathrm{mL}$ 。  
10.2.3 硫酸铜溶液 $(100\mathrm{g / L})$ ：称取 $10.0\mathrm{g}$ 硫酸铜，蒸馏水溶解并定容至 $100~\mathrm{mL}$ 。  
10.2.4 4-氨基安替吡啉溶液 $(20\mathrm{g / L})$ ：称取 $1.0\mathrm{g}4$ -氨基安替吡啉，蒸馏水溶解定容至 $50~\mathrm{mL},4^{\circ}\mathrm{C}$ 保存，一周内使用。  
10.2.5 氯化铵缓冲液 $(\mathrm{pH}9.8)$ ：称取 $20.0\mathrm{g}$ 氯化铵溶解于 $100~\mathrm{mL}$ 氨水中，密封， $4^{\circ}\mathrm{C}$ 保存。  
10.2.6 铁氰化钾溶液 $(80\mathrm{g / L})$ ：称取 $4.0\mathrm{g}$ 铁氰化钾，蒸馏水溶解并定容至 $50~\mathrm{mL}$ 。

10.2.7 氢氧化钠溶液 $(4\mathrm{g} / \mathrm{L})$ ：称取 $0.4\mathrm{g}$ 氢氧化钠，蒸馏水溶解并定容至 $100~\mathrm{mL}$ 。

# 10.3 标准品

苯酚 $\mathrm{(C_6H_5OH}$ ,CAS号：108-95-2)，纯度 $\geq 99\%$ ，或经国家认证并授予标准物质证书的标准物质。

# 10.4 标准溶液配制

10.4.1 苯酚标准储备液 $(1000\mathrm{mg / L})$ ：称取苯酚标准品 $0.1\mathrm{g}$ （精确到 $1\mathrm{mg}$ )，用水溶解并转移至 $100~\mathrm{mL}$ 容量瓶中，用水定容至刻度，混匀，此溶液中苯酚浓度为 $1000\mathrm{mg / L}$ 。  
10.4.2 苯酚标准工作液 $(10\mathrm{mg / L})$ ：吸取 $1.0~\mathrm{mL}$ 苯酚标准储备溶液于 $100~\mathrm{mL}$ 容量瓶中，用水定容至刻度，混匀，此溶液中苯酚浓度为 $10.0~\mathrm{mg / L}$ 。  
10.4.3 苯酚系列标准工作液：分别吸取 $0\mathrm{mL}, 1.0\mathrm{mL}, 2.0\mathrm{mL}, 5.0\mathrm{mL}, 10.0\mathrm{mL}$ 苯酚标准工作液于5个 $200\mathrm{mL}$ 容量瓶中，用水定容至刻度，标准系列工作液中苯酚的浓度分别为 $0.00\mathrm{mg/L}, 0.05\mathrm{mg/L}, 0.10\mathrm{mg/L}, 0.25\mathrm{mg/L}, 0.50\mathrm{mg/L}$ 。

# 11 仪器和设备

11.1 可见分光光度计。  
11.2 天平：感量为 $0.1\mathrm{mg}$ 和 $0.01\mathrm{g}$ 。

# 12 分析步骤

# 12.1 试样制备

# 12.1.1 水基食品模拟物

本标准食品模拟试验采用水基食品模拟物，所需试液通过迁移试验获取，可在 $4\mathrm{^{\circ}C}$ 冰箱中避光保存一周。

# 12.1.2 迁移试验

按照GB5009.156及GB31604.1的要求，对样品进行迁移试验，得到食品模拟物试液。如果得到的食品模拟物试液不能马上进行下一步试验，应将食品模拟物试液于 $4^{\circ}\mathrm{C}$ 冰箱中保存。所得食品模拟物试液应冷却或恢复至室温后进行下一步试验。

# 12.1.3 水基食品模拟物的处理

食品模拟物配制过程参照GB5009.156，量取 $200~\mathrm{mL}$ 经过迁移试验的食品模拟物试液于 $500~\mathrm{mL}$ 全磨口蒸馏瓶中，加入 $50~\mathrm{mL}$ 水、 $5\mathrm{mL}$ 硫酸铜溶液，用磷酸溶液调节 $\mathrm{pH}$ 在4以下[亦可用两滴甲基橙指示剂( $1\mathrm{g / L})$ 调至溶液为橙红色]，加入少量玻璃珠进行蒸馏，在 $200~\mathrm{mL}$ 容量瓶中预先放入 $5\mathrm{mL}$ 氢氧化钠溶液，将接收管插入氢氧化钠溶液液面下接收蒸馏液，收集蒸馏液至刻度，混匀。

# 12.2 空白试验

在不含游离酚的食品模拟物中，采用完全相同的分析步骤、试剂和用量，进行平行操作。

# 12.3 标准曲线的制作

分别将5个的苯酚系列标准工作液，全部转移到5个 $250~\mathrm{mL}$ 分液漏斗中，然后分别加入 $1\mathrm{mL}$ 氯

化铵缓冲液、1 mL 4-氨基安替吡啉溶液、1 mL 铁氰化钾溶液，每加入一种试剂，要充分摇匀，放置 $10\mathrm{min}$ ，各加入 $10\mathrm{mL}$ 三氯甲烷，振摇 $2\mathrm{min}$ ，静止分层后将三氯甲烷层经无水硫酸钠过滤于具塞比色管中，用 $2\mathrm{cm}$ 比色皿以零管调零，于波长 $460\mathrm{nm}$ 处测吸光度，绘制标准曲线。

# 12.4 样品测定

将制备的全部样品蒸馏液及试剂空白蒸馏液分别置于 $250~\mathrm{mL}$ 分液漏斗中，以下同12.3依次操作，处理后的样品于波长 $460~\mathrm{nm}$ 处测吸光度。

# 13 分析结果的表述

由标准曲线得到试样溶液中游离酚的浓度(扣除试剂空白值), 按 GB 5009.156 进行迁移量计算, 得到食品接触材料及制品中游离酚的迁移量。计算结果保留两位有效数字。

# 14 精密度

在重复性条件下获得的两次独立测定结果的绝对差值不得超过算术平均值的 $10\%$ 。

# 15 其他

方法检出限为 $0.010\mathrm{mg / L}$ ，定量限为 $0.033\mathrm{mg / L}$ 。

File: _all_md_renamed/GB 31604.46-2023 食品安全国家标准 食品接触材料及制品 游离酚的测定和迁移量的测定.md
# 食品安全国家标准

# 食品接触材料及制品

# 游离酚的测定和迁移量的测定

2023-09-06 发布

2024-03-06 实施

# 前言

本标准代替GB31604.46—2016《食品安全国家标准 食品接触材料及制品 游离酚的测定和迁移量的测定》。

本标准与GB31604.46—2016相比，主要变化如下：

——修改了范围；  
——修改了第一部分中检出限和定量限；  
——修改了第二部分中分析步骤和结果表述；  
——增加了第三部分 苯酚迁移量的测定。

# 食品安全国家标准

# 食品接触材料及制品

# 游离酚的测定和迁移量的测定

# 1 范围

本标准规定了食品接触材料及制品游离酚的测定和迁移量的测定方法。

本标准第一部分适用于食品接触用环氧酚醛树脂涂料中游离酚的测定；第二部分适用于食品接触材料及制品中游离酚迁移量的测定；第三部分适用于食品接触材料及制品中苯酚迁移量的测定。

# 第一部分 游离酚的测定

# 2 原理

试样中游离酚与溴反应生成溴代苯酚，剩余的溴与碘化钾作用，析出的碘用硫代硫酸钠滴定，根据硫代硫酸钠溶液消耗量计算出游离酚的含量。

# 3 试剂和材料

除非另有说明，本方法所用试剂均为分析纯，水为GB/T6682规定的一级水。

# 3.1 试剂

3.1.1 盐酸（HCl）：质量分数 $36\% \sim 38\%$   
3.1.2 三氯甲烷 $\mathrm{(CHCl_3)}$ 。  
3.1.3 乙醇 $(\mathrm{C}_2\mathrm{H}_6\mathrm{O})$ 。  
3.1.4 碘化钾(KI)。  
3.1.5 可溶性淀粉 $\left[\left(\mathrm{C}_{6} \mathrm{H}_{10} \mathrm{O}_{5}\right)_{n}\right]$ 。  
3.1.6 溴水 $(\mathrm{Br}_2)$ ：含量 $\geq 3\%$ 。  
3.1.7 无水碳酸钠 $\mathrm{(Na_2CO_3)}$ 。  
3.1.8 溴化钾(KBr)。

# 3.2 试剂配制

3.2.1 碘化钾溶液 $(100\mathrm{g / L})$ ：称取 $1.00\mathrm{g}$ 碘化钾，用水溶解并稀释至 $10~\mathrm{mL}$ 。  
3.2.2 淀粉指示液 $(10\mathrm{g / L})$ ：称取 $1.0\mathrm{g}$ 可溶性淀粉，加 $5\mathrm{mL}$ 水调至糊状，在搅拌下将糊状物加到 $90~\mathrm{mL}$ 沸腾的水中，煮沸 $1\mathrm{min}\sim 2\mathrm{min}$ ，冷却，稀释至 $100~\mathrm{mL}$ ，使用期为2周。

# 3.3 标准品

3.3.1 五水合硫代硫酸钠 $\mathrm{(Na_2S_2O_3\cdot 5H_2O}$ ,CAS号：10102-17-7)：工作基准试剂，或经国家认证并授予标准物质证书的标准物质。

3.3.2 溴酸钾 $\mathrm{(KBrO_3}$ ,CAS号：7758-01-2)：工作基准试剂，或经国家认证并授予标准物质证书的标准物质。  
3.3.3 溴容量分析用标准溶液：经国家认证并授予标准物质证书的标准物质。

# 3.4 标准溶液配制

# 3.4.1 硫代硫酸钠标准滴定溶液 $\left[c\left(\mathrm{Na}_{2} \mathrm{~S}_{2} \mathrm{O}_{3}\right)=0.1 \mathrm{~mol} / \mathrm{L}\right]$

称取 $26\mathrm{g}$ 硫代硫酸钠 $\mathrm{(Na_2S_2O_3\cdot 5H_2O)}$ ，加 $0.2\mathrm{g}$ 无水碳酸钠，溶于 $1000~\mathrm{mL}$ 水中，缓缓煮沸 $10\mathrm{min}$ ，冷却，置于棕色试剂瓶中，避光保存2周后过滤，使用前按照GB/T5009.1标定。也可用相同浓度的硫代硫酸钠容量分析用标准滴定溶液。

# 3.4.2 溴标准溶液 $\left[c\left(\frac{1}{2}\mathbf{Br}_2\right) = 0.1\mathbf{mol} / \mathbf{L}\right]$

称取 $3.0\mathrm{g}$ 溴酸钾及 $25.0\mathrm{g}$ 溴化钾，溶于 $1000~\mathrm{mL}$ 水中，摇匀，使用前按照GB/T5009.1标定。也可用相同浓度的溴容量分析用标准溶液。

# 4 仪器和设备

4.1 天平：感量分别为 $0.01\mathrm{g}$ 和 $0.1\mathrm{mg}$ 。  
4.2 水蒸气蒸馏装置：示意图见附录A，或自动水蒸气蒸馏仪。

# 5 分析步骤

# 5.1 试样蒸馏

称取 $1.0\mathrm{g}$ (精确到 $0.01\mathrm{g}$ ) 食品接触用环氧酚醛树脂涂料试样，放入蒸馏瓶内，加入 $20\mathrm{mL}$ 乙醇溶解（水基改性环氧树脂涂料，则加入 $20\mathrm{mL}$ 水），再加入 $50\mathrm{mL}$ 水，然后用水蒸气蒸馏出游离酚，馏出溶液收集于 $500\mathrm{mL}$ 锥形瓶中，在 $40\mathrm{min} \sim 50\mathrm{min}$ 内馏出蒸馏液 $300\mathrm{mL} \sim 400\mathrm{mL}$ ，最后取5滴新蒸出样液，加1滴～2滴溴水，如无白色沉淀，证明酚已蒸完，即可停止蒸馏，蒸馏液全部转入 $500\mathrm{mL}$ 容量瓶中，用水稀释至刻度，充分摇匀，备用。

# 5.2 滴定

移取 $100~\mathrm{mL}$ 蒸馏液，置于 $500~\mathrm{mL}$ 具塞锥形瓶中，加入 $25~\mathrm{mL}$ 溴标准溶液、 $5~\mathrm{mL}$ 盐酸，在室温下盖上塞子避光反应 $15\mathrm{min}$ ，取出后加入 $10~\mathrm{mL}$ 碘化钾溶液，再立即避光放置 $10\mathrm{min}$ ，取出后加入 $1~\mathrm{mL}$ 三氯甲烷，用硫代硫酸钠标准滴定溶液滴定至淡黄色，加入 $1~\mathrm{mL}$ 淀粉指示液，继续滴定至蓝色消褪为终点。

# 5.3 空白试验

取 $20~\mathrm{mL}$ 乙醇并加水稀释至 $500~\mathrm{mL}$ ，然后移取 $100~\mathrm{mL}$ 稀释后的溶液（水基改性环氧树脂涂料，则移取 $100~\mathrm{mL}$ 水），按照5.2的方法进行测定。

# 6 分析结果的表述

样品中游离酚的含量按式(1)计算。

$$
X = \frac {1 5 . 6 8 \times \left(V _ {1} - V _ {2}\right) \times c \times V _ {3}}{m \times V _ {4}} \quad \dots \tag {1}
$$

式中：

$X$ ——试样中游离酚的含量，单位为克每千克 $(\mathrm{g / kg})$ ；

15.68 与 $1.0 \mathrm{~L}$ 硫代硫酸钠标准溶液 $\left[c\left(\mathrm{Na}_{2} \mathrm{~S}_{2} \mathrm{O}_{3}\right)=1.000 \mathrm{~mol} / \mathrm{L}\right]$ 相当的苯酚的质量，单位为克每摩尔 $(\mathrm{g} / \mathrm{mol})$ ；

$V_{1}$ ——试剂空白滴定消耗的硫代硫酸钠标准溶液的体积，单位为毫升 $(\mathrm{mL})$ ；

$V_{2}$ ——滴定试样消耗硫代硫酸钠标准滴定溶液的体积，单位为毫升 $(\mathrm{mL})$ ；

$c$ ——硫代硫酸钠标准滴定溶液的实际浓度，单位为摩尔每升 $(\mathrm{mol} / \mathrm{L})$ ；

$V_{3}$ ——蒸馏液定容的体积，单位为毫升 $(\mathrm{mL})$ ；

$m$ ——样品的质量，单位为克 $(\mathrm{g})$ ；

$V_{4}$ ——滴定时移取蒸馏液的体积，单位为毫升 $(\mathrm{mL})$ 。

结果保留2位有效数字。

# 7 精密度

在重复性条件下获得的两次独立测定结果的绝对差值不得超过算术平均值的 $5\%$ 。

# 8 其他

本方法的检出限为 $0.4\mathrm{g / kg}$ ，定量限为 $2.0\mathrm{g / kg}$

# 第二部分 游离酚迁移量的测定

# 9 原理

在碱性条件 $(\mathrm{pH}9.0\sim 10.5)$ 下，游离酚在铁氰化钾催化下与4-氨基安替吡啉反应，形成安替吡啉染料，水中安替吡啉染料经三氯甲烷萃取后，用分光光度计在 $460~\mathrm{nm}$ 下测定试液的吸光度值，与标准系列比较得出浸泡液中游离酚含量，进而计算得出游离酚迁移量。其他食品模拟物、替代溶剂中安替吡啉染料，用分光光度计在 $500~\mathrm{nm}$ 下测定试液的吸光度值，与标准系列比较得出浸泡液中游离酚含量，进而计算得出游离酚迁移量。

# 10 试剂和材料

除非另有说明，本方法所用试剂均为分析纯，水为GB/T6682规定的一级水。

# 10.1 试剂

10.1.1 无水乙醇 $\mathrm{(C_2H_6O)}$   
10.1.2 冰乙酸 $(\mathrm{C}_2\mathrm{H}_4\mathrm{O}_2)$ 。  
10.1.3 异辛烷 $\left(\mathrm{C}_{8} \mathrm{H}_{18}\right)$ 。  
10.1.4 $95\%$ 乙醇。  
10.1.5 4-氨基安替吡啉 $\left(\mathrm{C}_{11} \mathrm{H}_{13} \mathrm{~N}_{3} \mathrm{O}\right)$ 。  
10.1.6 铁氰化钾 $\left[\mathrm{K}_{3} \mathrm{Fe}(\mathrm{CN})_{6}\right]$ 。  
10.1.7 氯化铵 $\mathrm{(NH_4Cl)}$ 。  
10.1.8 碳酸钠 $\mathrm{(Na_2CO_3)}$ 。

10.1.9 三氯甲烷 $\mathrm{(CHCl_3)}$ 。  
10.1.10 无水硫酸钠 $\mathrm{(Na_2SO_4)}$ 。  
10.1.11 氢氧化钠(NaOH)。  
10.1.12 氨水 $(\mathrm{NH}_3\cdot \mathrm{H}_2\mathrm{O})$ ：体积分数 $28\% \sim 30\%$

# 10.2 试剂配制

10.2.1 水基食品模拟物：按GB5009.156的规定进行配制。  
10.2.2 4-氨基安替吡啉溶液：准确称取 $1.0\mathrm{g}4-$ 氨基安替吡啉，用水溶解并稀释至 $50~\mathrm{mL},4^{\circ}\mathrm{C}$ 保存，一周内使用。  
10.2.3 氯化铵缓冲液：称取 $20.0\mathrm{g}$ 氯化铵溶解于 $100~\mathrm{mL}$ 氨水中，密封， $4^{\circ}C$ 保存。  
10.2.4 铁氰化钾溶液：称取 $4.0\mathrm{g}$ 铁氰化钾，用水溶解并稀释至 $50~\mathrm{mL}$ 。   
10.2.5 氢氧化钠溶液：称取 $0.4\mathrm{g}$ 氢氧化钠，用水溶解并稀释至 $100~\mathrm{mL}$

# 10.3 标准品

苯酚 $\mathrm{(C_6H_6O}$ ，CAS号：108-95-2)：纯度 $>99\%$ ，或经国家认证并授予标准物质证书的标准物质。

# 10.4 标准溶液配制

# 10.4.1 标准储备液（ $1000\mathrm{mg / L}$ ）

取苯酚于具有空气冷凝管的蒸馏瓶中，加热蒸馏，收集 $182\,^{\circ}\mathrm{C} \sim 184\,^{\circ}\mathrm{C}$ 的馏出部分，馏分冷却后应为白色，贮于棕色瓶中，于冷暗处密闭保存。准确称取 $1.0\, \mathrm{g}$ （精确到 $0.1\, \mathrm{mg}$ ）精制的白色苯酚于 $1\, \mathrm{L}$ 容量瓶中，用水定容至刻度，混匀。按GB8538—2016标准进行标定。

# 10.4.2 标准中间液 $(100\mathrm{mg / L})$

将经过标定的标准储备液 $(1000\mathrm{mg / L})$ 用适量的乙醇稀释到 $100\mathrm{mg / L}$ 。置于 $4^{\circ}\mathrm{C}$ 冰箱避光保存，有效期1个月。

# 10.4.3 标准中间液（ $10\mathrm{mg / L}$ ）

将经过标定的标准储备液 $(1000\mathrm{mg / L})$ 用适量的水稀释到 $10~\mathrm{mg / L}$ 。临用现配。

# 10.4.4 水溶液中系列标准工作液

分别准确移取 $0\mathrm{mL},1.0\mathrm{mL},2.0\mathrm{mL},4.0\mathrm{mL},6.0\mathrm{mL},10.0\mathrm{mL}$ 标准中间液 $(10\mathrm{mg / L})$ 于6个 $200~\mathrm{mL}$ 容量瓶中，用水定容至刻度，混匀。标准系列工作液中苯酚的浓度分别为 $0.00~\mathrm{mg / L}$ 、 $0.05~\mathrm{mg / L},0.10~\mathrm{mg / L},0.20~\mathrm{mg / L},0.30~\mathrm{mg / L},0.50~\mathrm{mg / L}$ 。

# 10.4.5 $4\%$ （体积分数）乙酸溶液中系列标准工作液

分别准确移取 $0\mathrm{mL}, 0.125\mathrm{mL}, 0.50\mathrm{mL}, 1.00\mathrm{mL}, 1.50\mathrm{mL}, 3.00\mathrm{mL}$ 标准中间液 $(100\mathrm{mg / L})$ 于6个 $50~\mathrm{mL}$ 容量瓶中，用 $4\%$ （体积分数）乙酸溶液定容至刻度，混匀。标准系列工作液中苯酚的浓度分别为 $0.00\mathrm{mg / L}, 0.25\mathrm{mg / L}, 1.00\mathrm{mg / L}, 2.00\mathrm{mg / L}, 3.00\mathrm{mg / L}, 6.00\mathrm{mg / L}$ 。

# 10.4.6 $10\%$ （体积分数）乙醇溶液中系列标准工作液

分别准确移取 $0\mathrm{mL}, 0.125\mathrm{mL}, 0.50\mathrm{mL}, 1.00\mathrm{mL}, 1.50\mathrm{mL}, 3.00\mathrm{mL}$ 标准中间液 $(100\mathrm{mg / L})$ 于6个 $50~\mathrm{mL}$ 容量瓶中，用 $10\%$ （体积分数）乙醇溶液定容至刻度，混匀。标准系列工作液中苯酚的浓度

分别为 $0.00\mathrm{mg / L},0.25\mathrm{mg / L},1.00\mathrm{mg / L},2.00\mathrm{mg / L},3.00\mathrm{mg / L},6.00\mathrm{mg / L}$

# 10.4.7 异辛烷中系列标准工作液

分别准确移取 $0\mathrm{mL}, 0.25\mathrm{mL}, 0.50\mathrm{mL}, 1.00\mathrm{mL}, 1.50\mathrm{mL}, 3.00\mathrm{mL}$ 标准中间液 $(100\mathrm{mg / L})$ 于6个 $50~\mathrm{mL}$ 容量瓶中，用异辛烷定容至刻度，混匀。标准系列工作液中苯酚的浓度分别为 $0.00\mathrm{mg / L}$ 、 $0.50\mathrm{mg / L}, 1.00\mathrm{mg / L}, 2.00\mathrm{mg / L}, 3.00\mathrm{mg / L}, 6.00\mathrm{mg / L}$ 。

# 10.5 材料

尼龙滤膜：孔径 $0.45\mu \mathrm{m}$

# 11 仪器和设备

11.1 可见分光光度计。  
11.2 天平：感量分别为 $0.01\mathrm{g}$ 和 $0.1\mathrm{mg}$   
11.3 蒸馏装置。

# 12 分析步骤

# 12.1 迁移试验

食品接触材料及制品按照GB31604.1和GB5009.156的要求进行迁移试验。迁移试验所得浸泡液如不能立即测试，可置于室温避光中保存，保存期不超过 $3\mathrm{d}$ 。若进行下一步试验，应将浸泡液恢复至室温后使用。

# 12.2 浸泡液前处理

# 12.2.1 水浸泡液的处理

移取 $200~\mathrm{mL}$ 浸泡液置于分液漏斗中，依次加入 $1.0~\mathrm{mL}$ 氯化铵缓冲溶液、 $1.0~\mathrm{mL}$ 4-氨基安替吡啉溶液、 $1.0~\mathrm{mL}$ 铁氰化钾溶液，每加入一种试剂，要充分摇匀，放置 $10\mathrm{min}$ ，加入 $10.0~\mathrm{mL}$ 三氯甲烷，振摇 $2\mathrm{min}$ ，静置分层后将三氯甲烷层经无水硫酸钠过滤到具塞比色管中待测。

若浸泡液有颜色或出现浑浊，取 $200~\mathrm{mL}$ 浸泡液于蒸馏瓶中，加入数粒玻璃珠，加热蒸馏，待蒸馏出总体积的 $90\%$ 左右停止蒸馏，稍冷后，向蒸馏瓶中加入 $25~\mathrm{mL}$ 水，继续蒸馏，直到收集 $200~\mathrm{mL}$ 的馏出液为止。移取全部蒸馏液置于分液漏斗中，按上段“依次加入 $1.0~\mathrm{mL}$ 氯化铵缓冲溶液”之后的操作进行处理得到待测液。

# 12.2.2 $4\%$ （体积分数）乙酸浸泡液的处理

移取 $50.0\mathrm{mL}$ 浸泡液置于三角瓶中，加入 $7.20\mathrm{g}$ 碳酸钠，轻摇至完全溶解，依次加入 $1.0\mathrm{mL}$ 4-氨基安替吡啉溶液、 $1.0\mathrm{mL}$ 铁氰化钾溶液，每加入一种试剂，要充分摇匀，放置 $10\mathrm{min}$ ，待测。

若浸泡液有颜色或出现浑浊，取 $50.0\mathrm{mL}$ 浸泡液于蒸馏瓶中，加入数粒玻璃珠，加热蒸馏，待蒸馏出总体积的 $90\%$ 左右停止蒸馏，稍冷后，向蒸馏瓶中加入 $10~\mathrm{mL}$ 水，继续蒸馏，直到收集 $50~\mathrm{mL}$ 的馏出液为止。移取全部蒸馏液置于三角瓶中，按上段“加入 $7.20\mathrm{g}$ 碳酸钠”之后的操作进行处理得到待测液。

# 12.2.3 $10\%$ （体积分数）乙醇浸泡液、 $20\%$ （体积分数）乙醇浸泡液的处理

移取 $50.0\mathrm{mL}$ 浸泡液置于三角瓶中，依次加入 $1.0\mathrm{mL}$ 氯化铵缓冲溶液、 $1.0\mathrm{mL}4$ -氨基安替吡啉溶

液、 $1.0 \mathrm{~mL}$ 铁氰化钾溶液，每加入一种试剂，要充分摇匀，放置 $10 \mathrm{~min}$ ，待测。

若浸泡液有颜色或出现浑浊，取 $50.0\mathrm{mL}$ 浸泡液于蒸馏瓶中，加入数粒玻璃珠，加热蒸馏，待蒸馏出总体积的 $90\%$ 左右停止蒸馏，稍冷后，向蒸馏瓶中加入 $10~\mathrm{mL}$ 水，继续蒸馏，直到收集 $50~\mathrm{mL}$ 的馏出液为止。移取全部蒸馏液置于三角瓶中，按上段“依次加入 $1.0~\mathrm{mL}$ 氯化铵缓冲溶液”之后的操作进行处理得到待测液。

# 12.2.4 $50\%$ （体积分数）乙醇浸泡液、 $95\%$ （体积分数）乙醇（化学替代溶剂)浸泡液的处理

移取 $10.0\mathrm{mL}$ 浸泡液于三角瓶中加入 $40.0\mathrm{mL}$ 水混匀，按12.2.3进行处理得到待测液。

若浸泡液有颜色或出现浑浊，取 $10.0\mathrm{mL}$ 浸泡液于蒸馏瓶中，加入 $40.0\mathrm{mL}$ 水，加入数粒玻璃珠，加热蒸馏，待蒸馏出总体积的 $90\%$ 左右停止蒸馏，稍冷后，向蒸馏瓶中加入 $10\mathrm{mL}$ 水，继续蒸馏，直到收集 $50\mathrm{mL}$ 的馏出液为止。移取全部蒸馏液置于三角瓶中，按12.2.3“依次加入 $1.0\mathrm{mL}$ 氯化铵缓冲溶液”之后的操作进行处理得到待测液。

# 12.2.5 异辛烷（化学替代溶剂）浸泡液的处理

移取 $50.0\mathrm{mL}$ 浸泡液置于分液漏斗中，加入 $50.0\mathrm{mL}$ 水混匀，振摇 $2\mathrm{min}$ ，静置分层，按12.2.3进行处理，取水层(下层)溶液经尼龙滤膜过滤后，待测。

# 12.3 空白试验

按12.1和12.2处理未与食品接触材料及制品接触的食品模拟物、化学替代溶剂。

# 12.4 标准曲线制作

各食品模拟物、化学替代溶剂中系列标准工作液按相应的浸泡液进行相同的处理后，按表1规定的条件测定各食品模拟物中系列标准工作液的吸光度。以标准工作液的吸光度为纵坐标，以相应的标准工作液中苯酚质量浓度为横坐标，绘制标准曲线。其中 $10\%$ （体积分数)乙醇溶液中标准曲线可用于 $20\%$ （体积分数)乙醇浸泡液、 $50\%$ （体积分数)乙醇浸泡液、 $95\%$ （体积分数)乙醇浸泡液中游离酚迁移量的测定。

表 1 各食品模拟物和化学替代溶剂中检测条件汇总  

<table><tr><td>食品模拟物名称</td><td>比色皿规格/cm</td><td>检测波长/nm</td></tr><tr><td>水</td><td>2</td><td>460</td></tr><tr><td>10%(体积分数)乙醇溶液[适用于20%(体积分数)乙醇溶液、50%(体积分数)乙醇溶液、95%(体积分数)乙醇溶液]</td><td>1</td><td>500</td></tr><tr><td>4%(体积分数)乙酸溶液</td><td>1</td><td>500</td></tr><tr><td>异辛烷</td><td>1</td><td>500</td></tr></table>

# 12.5 试样溶液的测定

按表1规定的条件测定各待测液(12.2)、空白试液(12.3)的吸光度，从标准曲线查出各试样浸泡液、空白浸泡液中游离酚(以苯酚计)的含量。

# 13 分析结果的表述

# 13.1 非密封制品类食品接触材料及制品游离酚(以苯酚计)的迁移量的计算(以 $\mathrm{mg / kg}$ 表示)

非密封制品类食品接触材料及制品游离酚(以苯酚计)迁移量以 $\mathrm{mg / kg}$ 表示时，按式(2)进行计算。

$$
X _ {1} = \frac {\left(c - c _ {0}\right) \times V}{S} \times k \times F \quad \dots \tag {2}
$$

式中：

$X_{1}$ ——游离酚(以苯酚计)的特定迁移量，单位为毫克每千克 $(\mathrm{mg / kg})$ ；

$c$ ——试样浸泡液中游离酚(以苯酚计)的含量, 单位为毫克每升 $(\mathrm{mg} / \mathrm{L})$ ；

$c_{0}$ ——空白浸泡液中游离酚(以苯酚计)的含量，单位为毫克每升 $(\mathrm{mg / L})$

$V$ ——试样浸泡液体积，单位为升 $(\mathrm{L})$ ；

$S$ ——迁移试验中试样与浸泡液接触的面积，单位为平方分米 $(\mathrm{dm}^2)$ ；

$k$ ——显色反应前浸泡液的稀释倍数，其中 $50\%$ （体积分数）乙醇溶液、 $95\%$ （体积分数）乙醇溶液稀释倍数均为 5，其他食品模拟物浸泡液、化学替代溶剂浸泡液中稀释倍数均为 1；

$F$ ——食品接触材料及制品在可预见使用情形下实际的接触面积与食品体积(质量)之间的比值 $(S / V)$ ，各种液态食品密度通常以 $1\mathrm{kg} / \mathrm{L}$ 计，单位为平方分米每千克 $(\mathrm{dm}^2 /\mathrm{kg})$ 。当实际 $S / V$ 已知时， $F$ 即为可预见使用情形下的最大 $S / V$ ；当实际 $S / V$ 未知时， $F$ 采用 $6\mathrm{dm}^2 /\mathrm{kg}$ ，即 $6\mathrm{dm}^2$ 食品接触材料及制品接触 $1\mathrm{kg}$ 食品。

结果保留2位有效数字。

# 13.2 密封制品类食品接触材料及制品游离酚(以苯酚计)迁移量的计算(以 $\mathrm{mg / kg}$ 表示)

对于密封制品类食品接触材料及制品，游离酚(以苯酚计)迁移量以 $\mathrm{mg / kg}$ 表示时，按式(3)进行计算。

$$
X _ {2} = \frac {\left(c - c _ {0}\right) \times V}{S} \times k \times \frac {S _ {0}}{V _ {3}} \quad \dots \tag {3}
$$

式中：

$X_{2}$ ——游离酚(以苯酚计)的特定迁移量，单位为毫克每千克 $(\mathrm{mg / kg})$ ；

$c$ ——试样浸泡液中游离酚(以苯酚计)的含量，单位为毫克每升 $(\mathrm{mg / L})$ ；

$c_{0}$ ——空白浸泡液中游离酚(以苯酚计)的含量，单位为毫克每升 $(\mathrm{mg / L})$

$V$ ——试样浸泡液的体积，单位为升 $(\mathrm{L})$ ；

$S$ ——迁移试验中试样与浸泡液接触的面积，单位为平方分米 $(\mathrm{dm}^2)$ ；

$k$ ——显色反应前浸泡液的稀释倍数，其中 $50\%$ （体积分数）乙醇溶液、 $95\%$ （体积分数）乙醇溶液稀释倍数均为5，其他食品模拟物浸泡液、化学替代溶剂浸泡液中稀释倍数均为1；

$S_{0}$ ——密封制品实际使用中与食品接触的面积，单位为平方分米 $(\mathrm{dm}^2)$ ；

$V_{3}$ ——密封制品实际使用容器盛装食品的质量，单位为千克 $(\mathrm{kg})$ ，各种液态食品按密度为 $1\mathrm{kg} / \mathrm{L}$ 将其体积换算为相应的质量。

结果保留2位有效数字。

# 13.3 密封制品类食品接触材料及制品游离酚(以苯酚计)迁移量的计算(以 $\mathbf{mg}$ /件表示）

密封制品类食品接触材料及制品游离酚(以苯酚计)迁移量以 $\mathrm{mg}/$ 件表示时，按式(4)计算，需注明采用的迁移试验方法、迁移试验中单个密封制品与食品模拟物接触的面积。

$$
X _ {3} = \frac {\left(c - c _ {0}\right) \times V}{n} \times k \quad \dots \tag {4}
$$

式中：

$X_{3}$ —游离酚(以苯酚计)特定迁移量，单位为毫克每件 $(\mathrm{mg / }$ 件）；

$c$ ——试样浸泡液中游离酚(以苯酚计)的含量, 单位为毫克每升 $(\mathrm{mg} / \mathrm{L})$ ；

$c_{0}$ ——空白浸泡液中游离酚(以苯酚计)的含量,单位为毫克每升 $(\mathrm{mg / L})$ ；

$V$ ——试样浸泡液的体积，单位为升 $(\mathrm{L})$ ；

$n$ ——浸泡用密封制品的数量，单位为件；

$k$ ——显色反应前浸泡液的稀释倍数, 其中 $50\%$ (体积分数) 乙醇溶液、 $95\%$ (体积分数) 乙醇溶液稀释倍数均为 5 , 其他食品模拟物浸泡液、化学替代溶剂浸泡液中稀释倍数均为 1 。

结果保留2位有效数字。

# 14 精密度

在重复性条件下获得的两次独立测定结果的绝对差值不得超过算术平均值的 $10\%$ 。

# 15 其他

本方法对各浸泡液中游离酚(以苯酚计)的检出限和定量限见表2。游离酚(以苯酚计)迁移量的检出限和定量限根据第13章进行计算。

表 2 各浸泡液中游离酚(以苯酚计)的检出限和定量限汇总  

<table><tr><td>食品模拟物</td><td>检出限</td><td>定量限</td></tr><tr><td>水</td><td>0.010 mg/L</td><td>0.033 mg/L</td></tr><tr><td>4%(体积分数)乙酸溶液</td><td>0.10 mg/L</td><td>0.25 mg/L</td></tr><tr><td>10%(体积分数)乙醇溶液</td><td>0.10 mg/L</td><td>0.25 mg/L</td></tr><tr><td>20%(体积分数)乙醇溶液</td><td>0.10 mg/L</td><td>0.25 mg/L</td></tr><tr><td>50%(体积分数)乙醇溶液</td><td>0.50 mg/L</td><td>1.3 mg/L</td></tr><tr><td>95%(体积分数)乙醇溶液</td><td>0.50 mg/L</td><td>1.3 mg/L</td></tr><tr><td>异辛烷</td><td>0.20 mg/L</td><td>0.50 mg/L</td></tr></table>

# 第三部分 苯酚迁移量的测定

# 16 原理

水、 $4\%$ （体积分数）乙酸溶液、 $10\%$ （体积分数）乙醇溶液、 $20\%$ （体积分数）乙醇溶液、 $50\%$ （体积分数）乙醇溶液浸泡液直接进样测定； $95\%$ （体积分数）乙醇溶液浸泡液经水稀释后进样测定；橄榄油、异辛烷浸泡液经 $80\%$ 甲醇溶液萃取后进样测定。各待测液中的苯酚经液相色谱柱分离，荧光检测器测定，外标法定量。

# 17 试剂和材料

除非另有说明，本方法所用试剂均为分析纯，水为GB/T6682规定的一级水。

# 17.1 试剂

17.1.1 冰乙酸 $(\mathrm{C}_2\mathrm{H}_4\mathrm{O}_2)$ 。  
17.1.2 无水乙醇 $\mathrm{(C_2H_6O)}$ 。  
17.1.3 $95\%$ 乙醇。  
17.1.4 异辛烷 $(\mathrm{C_8H_{18}})$   
17.1.5 橄榄油：化学纯，符合GB5009.156的要求。  
17.1.6 甲醇 $\mathrm{(CH_4O)}$ ：色谱纯。  
17.1.7 乙腈 $(\mathrm{C}_2\mathrm{H}_3\mathrm{N})$ ：色谱纯。

# 17.2 试剂配制

17.2.1 水基食品模拟物：按GB5009.156的规定进行配制。  
17.2.2 $80\%$ 甲醇溶液：量取 $80~\mathrm{mL}$ 甲醇和 $20~\mathrm{mL}$ 水，混匀。

# 17.3 标准品

同10.3。

# 17.4 标准溶液配制

# 17.4.1 标准储备液（ $1000\mathrm{mg / L}$ ）

同10.4.1。

# 17.4.2 标准中间液 $(100\mathrm{mg / L})$

准确移取 $1.00\mathrm{mL}$ 标准溶液 $(1000\mathrm{mg / L})$ 于 $10~\mathrm{mL}$ 容量瓶中，用甲醇稀释并定容，混匀。置于 $4^{\circ}C$ 冰箱避光保存，有效期1个月。

# 17.4.3 标准中间液 $(10\mathrm{mg / L})$

准确移取 $0.50\mathrm{mL}$ 标准溶液 $(1000\mathrm{mg / L})$ 于 $50~\mathrm{mL}$ 容量瓶中，用甲醇稀释并定容，混匀。临用现配。

# 17.4.4 水基食品模拟物系列标准工作溶液

分别准确移取 $0.01\mathrm{mL}, 0.05\mathrm{mL}, 0.10\mathrm{mL}, 0.30\mathrm{mL}, 0.60\mathrm{mL}$ 标准中间液 $(100\mathrm{mg / L})$ 于5个 $10\mathrm{mL}$ 容量瓶中，用 $4\%$ （体积分数）乙酸溶液定容。得到质量浓度分别为 $0.10\mathrm{mg / L}, 0.50\mathrm{mg / L}, 1.00\mathrm{mg / L}, 3.00\mathrm{mg / L}, 6.00\mathrm{mg / L}$ 标准工作溶液。

水、 $10\%$ （体积分数）乙醇溶液、 $20\%$ （体积分数）乙醇溶液、 $50\%$ （体积分数）乙醇溶液标准工作溶液的配制参照 $4\%$ （体积分数）乙酸溶液标准工作溶液的配制方法进行。

# 17.4.5 油脂类食品模拟物系列标准工作溶液

分别准确称取 $5.0\mathrm{g}$ （精确到 $0.01\mathrm{g}$ )橄榄油于5个具塞玻璃离心管中，分别加入 $0.015~\mathrm{mL}$ 、

0.05 mL、0.10 mL、0.15 mL、0.30 mL 标准中间液（100 mg/L），涡旋混匀，得到分别为 0.30 mg/kg、1.00 mg/kg、2.00 mg/kg、3.00 mg/kg、6.00 mg/kg 标准工作溶液。

# 17.4.6 异辛烷系列标准工作溶液

分别准确移取 $0.10\mathrm{mL}, 0.50\mathrm{mL}, 1.00\mathrm{mL}, 3.00\mathrm{mL}, 6.00\mathrm{mL}$ 标准中间液 $(10\mathrm{mg / L})$ 于5个 $10\mathrm{mL}$ 容量瓶，用 $80\%$ 甲醇溶液定容，得到质量浓度分别为 $0.10\mathrm{mg / L}, 0.50\mathrm{mg / L}, 1.00\mathrm{mg / L}, 3.00\mathrm{mg / L}, 6.00\mathrm{mg / L}$ 标准工作溶液。

# 17.4.7 $95\%$ （体积分数）乙醇系列标准工作溶液

分别准确移取 $0.02\mathrm{mL}, 0.10\mathrm{mL}, 0.20\mathrm{mL}, 0.40\mathrm{mL}, 0.60\mathrm{mL}$ 标准中间液 $(100\mathrm{mg / L})$ 于5个 $10\mathrm{mL}$ 容量瓶中，用 $95\%$ （体积分数）乙醇溶液定容。得到质量浓度分别为 $0.20\mathrm{mg / L}, 1.00\mathrm{mg / L}, 2.00\mathrm{mg / L}, 4.00\mathrm{mg / L}, 6.00\mathrm{mg / L}$ 标准工作溶液。

# 17.5 材料

17.5.1 亲水PTFE滤膜：聚四氟乙烯(PTFE)，孔径 $0.45\mu \mathrm{m}$   
17.5.2 尼龙滤膜：孔径 $0.45\mu \mathrm{m}$

# 18 仪器和设备

18.1 液相色谱仪：配荧光检测器。  
18.2 涡旋振荡器。  
18.3 分析天平：感量分别为 $0.01\mathrm{g}$ 和 $0.1\mathrm{mg}$ 。  
18.4 离心机：转速 $\geqslant 4000\mathrm{r / min}$   
18.5 移液器：量程分别为 $100\mu \mathrm{L}, 1\mathrm{mL}$ 和 $5\mathrm{mL}$ 。

# 19 分析步骤

# 19.1 试液的制备

# 19.1.1 迁移试验

食品接触材料及制品按照GB31604.1和GB5009.156的要求进行迁移试验。迁移试验所得浸泡液如不能立即测试，可置于室温或 $4^{\circ}\mathrm{C}$ 冰箱中保存，保存期不超过3d。若进行下一步试验，应将浸泡液恢复至室温后使用。

# 19.1.2 浸泡液的处理

# 19.1.2.1 水基食品模拟物试验的制备

移取 $1\mathrm{mL}\sim 2\mathrm{mL}$ 迁移试验所得浸泡液，经亲水PTFE滤膜过滤后，待测。

# 19.1.2.2 油脂类食品模拟物试液的制备

准确称取 $5.0\mathrm{g}$ （精确至 $0.01\mathrm{g}$ )迁移试验所得橄榄油浸泡液至具塞玻璃离心管中，准确移取 $10.0~\mathrm{mL}~80\%$ 甲醇溶液至离心管中， $2500\mathrm{r / min}$ 涡旋振荡 $5\mathrm{min}$ ， $4000\mathrm{r / min}$ 离心 $5\mathrm{min}$ ，取上层溶液经尼龙滤膜过滤后，待测。

# 19.1.2.3 异辛烷（化学替代溶剂）浸泡液的处理

准确移取 $5.00\mathrm{mL}$ 迁移试验所得异辛烷浸泡液于具塞玻璃离心管中，准确移取 $5.00\mathrm{mL}80\%$ 甲醇溶液至离心管中， $1500\mathrm{r / min}$ 涡旋振荡 $1\mathrm{min},4000\mathrm{r / min}$ 离心 $5\mathrm{min}$ ，取下层溶液经尼龙滤膜过滤后，待测。

# 19.1.2.4 $95\%$ （体积分数）乙醇（化学替代溶剂)浸泡液的处理

准确移取 $5.00\mathrm{mL}$ 迁移试验所得 $95\%$ （体积分数）乙醇浸泡液于具塞玻璃离心管中，准确移取 $5.00~\mathrm{mL}$ 水至离心管中，混匀，经亲水PTFE滤膜过滤后，待测。

# 19.1.2.5 空白试液的制备

按19.1.1和19.1.2处理未与食品接触材料及制品接触的食品模拟物、化学替代溶剂。

# 19.2 液相参考条件

液相参考条件如下。

a）色谱柱： $\mathrm{C_{18}}$ 柱， $3.0\mu \mathrm{m},4.6\mathrm{mm}\times 100\mathrm{mm}$ （或等效色谱柱）。  
b）流动相：水和甲醇，梯度洗脱程序见表3。  
c) 流速: $1.0 \mathrm{~mL} / \mathrm{min}$ 。  
d） 柱温： $40^{\circ}C$ 。  
e) 进样量: $5 \mu \mathrm{L}$ 。  
f）荧光检测器：激发波长 $272\mathrm{nm}$ ，发射波长 $320\mathrm{nm}$ 。

表 3 液相色谱法梯度洗脱程序  

<table><tr><td>时间/min</td><td>水/%</td><td>甲醇/%</td></tr><tr><td>0</td><td>95</td><td>5</td></tr><tr><td>4</td><td>80</td><td>20</td></tr><tr><td>8</td><td>80</td><td>20</td></tr><tr><td>9</td><td>10</td><td>90</td></tr><tr><td>13</td><td>10</td><td>90</td></tr><tr><td>13.01</td><td>95</td><td>5</td></tr><tr><td>15</td><td>95</td><td>5</td></tr></table>

# 19.3 标准曲线的绘制

异辛烷标准工作液，按照19.2所列的仪器参考条件进行测定。化学替代溶剂、食品模拟物中标准工作液均按19.1.2中相应的浸泡液分析步骤处理，按照19.2所列的仪器参考条件进行测定。以标准工作溶液中苯酚的浓度为横坐标，以对应的峰面积为纵坐标，绘制标准曲线，得到线性方程。苯酚标准工作溶液的色谱图参见附录B。

# 19.4 试液的测定

按照19.2所列的仪器参考条件，分别对试样溶液(19.1.2)和空白溶液(19.1.3)进行测定，得到目标物峰面积，从标准曲线计算试样溶液、空白溶液中苯酚的含量 $c$ 、 $c_{0}$ 。

# 20 分析结果的表述

# 20.1 非密封制品类食品接触材料及制品苯酚特定迁移量的计算（以 $\mathrm{mg / kg}$ 表示）

非密封制品类食品接触材料及制品苯酚特定迁移量以 $\mathrm{mg / kg}$ 表示时，按式(5)进行计算。

$$
X _ {4} = \frac {\left(c - c _ {0}\right) \times V}{S} \times F \quad \dots \tag {5}
$$

式中：

$X_{4}$ ——苯酚的特定迁移量，单位为毫克每千克 $(\mathrm{mg / kg})$ ；

$c$ ——试样浸泡液中苯酚的含量，单位为毫克每升 $(\mathrm{mg / L})$ 或毫克每千克 $(\mathrm{mg / kg})$ ；

$c_{0}$ ——空白浸泡液中苯酚的含量，单位为毫克每升 $(\mathrm{mg / L})$ 或毫克每千克 $(\mathrm{mg / kg})$ ；

$V$ ——试样浸泡液的体积或质量，单位为升(L)或千克 $(\mathrm{kg})$ ；

S——迁移试验中试样与浸泡液接触的面积，单位为平方分米 $(\mathrm{dm}^2)$ ；

$F$ ——食品接触材料及制品在可预见使用情形下实际的接触面积与食品体积(质量)比 $(S / V)$ ，各种液态食品密度通常以 $1\mathrm{kg} / \mathrm{L}$ 计，单位为平方分米每千克 $(\mathrm{dm}^2 /\mathrm{kg})$ 。当实际 $S / V$ 已知时， $F$ 即为可预见使用情形下的最大 $S / V$ ；当实际 $S / V$ 未知时， $F$ 采用 $6\mathrm{dm}^2 /\mathrm{kg}$ ，即 $6\mathrm{dm}^2$ 食品接触材料及制品接触 $1\mathrm{kg}$ 食品。

结果保留2位有效数字。

# 20.2 密封制品类食品接触材料及制品苯酚特定迁移量的计算（以 $\mathrm{mg / kg}$ 表示）

对于密封制品类食品接触材料及制品，苯酚特定迁移量以 $\mathrm{mg / kg}$ 表示时，按式(6)进行计算。

$$
X _ {5} = \frac {\left(c - c _ {0}\right) \times V}{S} \times \frac {S _ {0}}{V _ {3}} \quad \dots \tag {6}
$$

式中：

$X_{5}$ ——苯酚的特定迁移量，单位为毫克每千克 $(\mathrm{mg / kg})$ ；

$c$ ——试样浸泡液中苯酚的含量，单位为毫克每升 $(\mathrm{mg / L})$ 或毫克每千克 $(\mathrm{mg / kg})$ ；

$c_{0}$ ——空白浸泡液中苯酚的含量，单位为毫克每升 $(\mathrm{mg / L})$ 或毫克每千克 $(\mathrm{mg / kg})$

$V$ ——试样浸泡液的体积或质量，单位为升(L)或千克 $(\mathrm{kg})$ ；

S——迁移试验中试样与浸泡液接触的面积，单位为平方分米 $(\mathrm{dm}^2)$ ；

$S_{0}$ ——密封制品实际使用中与食品接触的面积，单位为平方分米 $(\mathrm{dm}^2)$ ；

$V_{3}$ ——密封制品实际使用容器盛装食品的质量，单位为千克 $(\mathrm{kg})$ ，各种液态食品按密度为 $1\mathrm{kg} / \mathrm{L}$ 将其体积换算为相应的质量。

结果保留2位有效数字。

# 20.3 密封制品类食品接触材料及制品苯酚特定迁移量的计算（以 $\mathbf{mg}$ /件表示）

密封制品类食品接触材料及制品苯酚特定迁移量以 $\mathrm{mg}/$ 件表示时，按式(7)计算，需注明采用的迁移试验方法、迁移试验中单个密封制品与食品模拟物接触的面积。

$$
X _ {6} = \frac {\left(c - c _ {0}\right) \times V}{n} \tag {7}
$$

式中：

$X_{6}$ ——苯酚的特定迁移量，单位为毫克每件 $(\mathrm{mg}/$ 件）；

$c$ ——试样浸泡液中苯酚的含量，单位为毫克每升 $(\mathrm{mg / L})$ 或毫克每千克 $(\mathrm{mg / kg})$ ；

$c_{0}$ ——空白浸泡液中苯酚的含量，单位为毫克每升 $(\mathrm{mg / L})$ 或毫克每千克 $(\mathrm{mg / kg})$

$V$ ——试样浸泡液的体积或质量，单位为升(L)或千克 $(\mathrm{kg})$ ；

$n$ ——浸泡用密封制品的数量，单位为件。

结果保留2位有效数字。

# 21 精密度

在重复性条件下获得的两次独立测定结果的绝对差值不应超过其算术平均值的 $10\%$ 。

# 22 其他

本方法对各浸泡液中苯酚的检出限和定量限见表4。苯酚迁移量的检出限和定量限根据第20章进行计算。

表 4 各浸泡液中苯酚的检出限和定量限汇总  

<table><tr><td>食品模拟物</td><td>检出限</td><td>定量限</td></tr><tr><td>水</td><td>0.03 mg/L</td><td>0.10 mg/L</td></tr><tr><td>4%(体积分数)乙酸溶液</td><td>0.03 mg/L</td><td>0.10 mg/L</td></tr><tr><td>10%(体积分数)乙醇溶液</td><td>0.03 mg/L</td><td>0.10 mg/L</td></tr><tr><td>20%(体积分数)乙醇溶液</td><td>0.03 mg/L</td><td>0.10 mg/L</td></tr><tr><td>50%(体积分数)乙醇溶液</td><td>0.03 mg/L</td><td>0.10 mg/L</td></tr><tr><td>95%(体积分数)乙醇溶液</td><td>0.06 mg/L</td><td>0.20 mg/L</td></tr><tr><td>异辛烷</td><td>0.03 mg/L</td><td>0.10 mg/L</td></tr><tr><td>橄榄油</td><td>0.10 mg/kg</td><td>0.30 mg/kg</td></tr></table>

# 附录A

# 水蒸气蒸馏装置示意图

水蒸气蒸馏装置示意图见图A.1。

![](images/eaba83a0853358e1808e1831750300390c9b12168a3b455680692e66494dbe76.jpg)  
图A.1 水蒸气蒸馏装置示意图

# 附录B

# 苯酚标准工作溶液色谱图

B.1 水中苯酚标准工作液 $(3.0\mathrm{mg / L})$ 色谱图见图B.1。

![](images/a862166bc9331a5acd15980bc94214fe08e60c1076cb6c48c4303ca487dd2010.jpg)  
图B.1 水中苯酚标准工作液 $(3.0\mathrm{mg / L})$ 色谱图

B.2 $4\%$ （体积分数)乙酸溶液中苯酚标准工作液 $(3.0\mathrm{mg / L})$ 色谱图见图B.2。

![](images/e6b6ce26d8a39020edccca2eb14677804ab961b5277c72376e35a5198a52da8d.jpg)  
图B.2 $4\%$ （体积分数）乙酸溶液中苯酚标准工作液 $(3.0\mathrm{mg / L})$ 色谱图

B.3 $10\%$ (体积分数)乙醇溶液中苯酚标准工作液 $(3.0\mathrm{mg / L})$ 色谱图见图B.3。

![](images/577e5511a3ae57352fe5770c4dbbb60777191d0d0f5ad1917ed190ac00cc3a41.jpg)  
图B.3 $10\%$ （体积分数）乙醇溶液中苯酚标准工作液 $(3.0\mathrm{mg / L})$ 色谱图

B.4 $20\%$ (体积分数)乙醇溶液中苯酚标准工作液 $(3.0\mathrm{mg / L})$ 色谱图见图B.4。

![](images/585e1e79cea719ad1623694787bec08bee5fdede5d8f0776b594a93be1aabc86.jpg)  
图B.4 $20\%$ （体积分数）乙醇溶液中苯酚标准工作液 $(3.0\mathrm{mg / L})$ 色谱图

B.5 $50\%$ (体积分数)乙醇溶液中苯酚标准工作液 $(3.0\mathrm{mg / L})$ 色谱图见图B.5。

![](images/693ba23641a95b2b9d11419be0f93853cef62dfdb423b119c7600202fca0acfc.jpg)  
图B.5 $50\%$ （体积分数）乙醇溶液中苯酚标准工作液 $(3.0\mathrm{mg / L})$ 色谱图

B.6 $95\%$ (体积分数)乙醇溶液中苯酚标准工作液 $(6.0\mathrm{mg / L})$ 色谱图见图B.6。

![](images/82e04d22bc4d2a262fab8d022a6a2b9eed85c05b351acdfe7de92f02a72cb9ef.jpg)  
图B.6 $95\%$ （体积分数）乙醇溶液中苯酚标准工作液 $(6.0\mathrm{mg / L})$ 色谱图

B.7 异辛烷的 $80\%$ 甲醇提取液（苯酚含量 $3.0 \mathrm{mg} / \mathrm{L}$ ）色谱图见图 B.7。

![](images/c08311adb07d9deed8cdf2edfd3996730c32f08297d2693c6b1756a35409fcd8.jpg)  
图B.7 异辛烷的 $80\%$ 甲醇提取液 $(3.0\mathrm{mg / L})$ 色谱图

B.8 橄榄油(苯酚含量 $3.0\mathrm{mg / kg}$ )的 $80\%$ 甲醇提取液色谱图见图B.8。

![](images/0a74f4567bf1948af9ce40b9f11168bd951ebbd9efa4255c9be2793c8e76a2ad.jpg)  
图B.8 橄榄油（苯酚含量 $3.0\mathrm{mg / kg}$ 的 $80\%$ 甲醇提取液色谱图

File: _all_md_renamed/GB 31604.47-2016 食品安全国家标准 食品接触材料及制品 纸、纸板及纸制品中荧光增白剂的测定.md
# 食品安全国家标准

# 食品接触材料及制品 纸、纸板及纸制品中荧光增白剂的测定

2016-10-19 发布

2017-04-19 实施

# 前言

本标准代替GB/T5009.78—2003《食品包装用原纸卫生标准的分析方法》中荧光物质检测部分和SN/T2901—2011《出口食品接触材料 纸和纸制品 荧光增白剂的测定 液相色谱法》。

本标准与GB/T5009.78—2003相比，主要修改如下：

——标准名称修改为“食品安全国家标准 食品接触材料及制品 纸、纸板及纸制品中荧光增白剂的测定”；

——增加了确证实验；  
——增加了适用范围。

# 食品安全国家标准

# 食品接触材料及制品 纸、纸板及纸制品中荧光增白剂的测定

# 1 范围

本标准规定了食品用纸、纸板及纸制品中荧光增白剂的测定方法。

本标准适用于食品用纸、纸板及纸制品中荧光增白剂的测定。

# 2 原理

由于荧光增白剂在吸收近紫外光(波长范围在 $300\mathrm{nm}\sim 400\mathrm{nm}$ 之间)后，分子中的电子会从基态跃迁，然后在极短时间内又回到基态，同时发射出蓝色或紫色荧光（波长范围在 $420\mathrm{nm}\sim 480\mathrm{nm}$ 之间）。因此，在波长 $365~\mathrm{nm}$ 紫外灯照射下，通过观察试样是否有明显荧光现象来定性测定试样中是否含有荧光增白剂。如果试样出现多处不连续小斑点状荧光或试样有荧光现象但不明显时，可用碱性提取液提取，然后将提取液调节为酸性，再用纱布吸附提取液中的荧光增白剂，在波长 $365~\mathrm{nm}$ 紫外灯下，观察纱布是否有明显荧光现象，来确证试样中是否含有荧光增白剂。

# 3 试剂和材料

除非另有规定，所用试剂均为分析纯，水为GB/T6682规定的一级水。所用试剂和材料在紫外灯下应无荧光现象。

# 3.1 试剂

3.1.1 乙腈 $\mathrm{(CH_3CN)}$ ：色谱纯。  
3.1.2 三乙胺 $\left[\left(\mathrm{CH}_{3} \mathrm{CH}_{2}\right)_{3} \mathrm{~N}\right]$ 。  
3.1.3 氢氧化钠(NaOH)：优级纯。  
3.1.4 盐酸。

# 3.2 试剂配制

3.2.1 盐酸溶液 $(10\%)$ ，体积分数）：用量筒或移液管按 $9:1$ 的体积比分别量取水和盐酸，放入合适的容器中，混匀即可。  
3.2.2 乙腈溶液（ $40\%$ ，体积分数）：用量筒按 $40:60$ 的体积比分别量取乙腈和水，放入合适的容器中，混匀即可。  
3.2.3 碱性提取液：用量筒或移液管按 $40:60:1$ 的体积比分别量取乙腈、水和三乙胺，放入合适的容器中，混匀即可。

# 3.3 标准品

荧光增白剂220标准品 $\mathrm{(C_{40}H_{40}N_{12}O_{16}S_4Na_4}$ ，简称C.I.220，CAS号：16470-24-9)，纯度大于 $95\%$ 。

# 3.4 标准溶液配制

3.4.1 标准储备液 $(1.00\mathrm{mg / mL})$ ：于避光条件下，准确称取C.I.220标准品约 $10~\mathrm{mg}$ （精确到 $0.1\mathrm{mg}$ ）于烧杯中，用碱性提取液(3.2.3)溶解，转移至 $10~\mathrm{mL}$ 棕色容量瓶中，并定容至刻度，在一 $18^{\circ}C$ 以下于黑暗处保存，有效期为 $90~\mathrm{d}$ 。  
3.4.2 标准工作液 $(40.0\mu \mathrm{g / mL})$ ：将标准储备液用乙腈溶液 $(40\%)$ ，体积分数)逐级稀释成 $40.0~\mu \mathrm{g / mL}$ 的标准工作液，于 $4^{\circ}C$ 左右避光保存，有效期为 $15\mathrm{d}$ 。

# 3.5 材料

3.5.1纱布：尺寸约 $5\mathrm{cm}\times 5\mathrm{cm}$   
3.5.1 玻璃棉。

# 4 仪器和设备

注：所有直接接触试样的仪器与设备在紫外灯下应无荧光现象。

4.1 紫外灯：波长 $365~\mathrm{nm}$   
4.2 剪刀。  
4.3 直角三角板。  
4.4 超声波清洗器。  
4.5 高速粉碎机，转速 $\geqslant 10000\mathrm{r / min}$   
4.6 旋转蒸发仪。  
4.7 恒温水浴锅。  
4.8 pH计：精度为0.1。  
4.9 分析天平：感量分别为 $1\mathrm{mg}$ 和 $0.1\mathrm{mg}$   
4.10 鸡心瓶： $250~\mathrm{mL}$   
4.11 具塞锥形瓶： $250~\mathrm{mL}$   
4.12 玻璃漏斗。  
4.13 玻璃表面皿。  
4.14 托盘。  
4.15 离心机：转速 $\geq 3500\mathrm{r / min}$

# 5 分析步骤

# 5.1 试样制备

对于食品用纸或纸板，如食品包装纸、糖果纸、冰棍纸等，从试样中随机取5张，用剪刀和直角三角板裁剪成 $100\mathrm{cm}^2$ 大小。

对于食品用纸制品，如纸杯、纸碗、纸桶、纸盒、纸碟、纸盘、纸袋等，从试样中随机取2个同批次的产品，用剪刀和直角三角板将待测纸层裁剪成 $100\mathrm{cm}^2$ 。

对于需要确证实验的试样，称取 $10\mathrm{g}$ （精确到 $1\mathrm{mg}$ )，剪成约 $5\mathrm{mm}\times 5\mathrm{mm}$ 的纸屑，再用高速粉碎机(转速在 $10000\mathrm{r / min}$ )粉碎至棉絮状，备用。如不能立即检测，应用干净的聚乙烯塑料袋盛放，在室温下避光保存。

# 5.2 荧光增白剂的直接测定

于暗室或暗箱内，打开紫外灯的电源开关，检测波长选择 $365\mathrm{nm}$ 。将制作好的 $100~\mathrm{cm}^2$ 试样置于紫外灯光源下约 $20~\mathrm{cm}$ 处，观察试样是否有明显的蓝色或紫色荧光。如试样出现多处不连续小斑点状荧光，或试样有荧光现象但不明显时，则需继续执行5.3操作步骤，进行确证实验。

# 5.3 荧光增白剂的确证

# 5.3.1 标准对照纱布的制备

称取5.1操作步骤中粉碎均匀的空白纸样 $2.0\mathrm{g}$ （精确至 $1\mathrm{mg}$ ）于 $250~\mathrm{mL}$ 锥形瓶中，加入 $40.0\mu \mathrm{g / mL}$ C.I.220标准溶液 $0.5\mathrm{mL}$ ，相当于纸样中C.I.220含量为 $10\mathrm{mg / kg}$ ，于避光状态下(要求照度小于20Lux)加入 $100~\mathrm{mL}$ 碱性提取液(乙腈、水和三乙胺的体积比为 $40:60:1$ )，于 $50^{\circ}C$ 下超声提取 $40\mathrm{min}$ 。提取结束后冷却至室温，将提取液通过装有少许玻璃棉(要求不含荧光物质)的玻璃漏斗过滤到鸡心瓶中，或者采用离心的方式(3500r/min的转速离心 $5\mathrm{min}$ )获得澄清的提取液。将提取液在 $50^{\circ}C$ 下减压浓缩至约 $40~\mathrm{mL}\sim 50~\mathrm{mL}$ ，将浓缩液转移至 $250~\mathrm{mL}$ 烧杯中，用水洗涤鸡心瓶后，洗液也一并转入 $250~\mathrm{mL}$ 烧杯中，用盐酸溶液 $(10\%)$ ，体积分数)调 $\mathrm{pH}$ 为 $3\sim 5$ ，并加水定容至约 $100~\mathrm{mL}$ 。然后将一块规格为 $5\mathrm{cm}\times 5\mathrm{cm}$ 的纱布浸没于提取液中，在 $40^{\circ}C$ 水浴吸附 $30\mathrm{min}$ 。用镊子取出纱布后，用手挤去大部分液体后，将纱布叠成四层，每层面积约为 $2.5\mathrm{cm}\times 2.5\mathrm{cm}$ ，放于玻璃表面皿中。

# 5.3.2 试样提取与吸附

称取5.1操作步骤中粉碎均匀的试样 $2.0\mathrm{g}$ （精确至 $1.0~\mathrm{mg}$ ）于 $250~\mathrm{mL}$ 锥形瓶中，其余操作按照5.3.1步骤中“于避光状态下……，放于玻璃表面皿中”进行。每个试样进行两次平行试验。

# 5.3.3 空白试验

以 $2.0\mathrm{g}$ 水代替试样，其余操作按照5.3.2操作步骤进行。

# 5.3.4 荧光增白剂的测定

于暗室或暗箱内，打开紫外灯的电源开关，检测波长选择 $365~\mathrm{nm}$ 。将放置标准对照纱布、试样纱布及空白试验纱布的表面皿一起置于紫外灯光源下约 $20~\mathrm{cm}$ 处，观察试样纱布是否比空白试验纱布有明显的蓝色或紫色荧光。

# 6 结果判定

荧光增白剂的直接测定实验：对于食品用纸或纸板，如果5张中任何一张的荧光面积大于 $5\mathrm{cm}^2$ ，则判定该试样中荧光增白剂为阳性，否则判定该试样中荧光增白剂为阴性；对于食品用纸制品，2个同批次的产品中任何一个的荧光面积大于 $5\mathrm{cm}^2$ ，则判定该试样中荧光增白剂为阳性，否则判定该试样中荧光增白剂为阴性。

荧光增白剂确证实验：如果试样的两个平行试验均无明显荧光现象，则判定该试样中荧光增白剂为阴性，如两个平行试验均有明显荧光现象，则判定该试样中荧光增白剂为阳性，如只有一个试样纱布有明显荧光现象，需要重新进行两个平行试验，如重新试验后两个平行试验均无明显荧光现象，则判定该试样中荧光增白剂为阴性，否则判定该试样中荧光增白剂为阳性。

File: _all_md_renamed/GB 31604.48-2016 食品安全国家标准 食品接触材料及制品 甲醛迁移量的测定.md
# 食品安全国家标准

# 食品接触材料及制品 甲醛迁移量的测定

2016-10-19 发布

2017-04-19 实施

# 前言

本标准代替GB/T5009.178—2003《食品包装材料中甲醛的测定》、GB/T5009.61—2003《食品包装用三聚氰胺成型品卫生标准的分析方法》中“8甲醛”部分、GB/T5009.69—2008《食品罐头内壁环氧酚醛涂料卫生标准的分析方法》中“7.2游离甲醛”以及GB/T23296.26—2009《食品接触材料高分子材料 食品模拟物中甲醛和六亚甲基四胺的测定 分光光度法》中水基模拟物中甲醛的测定。

本标准与GB/T5009.178—2003相比，主要变化如下：

——标准名称修改为“食品安全国家标准 食品接触材料及制品 甲醛迁移量的测定”；

——删除了示波极谱法，增加了乙酰丙酮分光光度法和变色酸分光光度法。

# 食品安全国家标准

# 食品接触材料及制品 甲醛迁移量的测定

# 1 范围

本标准规定了食品接触材料及制品甲醛迁移量的分光光度测定方法。

本标准适用于食品接触材料及制品中甲醛迁移量的测定。

# 第一法 乙酰丙酮分光光度法

# 2 原理

食品模拟物与试样接触后，试样中甲醛迁移至食品模拟物中。甲醛在乙酸铵存在的条件下与乙酰丙酮反应生成黄色的3,5-二乙酰-1,4-二氢二甲基吡啶，用分光光度计在 $410~\mathrm{nm}$ 下测定试液的吸光度值，与标准系列比较得出食品模拟物中甲醛的含量，进而得出试样中甲醛的迁移量。

# 3 试剂和材料

除非另有说明，本方法所用试剂均为分析纯，水为 $\mathrm{GB / T6682}$ 规定的三级水。

# 3.1 试剂

3.1.1 无水乙醇 $\mathrm{(CH_3CH_2OH)}$   
3.1.2 无水乙酸铵 $\mathrm{(CH_3COONH_4)}$ 。  
3.1.3 乙酰丙酮 $(\mathrm{C}_5\mathrm{H}_8\mathrm{O}_2)$ 。  
3.1.4 冰乙酸 $\mathrm{(CH_3COOH)}$ ：优级纯。  
3.1.5 氢氧化钠 $(\mathrm{NaOH})$ 。

# 3.2 试剂配制

3.2.1 水基食品模拟物：按照GB5009.156的规定配制。  
3.2.2 乙酰丙酮溶液：称取 $15.0\mathrm{g}$ 无水乙酸铵溶于适量水中，移入 $100~\mathrm{mL}$ 容量瓶中，加 $40~\mu \mathrm{L}$ 乙酰丙酮和 $0.5\mathrm{mL}$ 冰乙酸，用水定容至刻度，混匀。此溶液现用现配。

# 3.3 标准溶液配制

3.3.1 甲醛溶液 $(37\% \sim 40\%$ ，质量分数）： $0^{\circ}\mathrm{C}\sim 4^{\circ}\mathrm{C}$ 保存。  
3.3.2 甲醛标准储备液：吸取甲醛溶液 $5.0\mathrm{mL}$ 至 $1000\mathrm{mL}$ 容量瓶中，用水定容至刻度， $0^{\circ}\mathrm{C} \sim 4^{\circ}\mathrm{C}$ 保存，有效期为12个月，临用前进行标定（见附录A），或直接使用甲醛溶液标准品进行配制。  
3.3.3 甲醛标准使用液：根据标定的甲醛浓度，准确移取一定体积的甲醛标准储备溶液，分别用相应的模拟物稀释至每升相当于 $10\mathrm{mg}$ 甲醛，该使用液现用现配。

# 4 仪器和设备

4.1 紫外可见分光光度计。  
4.2 恒温水浴锅：精度控制在 $\pm 1\,^{\circ}\mathrm{C}$ 。  
4.3 具塞比色管： $10~\mathrm{mL}$ （带刻度）。

# 5 分析步骤

# 5.1 迁移试验

根据待测样品的预期用途和使用条件，按照GB5009.156和GB31604.1的要求，对样品进行迁移试验。迁移试验过程中至测定前，应注意密封，以避免甲醛的挥发损失。同时作空白试验。

# 5.2 显色反应

分别吸取 $5.0\mathrm{mL}$ 模拟物试样溶液和空白溶液至 $10~\mathrm{mL}$ 比色管中，分别加入 $5.0~\mathrm{mL}$ 乙酰丙酮溶液，盖上瓶塞后充分摇匀。将比色管置 $40^{\circ}C$ 水浴中放置 $30\mathrm{min}$ ，取出后置室温下冷却。

# 5.3 标准曲线的制作

取7支 $10\mathrm{mL}$ 比色管，根据迁移试验所使用的模拟物种类，按表1分别加入相应甲醛标准使用液，用相应的模拟物补加至 $5.0~\mathrm{mL}$ ，分别加入 $5.0~\mathrm{mL}$ 乙酰丙酮溶液，盖上瓶塞后充分摇匀。将比色管置 $40^{\circ}C$ 水浴中放置 $30\mathrm{min}$ ，取出后置室温下冷却。

表 1 标准工作溶液系列配制  

<table><tr><td>甲醛标准使用液加入量/mL</td><td>0</td><td>0.5</td><td>1.0</td><td>1.5</td><td>2.0</td><td>2.5</td><td>3.0</td></tr><tr><td>甲醛标准工作系列浓度/(mg/L)</td><td>0</td><td>1.0</td><td>2.0</td><td>3.0</td><td>4.0</td><td>5.0</td><td>6.0</td></tr></table>

将经显色反应后的标准工作溶液系列装入 $10\mathrm{mm}$ 比色皿中，以显色后的空白溶液为参比， $410~\mathrm{nm}$ 处测定标准溶液的吸光度值。以标准溶液的浓度为横坐标，以吸光度值为纵坐标，绘制标准曲线。

# 5.4 试样溶液和空白溶液的测定

将经显色反应后的试样溶液和空白溶液装入 $10\mathrm{mm}$ 比色皿中，以显色后的空白溶液为参比， $410~\mathrm{nm}$ 处测定试样溶液的吸光度值，由标准曲线计算试样溶液中甲醛的浓度 $(\mathrm{mg / L})$ 。

# 6 分析结果的表述

# 6.1 食品模拟物中甲醛浓度的计算

食品模拟物中甲醛的浓度按式(1)计算：

$$
\rho = \frac {y - b}{a} \tag {1}
$$

$\rho$ ——食品模拟物中甲醛的浓度，单位为毫克每升或毫克每千克 $(\mathrm{mg / L}$ 或 $\mathrm{mg / kg})$ ；

$y$ ——食品模拟物中甲醛的峰面积；

$b$ ——标准工作曲线的截距；

$a$ ——标准工作曲线的斜率。

# 6.2 甲醛迁移量的计算

由6.1得到食品模拟物中甲醛的浓度，按GB5009.156进行迁移量的计算，得到食品接触材料及制品中甲醛的迁移量。结果保留至小数点后两位。

# 7 精密度

在重复性条件下获得的两次独立测定结果的绝对差值不得超过算术平均值的 $10\%$ 。

# 8 其他

以高于空白溶液吸光度值0.01的吸光度所对应的浓度值为检出限，以3倍检出限为方法的定量限。以每平方厘米试样表面积接触 $2\mathrm{mL}$ 模拟物计，方法的检出限和定量限分别为 $0.02\mathrm{mg / dm}^2$ 和 $0.06~\mathrm{mg / dm}^2$ 。

# 第二法 变色酸分光光度法

# 9 原理

食品模拟物与试样接触后，试样中甲醛迁移至食品模拟物中。甲醛在硫酸存在的条件下与变色酸反应生成紫色化合物，用分光光度计在 $574\mathrm{nm}$ 下测定试液的吸光度值，与标准系列比较得出食品模拟物中甲醛的含量，进而得出试样中甲醛的迁移量。

# 10 试剂和材料

除非另有说明，本方法所用试剂均为分析纯，水为GB/T6682规定的三级水或去离子水。所有试剂经本方法检测均不得检出甲醛。

# 10.1 试剂

10.1.1 无水乙醇 $\mathrm{(CH_3CH_2OH)}$ 。  
10.1.2 变色酸 $(\mathrm{C_{10}H_8O_8S_2})$ 。  
10.1.3 硫酸：优级纯。  
10.1.4 冰乙酸 $\mathrm{(CH_3COOH)}$ ：优级纯。  
10.1.5 氢氧化钠(NaOH)。

# 10.2 试剂配制

10.2.1 水基食品模拟物：按照GB5009.156的规定配制。  
10.2.2 硫酸溶液：量取 $100\mathrm{mL}$ 硫酸，溶于 $50~\mathrm{mL}$ 水中，缓慢搅拌，混匀。

注：浓硫酸遇水时会大量放热，且浓硫酸密度大于水，如将水加入浓硫酸中可能会导致暴沸。配制时，须将硫酸沿着烧杯壁缓慢加入水中，并不断搅拌。

10.2.3 变色酸溶液 $(5\mathrm{mg / mL})$ ：称取 $0.500\mathrm{g}$ 变色酸，用适量水溶解，移入 $100~\mathrm{mL}$ 容量瓶中，用水定容至刻度，混匀后用慢速滤纸过滤，收集滤液待用。此溶液现用现配。

# 10.3 标准溶液配制

10.3.1 甲醛溶液 $(37\% \sim 40\%$ ，质量分数）： $0^{\circ}C\sim 4^{\circ}C$ 保存。  
10.3.2 甲醛标准储备液：吸取甲醛溶液 $5.0\mathrm{mL}$ 至 $1000\mathrm{mL}$ 容量瓶中，用水定容至刻度， $0^{\circ}\mathrm{C} \sim 4^{\circ}\mathrm{C}$ 保存，有效期为12个月，临用前进行标定（见附录A），或直接使用甲醛溶液标准品进行配制。  
10.3.3 甲醛标准使用液：根据标定的甲醛浓度，准确移取一定体积的甲醛标准储备溶液，分别用相应的模拟物稀释至每升相当于 $10\mathrm{mg}$ 甲醛，该使用液现用现配。

# 11 分析步骤

# 11.1 迁移试验

根据待测样品的预期用途和使用条件，按照GB5009.156和GB31604.1的要求，对样品进行迁移试验。迁移试验过程中至测定前，应注意密封，以避免甲醛的挥发损失。

# 11.2 空白试验

除不与待测样品接触外，按11.1步骤进行空白试验。

# 11.3 显色反应

分别吸取 $1.0\mathrm{mL}$ 模拟物试样溶液、空白溶液至 $10\mathrm{mL}$ 比色管中，各加入 $1.0\mathrm{mL}$ 变色酸溶液，再缓慢加入 $8.0\mathrm{mL}$ 硫酸溶液，小心摇动比色管。溶液充分摇匀后，将比色管置 $90^{\circ}\mathrm{C}$ 水浴中 $20\mathrm{min}$ ，立即在冰水浴中冷却 $2\mathrm{min}$ ，然后取出并恢复至室温。

# 11.4 工作曲线

取6支 $10\mathrm{mL}$ 比色管，根据迁移试验所使用的模拟物种类，按表2分别加入相应甲醛标准使用液，用相应的模拟物补加至 $1.0~\mathrm{mL}$ ，各加入 $1.0~\mathrm{mL}$ 变色酸溶液，再缓慢加入 $8.0~\mathrm{mL}$ 硫酸溶液，小心摇动比色管。溶液充分摇匀后，将比色管置 $90^{\circ}\mathrm{C}$ 水浴中 $20\mathrm{min}$ ，立即在冰水浴中冷却 $2\mathrm{min}$ ，然后取出恢复至室温。

表 2 标准工作溶液系列配制  

<table><tr><td>甲醛标准使用液加入量/mL</td><td>0</td><td>0.20</td><td>0.40</td><td>0.60</td><td>0.80</td><td>1.0</td></tr><tr><td>甲醛标准工作系列浓度/(mg/L)</td><td>0</td><td>2.0</td><td>4.0</td><td>6.0</td><td>8.0</td><td>10</td></tr></table>

将经显色反应后的标准工作溶液系列缓慢倒入 $10\mathrm{mm}$ 比色皿，以显色后的空白溶液为参比， $574\mathrm{nm}$ 处测定标准溶液的吸光度值。以标准溶液的浓度 $(\mathrm{mg / L})$ 为横坐标，以吸光度值为纵坐标，建立工作曲线。

# 11.5 试样溶液和空白溶液的测定

将经显色反应后的试样溶液和空白溶液缓慢倒入 $10\mathrm{mm}$ 比色皿，以显色后的空白溶液为参比， $574\mathrm{nm}$ 处分别测定试样溶液的吸光度值，由工作曲线计算试样溶液中甲醛的浓度 $(\mathrm{mg / L})$ 。

# 12 分析结果的表述

# 12.1 食品模拟物中甲醛浓度的计算

食品模拟物中甲醛的浓度按式(2)计算：

$$
\rho = \frac {y - b}{a} \tag {2}
$$

$\rho$ ——食品模拟物中甲醛的浓度，单位为毫克每升或毫克每千克 $(\mathrm{mg / L}$ 或 $\mathrm{mg / kg})$ ；

$y$ ——食品模拟物中甲醛的峰面积；

$b$ ——标准工作曲线的截距；

$a$ ——标准工作曲线的斜率。

# 12.2 甲醛迁移量的计算

由12.1得到食品模拟物中甲醛的浓度，按GB5009.156进行迁移量的计算，得到食品接触材料及制品中甲醛的迁移量。结果保留至小数点后两位。

# 13 精密度

在重复性条件下获得的两次独立测定结果的绝对差值不得超过算术平均值的 $10\%$ 。

# 14 其他

以高于空白溶液吸光度值0.01的吸光度所对应的浓度值为检出限，以3倍检出限为方法的定量限。以每平方厘米试样表面积接触 $2\mathrm{mL}$ 模拟物计，方法的检出限和定量限分别为 $0.04\mathrm{mg / dm}^2$ 和 $0.1\mathrm{mg / dm}^2$ 。

# 附录A

# 甲醛标准储备液的标定

# A.1 试剂

A.1.1 氢氧化钠(NaOH)。  
A.1.2 盐酸 $(\mathrm{HCl})$ : $36.0\% \sim 38.0\%$   
A.1.3 碘 $(\mathrm{I}_2)$ 。  
A.1.4 碘化钾(KI)。  
A.1.5 可溶性淀粉。

# A.2 试剂配制

A.2.1 氢氧化钠溶液 $(40\mathrm{g / L})$ ：称取 $40.0\mathrm{g}$ 氢氧化钠，溶于 $1000~\mathrm{mL}$ 水中。  
A.2.2 盐酸溶液 $(1\mathrm{mol} / \mathrm{L})$ ：吸取 $8.3~\mathrm{mL}$ 盐酸，溶于水并定容至 $100~\mathrm{mL}$ 。  
A.2.3 碘溶液 $(0.05\mathrm{mol} / \mathrm{L})$ ：称取 $13.0\mathrm{g}$ 碘和 $35.0\mathrm{g}$ 碘化钾，溶于 $100~\mathrm{mL}$ 水中，稀释至 $1000~\mathrm{mL}$ ，摇匀。贮存于棕色瓶中。  
A.2.4 硫代硫酸钠标准滴定溶液 $(0.1\mathrm{mol} / \mathrm{L})$ 。  
A.2.5 淀粉溶液 $(10\mathrm{g / L})$ ：称取 $1.0\mathrm{g}$ 可溶性淀粉，加少量水调至糊状，倒入 $100~\mathrm{mL}$ 沸水中调匀，煮沸片刻，此溶液现用现配。

# A.3 甲醛标准储备液的标定

吸取 $5.0\mathrm{mL}$ 甲醛标准储备液至碘量瓶中，加入 $15.0\mathrm{mL}0.05\mathrm{mol / L}$ 的碘溶液和 $10.0\mathrm{mL}40\mathrm{g / L}$ 的氢氧化钠溶液，静置 $5\mathrm{min}$ 。加入 $11.0\mathrm{mL}1\mathrm{mol / L}$ 的盐酸酸化，摇匀，用 $0.1\mathrm{mol / L}$ 的硫代硫酸钠标准滴定溶液滴定至草黄色，加入 $1.0\mathrm{mL}$ 淀粉溶液继续滴定至蓝色消失为终点。同时做试剂空白试验。甲醛标准储备液的浓度按式(A.1)计算：

$$
\rho = \frac {\left(V _ {1} - V _ {2}\right) \times c \times M \times 1 0 0 0}{2 \times V _ {3}} \quad \dots \tag {A.1}
$$

式中：

$\rho$ ——甲醛标准储备液的浓度，单位为毫克每升 $(\mathrm{mg / L})$ ；

$V_{1}$ ——空白滴定消耗硫代硫酸钠标准滴定溶液的体积，单位为毫升 $(\mathrm{mL})$ ；

$V_{2}$ ——样品滴定消耗硫代硫酸钠标准滴定溶液的体积，单位为毫升 $(\mathrm{mL})$ ；

$c$ ——硫代硫酸钠标准滴定溶液的浓度，单位为摩尔每升 $(\mathrm{mol} / \mathrm{L})$ ；

$M$ ——甲醛的相对分子质量，单位为克每摩尔 $(\mathrm{g / mol})$ ；

1000——单位换算系数；

2 ——碘和硫代硫酸钠反应的摩尔比值；

$V_{3}$ ——标定用甲醛标准溶液的体积，单位为毫升 $(\mathrm{mL})$ 。
