Repository: wei292224644/download_test

# 国家标准下载爬虫

从 **https://sppt.cfsa.net.cn:8086/db** 自动切换至「标准文本」、展开全部后，轮询所有下载按钮并保存到本地。

## 步骤说明

1. 打开上述网址（默认在「最新公告」）
2. 点击 **「标准文本」** 标签
3. 点击 **「展开全部>>」**
4. 查找页面上所有下载链接/按钮，逐个点击并保存文件

## 环境要求

- 使用 **uv** 做 Python 版本与依赖管理（见 [uv](https://docs.astral.sh/uv/)）
- 项目锁定 Python 3.12（`.python-version`），需 Playwright（Chromium）

## 安装与运行

```bash

# 进入项目目录
cd /Users/wwj/Desktop/self/download_gb

# 使用 uv 创建虚拟环境并安装依赖（会按 .python-version 使用 Python 3.12）
uv sync

# 安装 Playwright 浏览器（仅首次需要）
uv run playwright install chromium

File: _all_md_renamed/GB 31604.6-2016 食品安全国家标准 食品接触材料及制品 树脂中灼烧残渣的测定.md
# 食品安全国家标准

# 食品接触材料及制品

# 树脂中灼烧残渣的测定

2016-08-31 发布

2017-03-01 实施

# 前言

本标准代替GB/T5009.58—2003《食品包装用聚乙烯树脂卫生标准的分析方法》中灼烧残渣的测定。

本标准与GB/T5009.58—2003相比，主要变化如下：

——标准名称修改为“食品安全国家标准 食品接触材料及制品 树脂中灼烧残渣的测定”。

# 食品安全国家标准

# 食品接触材料及制品树脂中灼烧残渣的测定

# 1 范围

本标准规定了食品接触材料及制品树脂中灼烧残渣的测定方法。

本标准适用于食品接触材料及制品聚乙烯树脂中灼烧残渣的测定。

# 2 原理

试样经碳化后于 $800^{\circ}\mathrm{C}$ 灼烧后的残渣的质量。

# 3 仪器和设备

3.1 天平：感量为 $0.1\mathrm{mg}$ 。  
3.2 高温炉：最高使用温度 $\geq 900^{\circ}C$ 。  
3.3 干燥器。  
3.4 坩埚：石英坩埚或瓷坩埚。

# 4 分析步骤

# 4.1 采样方法

按GB5009.156操作。

# 4.2 试样的测定

称取 $5\mathrm{g}\sim 10\mathrm{g}$ （精确至 $0.1\mathrm{mg}$ )的粒子试样，置于已在 $800~^\circ \mathrm{C}\pm 25~^\circ \mathrm{C}$ 灼烧至恒量的坩埚中，先小心碳化至无烟，再置于 $800~^\circ \mathrm{C}\pm 25~^\circ \mathrm{C}$ 高温炉内灼烧 $2\textrm{h}$ ，冷却至 $200~^\circ \mathrm{C}$ 左右取出，放入干燥器中冷却 $30\mathrm{min}$ ，称量。再放入高温炉内，于 $800~^\circ \mathrm{C}\pm 25~^\circ \mathrm{C}$ 灼烧 $30\mathrm{min}$ ，冷却称量，直至两次称量之差不超过 $2.0\mathrm{mg}$ 。

# 5 分析结果的表述

试样中灼烧残渣含量按式(1)计算：

$$
X = \frac {m _ {1} - m _ {2}}{m _ {3}} \times 1 0 0 \tag {1}
$$

式中：

$X$ ——试样中灼烧残渣的含量，单位为克每百克 $(\mathrm{g} / 100\mathrm{g})$ ；

$m_{1}$ ——坩埚加残渣的质量，单位为克 $(\mathrm{g})$ ；

$m_{2}$ ——坩埚的质量，单位为克 $(\mathrm{g})$ ；

$m_{3}$ ——试样的质量，单位为克 $(\mathrm{g})$ ；

100——换算系数。

计算结果以重复性条件下获得的两次独立测定结果的算术平均值表示，结果保留三位有效数字。

# 6 精密度

在重复性条件下获得的两次独立测定结果的绝对差值不得超过算术平均值的 $20\%$ 。

File: _all_md_renamed/GB 31604.61-2025 食品安全国家标准 食品接触材料及制品 2,2,4,4-四甲基-1,3-环丁二醇迁移量的测定.md
# 食品安全国家标准

# 食品接触材料及制品 2,2,4,4-四甲基-1,3-环丁二醇迁移量的测定

2025-03-16 发布

2025-09-16 实施

# 食品安全国家标准

# 食品接触材料及制品 2,2,4,4-四甲基-1，3-环丁二醇迁移量的测定

# 1 范围

本标准规定了食品接触材料及制品中2，2，4，4-四甲基-1，3-环丁二醇迁移量的测定方法。

本标准适用于塑料和涂层类食品接触材料及制品中2,2,4,4-四甲基-1,3-环丁二醇迁移量的测定。

# 2 原理

食品接触材料及制品采用食品模拟物或替代溶剂进行迁移试验后，水、酸性和含乙醇食品模拟物浸泡液经甲醇稀释后测定；含油脂食品模拟物浸泡液经甲醇萃取后测定；化学替代溶剂（ $95\%$ 乙醇和异辛烷)浸泡液直接上机测定。试液通过气相色谱柱分离，氢火焰离子化检测器测定，保留时间定性，峰面积外标法定量。

# 3 试剂和材料

除非另有说明，本方法所用试剂均为分析纯，水为GB/T6682规定的一级水。

# 3.1 试剂

3.1.1 乙酸 $(\mathrm{C}_2\mathrm{H}_4\mathrm{O}_2)$ 。  
3.1.2 乙醇 $\mathrm{(C_2H_6O)}$ 。  
3.1.3 异辛烷 $\left(\mathrm{C}_{8} \mathrm{H}_{18}\right)$ ：色谱纯。  
3.1.4 橄榄油：需符合GB5009.156中附录A的要求。  
3.1.5 甲醇 $\mathrm{(CH_4O)}$ ：色谱纯。  
3.1.6 甲基叔丁基醚 $\left(\mathrm{C}_{5} \mathrm{H}_{12} \mathrm{O}\right)$ ：色谱纯。

# 3.2 试剂配制

$4\%$ （体积分数)乙酸溶液、 $10\%$ （体积分数)乙醇溶液、 $20\%$ （体积分数)乙醇溶液、 $50\%$ （体积分数)乙醇溶液和 $95\%$ (体积分数)乙醇溶液：按GB5009.156的规定配制。所用食品模拟物应满足GB31604.1及相关产品标准的规定。

# 3.3 标准品

2,2,4,4-四甲基-1,3-环丁二醇 $\mathrm{(C_8H_{16}O_2}$ ，CAS号：3010-96-6）：纯度 $\geqslant 99\%$ ，或经国家认证并授予标准物质证书的标准物质/标准样品。

# 3.4 标准溶液的配制

# 3.4.1 标准储备液 $(1000\mathrm{mg / L})$

准确称取 $25\mathrm{mg}$ (精确至 $0.1\mathrm{mg})$ 2,2,4,4-四甲基-1,3-环丁二醇标准品，用甲醇溶解后转移至 $25~\mathrm{mL}$ 棕色容量瓶中，用甲醇定容至刻度，充分摇匀后静置，存储于棕色玻璃瓶中。此溶液在 $0^{\circ}\mathrm{C}\sim 4^{\circ}\mathrm{C}$ 冰箱中密封保存，有效期为6个月。

# 3.4.2 标准中间液

3.4.2.1 标准中间液I（ $100\mathrm{mg / L}$ ）：准确移取 $1.00~\mathrm{mL}$ 标准储备液于 $10~\mathrm{mL}$ 棕色容量瓶中，用甲醇准确定容至刻度，充分摇匀后静置，存储于棕色玻璃瓶中。此溶液在 $0^{\circ}\mathrm{C} \sim 4^{\circ}\mathrm{C}$ 冰箱中密封保存，有效期为3个月。  
3.4.2.2 标准中间液Ⅱ：分别准确移取 $0.10\mathrm{mL}, 0.20\mathrm{mL}, 0.40\mathrm{mL}, 1.00\mathrm{mL}$ 和 $2.00\mathrm{mL}$ 标准储备液于 $10\mathrm{mL}$ 棕色容量瓶中，用甲基叔丁基醚定容至刻度，充分摇匀后静置，得到质量浓度分别为 $10\mathrm{mg/L}$ 、 $20\mathrm{mg/L}$ 、 $40\mathrm{mg/L}$ 、 $100\mathrm{mg/L}$ 和 $200\mathrm{mg/L}$ 的标准中间液，存储于棕色玻璃瓶中。此溶液在 $0^{\circ}\mathrm{C} \sim 4^{\circ}\mathrm{C}$ 冰箱中密封保存，有效期为3个月。

# 3.4.3 标准工作溶液

3.4.3.1 标准工作溶液A（适用于水基食品模拟物）：分别准确移取 $50~\mu \mathrm{L}, 100~\mu \mathrm{L}, 200~\mu \mathrm{L}, 300~\mu \mathrm{L}$ 和 $500~\mu \mathrm{L}$ 质量浓度为 $100~\mathrm{mg / L}$ 的标准中间液I至5个 $10~\mathrm{mL}$ 容量瓶中，分别准确加入 $2.0~\mathrm{mL}$ 对应的空白食品模拟物(水、 $4 \%$ 乙酸、 $10 \%$ 乙醇、 $20 \%$ 乙醇、 $50 \%$ 乙醇)，再用甲醇稀释定容至刻度，充分摇匀后静置，得到质量浓度分别为 $0.50~\mathrm{mg / L}, 1.0~\mathrm{mg / L}, 2.0~\mathrm{mg / L}, 3.0~\mathrm{mg / L}$ 和 $5.0~\mathrm{mg / L}$ 的标准工作溶液。临用现配。  
3.4.3.2 标准工作溶液B（适用于化学替代溶剂 $95\%$ 乙醇和异辛烷）：分别准确移取 $50~\mu \mathrm{L},100~\mu \mathrm{L}$ $200~\mu \mathrm{L},500~\mu \mathrm{L}$ 和 $1000~\mu \mathrm{L}$ 质量浓度为 $100~\mathrm{mg / L}$ 的标准中间液Ⅱ至5个 $10~\mathrm{mL}$ 容量瓶中，再用相应的化学替代溶剂( $95\%$ 乙醇或异辛烷)定容至刻度，充分摇匀后静置，得到质量浓度分别为 $0.50~\mathrm{mg / L}$ $1.0~\mathrm{mg / L},2.0~\mathrm{mg / L},5.0~\mathrm{mg / L}$ 和 $10~\mathrm{mg / L}$ 的标准工作溶液。临用现配。  
3.4.3.3 标准工作溶液C（适用于含油脂食品模拟物）：分别准确称取 $2.0\mathrm{g}$ （精确至 $0.001\mathrm{g}$ ）橄榄油于5个具塞离心管中，分别加入不同质量浓度的标准中间液Ⅱ各 $100~\mu \mathrm{L}$ ，充分摇匀后静置，得到质量分数分别为 $0.50\mathrm{mg / kg},1.0\mathrm{mg / kg},2.0\mathrm{mg / kg},5.0\mathrm{mg / kg}$ 和 $10\mathrm{mg / kg}$ 的标准工作溶液，分别加入 $2.0\mathrm{mL}$ 甲醇溶液萃取，涡旋振荡 $2\mathrm{min}$ 后，静置分层，取 $1\mathrm{mL}$ 上层清液，经 $0.45\mu \mathrm{m}$ 有机相尼龙微孔滤膜过滤后待测。

# 4 仪器和设备

4.1 气相色谱仪：配置氢火焰离子化检测器(FID)。  
4.2 分析天平：感量分别为 $0.1\mathrm{mg}$ 和 $0.001\mathrm{g}$ 。  
4.3 移液器：量程为 $10\mu \mathrm{L}\sim 200\mu \mathrm{L},1.0\mathrm{mL}$ 和 $10.0~\mathrm{mL}$   
4.4 有机相尼龙微孔滤膜：孔径为 $0.45\mu \mathrm{m}$   
4.5 涡旋振荡器。

# 5 分析步骤

# 5.1 试液的制备

# 5.1.1 迁移试验

食品接触材料及制品按照GB31604.1和GB5009.156的要求进行迁移试验。迁移试验所得浸泡液如不能立即测试，应置于 $0\% \sim 4\%$ 冰箱中避光保存不超过 $48\mathrm{h}$ 。若进行下一步试验，应将浸泡液恢复至室温后使用。

# 5.1.2 浸泡液的处理

# 5.1.2.1 水基食品模拟物浸泡液

准确移取迁移试验后的浸泡液 $2.0\mathrm{mL}$ 于 $10~\mathrm{mL}$ 容量瓶中，用甲醇稀释并定容至刻度，充分摇匀，经 $0.45\mu \mathrm{m}$ 有机相尼龙微孔滤膜过滤后待测。

# 5.1.2.2 化学替代溶剂(95%乙醇和异辛烷)浸泡液

取 $1\mathrm{mL}$ 浸泡液，经 $0.45\mu \mathrm{m}$ 有机相尼龙微孔滤膜过滤后待测。

# 5.1.2.3 含油脂食品模拟物浸泡液

准确称取迁移试验中得到的橄榄油浸泡液 $2.0\mathrm{g}$ （精确至 $0.001\mathrm{g}$ ）于具塞玻璃试管中，加入 $100~\mu \mathrm{L}$ 甲基叔丁基醚，再加入 $2\mathrm{mL}$ 甲醇萃取，涡旋振荡 $2\mathrm{min}$ 后，静置分层，取 $1\mathrm{mL}$ 上层清液，经 $0.45\mu \mathrm{m}$ 有机相尼龙微孔滤膜过滤后待测。

# 5.1.3 空白试液的制备

按 $5.1.1\sim 5.1.2$ 分别处理未与食品接触材料及制品接触的食品模拟物和化学替代溶剂。

# 5.2 仪器参考条件

5.2.1 色谱柱： $6\%$ 氰丙基/苯基 $94\%$ 二甲基聚硅氧烷毛细管气相色谱柱， $30 \mathrm{~m} \times 0.25 \mathrm{~mm} \times 1.4 \mu \mathrm{m}$ ，或等效色谱柱。  
5.2.2 进样口温度： $250^{\circ}C$ 。  
5.2.3 检测器温度： $300^{\circ}\mathrm{C}$ 。  
5.2.4 升温程序： $90^{\circ}\mathrm{C}$ 保持 $0\mathrm{min}$ ，以 $15^{\circ}\mathrm{C} / \mathrm{min}$ 上升至 $250^{\circ}\mathrm{C}$ ，保持 $1\mathrm{min}$ 。  
5.2.5 载气：氮气，流速 $1.5\mathrm{mL} / \mathrm{min}$   
5.2.6 进样方式：不分流。  
5.2.7 进样量： $1\mu \mathrm{L}$

# 5.3 标准曲线的制作

按照5.2所列仪器参考条件，对标准工作溶液(3.4.3)从低到高依次进行测定。以标准工作溶液中2,2,4,4-四甲基-1,3-环丁二醇的浓度为横坐标，以对应的峰面积(2,2,4,4-四甲基-1,3-环丁二醇的顺反异构体峰面积之和)为纵坐标，绘制标准曲线。

# 5.4 试样溶液的测定

# 5.4.1 定性测定

按照5.2所列仪器参考条件，分别测定试样溶液和标准工作溶液，如果试样溶液与标准溶液中相对应的色谱峰保留时间偏差在 $\pm 0.5\%$ 范围以内，则可判断样品中存在相应的目标分析物。标准工作溶液的参考色谱图见附录A中图A.1～图A.8。

# 5.4.2 定量测试

按照5.2所列仪器参考条件，分别将试样溶液(5.1.2)和空白溶液(5.1.3)注入气相色谱仪中，得到目标分析物的峰面积，根据标准曲线计算得到待测试样溶液、空白溶液中2,2,4,4-四甲基-1,3-环丁二醇的含量 $c_{\setminus}c_{0}$ 。

空白溶液中2，2，4，4-四甲基-1，3-环丁二醇的含量 $c_{0}$ 不应高于方法检出限。

# 6 分析结果的表述

# 6.1 非密封制品类食品接触材料及制品中2,2,4,4-四甲基-1,3环丁二醇特定迁移量的计算（以 $\mathrm{mg / kg}$ 表示）

对于非密封制品类食品接触材料及制品，目标分析物2,2,4,4-四甲基-1,3-环丁二醇特定迁移量以 $\mathrm{mg / kg}$ 表示时，按式(1)进行计算：

$$
X _ {1} = \frac {\left(c - c _ {0}\right) \times V}{S} \times \frac {S _ {0}}{m _ {1}} \quad \dots \tag {1}
$$

式中：

$X_{1}$ ——目标分析物的特定迁移量，单位为毫克每千克 $(\mathrm{mg / kg})$ ；

$c$ ——试样浸泡液中目标分析物的含量，单位为毫克每升 $(\mathrm{mg / L})$ 或毫克每千克 $(\mathrm{mg / kg})$ ；

$c_{0}$ ——空白浸泡液中目标分析物的含量，单位为毫克每升 $(\mathrm{mg / L})$ 或毫克每千克 $(\mathrm{mg / kg})$ ；

$V$ ——试样浸泡液的体积或质量，单位为升(L)或千克 $(\mathrm{kg})$ ；

S——迁移试验中试样与浸泡液接触的面积，单位为平方分米 $(\mathrm{dm}^2)$ ；

$S_{0}$ ——样品实际使用时与食品接触的面积，单位为平方分米 $(\mathrm{dm}^2)$ ；

$m_{1}$ ——样品实际使用时接触固态食品的质量，或实际接触液态食品的体积所对应的食品质量，单位为千克 $(\mathrm{kg})$ ；各种液态食品按密度为 $1\mathrm{kg} / \mathrm{L}$ 将其体积换算为相应的质量；当实际使用情形下的 $S_{0} / m_{1}$ 未知或无法估算时， $S_{0} / m_{1}$ 按 $6\mathrm{dm}^2 /\mathrm{kg}$ 计，即 $6\mathrm{dm}^2$ 食品接触材料及制品接触 $1\mathrm{kg}$ 食品或食品模拟物。

计算结果保留2位有效数字。

注：目标分析物2,2,4,4-四甲基-1,3-环丁二醇迁移量的测定结果包含顺式异构体与反式异构体之和。

# 6.2 密封制品类食品接触材料及制品中2,2,4,4-四甲基-1,3环丁二醇特定迁移量的计算（以 $\mathrm{mg / kg}$ 表示）

对于密封制品类食品接触材料及制品，当预期用途已知，目标分析物2，2，4，4-四甲基-1，3-环丁二醇特定迁移量以 $\mathrm{mg / kg}$ 表示时，按式(2)进行计算：

$$
X _ {2} = \frac {\left(c - c _ {0}\right) \times V}{S} \times \frac {S _ {0}}{m _ {2}} \tag {2}
$$

式中：

$X_{2}$ ——目标分析物的特定迁移量，单位为毫克每千克 $(\mathrm{mg / kg})$ ；

$c$ ——试样浸泡液中目标分析物的含量，单位为毫克每升 $(\mathrm{mg / L})$ 或毫克每千克 $(\mathrm{mg / kg})$ ；

$c_{0}$ ——空白浸泡液中目标分析物的含量，单位为毫克每升 $(\mathrm{mg / L})$ 或毫克每千克 $(\mathrm{mg / kg})$

$V$ ——试样浸泡液的体积或质量，单位为升(L)或千克 $(\mathrm{kg})$ ；

$S$ ——迁移试验中试样与浸泡液接触的面积，单位为平方分米 $(\mathrm{dm}^2)$ ；

$S_{0}$ ——密封制品实际使用时与食品接触的面积，单位为平方分米 $(\mathrm{dm}^2)$ ；

$m_{2}$ ——密封制品实际使用时与适配容器共同接触固态食品的质量，或接触液态食品的体积所对应的食品质量，单位为千克 $(\mathrm{kg})$ ；各种液态食品按密度为 $1\mathrm{kg} / \mathrm{L}$ 将其体积换算为相应的质量。

计算结果保留2位有效数字。

注：目标分析物2,2,4,4-四甲基-1,3-环丁二醇迁移量的测定结果包含顺式异构体与反式异构体之和。

# 6.3 密封制品类食品接触材料及制品2,2,4,4-四甲基-1,3环丁二醇特定迁移量的计算（以 $\mathbf{mg}$ /件表示）

对于密封制品类食品接触材料及制品，当预期用途未知，目标分析物2,2,4,4-四甲基-1,3-环丁二醇的特定迁移量以 $\mathrm{mg}/$ 件表示时，按式(3)计算，此时需注明采用的迁移试验方法、迁移试验中单个密封制品与食品模拟物接触的面积。

$$
X _ {3} = \frac {\left(c - c _ {0}\right) \times V}{n} \tag {3}
$$

式中：

$X_{3}$ ——目标分析物的特定迁移量，单位为毫克每件 $(\mathrm{mg}/$ 件）；

$c$ ——试样浸泡液中目标分析物的含量，单位为毫克每升 $(\mathrm{mg / L})$ 或毫克每千克 $(\mathrm{mg / kg})$ ；

$c_{0}$ ——空白浸泡液中目标分析物的含量，单位为毫克每升 $(\mathrm{mg / L})$ 或毫克每千克 $(\mathrm{mg / kg})$

$V$ ——试样浸泡液的体积或质量，单位为升(L)或千克(kg)；

$n$ ——浸泡时所用密封制品的数量，单位为件。

计算结果保留2位有效数字。

注：目标分析物2,2,4,4-四甲基-1,3-环丁二醇迁移量的测定结果包含顺式异构体与反式异构体之和。

# 7 精密度

在重复性条件下获得的两次独立测定结果的绝对差值不超过算术平均值的 $15\%$ 。

# 8 其他

本方法对水基食品模拟物（水、4%乙酸、10%乙醇、20%乙醇和50%乙醇)浸泡液中2，2，4，4-四甲基-1，3-环丁二醇迁移量的检出限均为 $1\mathrm{mg / L}$ ，定量限均为 $2.5\mathrm{mg / L}$ ；对化学替代溶剂(95%乙醇、异辛烷)浸泡液中2，2，4，4-四甲基-1，3-环丁二醇迁移量的检出限均为 $0.2\mathrm{mg / L}$ ，定量限均为 $0.50\mathrm{mg / L}$ ；对含油脂食品模拟物浸泡液中2，2，4，4-四甲基-1，3-环丁二醇迁移量的检出限为 $0.2\mathrm{mg / kg}$ ，定量限为 $0.50\mathrm{mg / kg}$ 。2，2，4，4-四甲基-1，3-环丁二醇迁移量的检出限和定量限按第6章进行计算。

# 附录A

# 参考色谱图

各种食品模拟物和化学替代溶剂中的2，2，4，4-四甲基-1，3环丁二醇的色谱图见图A.1～图A.8。

![](images/511d3fc905e3ba14c26ac8e942ab75931ed6c7daa4fc8b9b858fb0c67d9d0992.jpg)  
图A.1水中2,2,4,4-四甲基-1,3-环丁二醇标准溶液(5mg/L)的气相色谱图

![](images/18f329cae32a5e45bc65dc3544553190d0cf916717532fe1bf910d8890b2ccca.jpg)  
图A.2 $4\%$ 乙酸中2,2,4,4-四甲基-1,3-环丁二醇标准溶液 $(5\mathrm{mg / L})$ 的气相色谱图

![](images/55cbd4a5f47d3e13898c6303336af5245d64041d8945698f1322725afbc3f68a.jpg)  
图A.3 $10\%$ 乙醇中2,2,4,4-四甲基-1,3-环丁二醇标准溶液 $(5\mathrm{mg / L})$ 的气相色谱图

![](images/8a7164e397a17fee4a8d55602be31cf0422e61edd245cd2a807fd853d7101231.jpg)  
图A.4 $20\%$ 乙醇中2,2,4,4-四甲基-1,3-环丁二醇标准溶液 $(5\mathrm{mg / L})$ 的气相色谱图

![](images/faa597382453c5179ff0c31cbeb5c6d32cb13a469140bd62696f4fde50a91d17.jpg)

![](images/8f5add80bce44cff7db5709bfadefe1d78f5278c8d1653b23151a6f789dbfb90.jpg)  
图A.5 $50\%$ 乙醇中2,2,4,4-四甲基-1,3-环丁二醇标准溶液 $(5\mathrm{mg / L})$ 的气相色谱图  
图A.6 $95\%$ 乙醇中2,2,4,4-四甲基-1,3-环丁二醇标准溶液 $(5\mathrm{mg / L})$ 的气相色谱图

![](images/761dc74dacf6d3abc7f186e10ae3669d93e3c2d15330c766a3d41941eda7f297.jpg)  
图A.7 异辛烷中2,2,4,4-四甲基-1,3-环丁二醇标准溶液 $(5\mathrm{mg / L})$ 的气相色谱图

![](images/0189d635099cc1233f3b7ec3bb08d15e6586b13939857826eac2058c82bba392.jpg)  
图A.8 橄榄油中2,2,4,4-四甲基-1,3-环丁二醇标准溶液 $(5\mathrm{mg / kg})$ 的气相色谱图

File: _all_md_renamed/GB 31604.7-2016 食品安全国家标准 食品接触材料及制品 脱色试验.md
# 食品安全国家标准

# 食品接触材料及制品 脱色试验

2016-08-31 发布

2017-03-01 实施

# 前言

本标准代替GB/T5009.60—2003《食品包装用聚乙烯、聚苯乙烯、聚丙烯成型品卫生标准的分析方法》中脱色试验、GB/T5009.61—2003《食品包装用三聚氰胺成型品卫生标准的分析方法》中脱色试验、GB/T5009.67—2003《食品包装用聚氯乙烯成型品卫生标准的分析方法》中脱色试验、GB/T5009.78—2003《食品包装用原纸卫生标准的分析方法》中脱色试验的测定。

本标准与GB/T5009.60—2003、GB/T5009.61—2003、GB/T5009.67—2003、GB/T5009.78—2003相比，主要变化如下：

——标准名称修改为“食品安全国家标准 食品接触材料及制品 脱色试验”；  
——修改了标准的范围。

# 食品安全国家标准

# 食品接触材料及制品 脱色试验

# 1 范围

本标准规定了食品接触材料及制品脱色试验方法。

本标准适用于食品接触材料及制品脱色试验。

# 2 原理

试样经溶剂擦拭及浸泡液浸泡，观察颜色变化情况。

# 3 试剂和材料

除非另有说明，本方法所用试剂均为分析纯，水为GB/T6682规定的二级水。

# 3.1 试剂

3.1.1 无水乙醇 $\mathrm{(C_2H_6O)}$

3.1.2 乙醇溶液 $(65 + 35)$ ：量取 $65~\mathrm{mL}$ 无水乙醇，加 $35~\mathrm{mL}$ 水，混匀。

3.1.3 植物油：无色或浅色植物油。

3.1.4 浸泡液：按GB5009.156中浸泡液的制备操作。

# 3.2 材料

脱脂棉。

# 4 分析步骤

# 4.1 采样方法

按GB5009.156中采样方法操作。

# 4.2 试样的清洗

按GB5009.156中试样的清洗操作。

# 4.3 试样的浸泡液及浸泡条件的选择

按相应的产品标准操作。

# 4.4 试样的浸泡试验预处理方法

按GB5009.156中试样的浸泡试验预处理方法操作。

# 4.5 试样的测定

4.5.1 取试样一个，用沾有植物油的脱脂棉，在接触食品部位的约 $4\mathrm{cm}\times 2\mathrm{cm}$ 小面积内，用力往返擦拭100次。  
4.5.2 另取试样一个，用沾有无水乙醇或乙醇溶液 $(65 + 35)$ 的脱脂棉，在接触食品部位的约 $4\mathrm{cm}\times$ $2\mathrm{cm}$ 小面积内，用力往返擦拭100次。  
4.5.3 观察浸泡液的颜色。

# 5 分析结果的表述

5.1 脱脂棉上未染有颜色，结果表述为阴性。  
5.2 浸泡液无颜色，结果表述为阴性。

File: _all_md_renamed/GB 31604.9-2016 食品安全国家标准 食品接触材料及制品 食品模拟物中重金属的测定.md
# 食品安全国家标准

# 食品接触材料及制品食品模拟物中重金属的测定

2016-08-31 发布

2017-03-01实施

# 前言

本标准代替GB/T5009.60—2003《食品包装用聚乙烯、聚苯乙烯、聚丙烯成型品卫生标准的分析方法》、GB/T5009.64—2003《食品用橡胶垫片(圈)卫生标准的分析方法》、GB/T5009.65—2003《食品用高压锅密封圈卫生标准的分析方法》、GB/T5009.66—2003《橡胶奶嘴卫生标准的分析方法》、GB/T5009.67—2003《食品包装用聚氯乙烯成型品卫生标准的分析方法》、GB/T5009.68—2003《食品容器内壁过氯乙烯涂料卫生标准的分析方法》、GB/T5009.70—2003《食品容器内壁聚酰胺环氧树脂涂料卫生标准的分析方法》、GB/T5009.79—2003《食品用橡胶管卫生检验方法》、GB/T5009.98—2003《食品容器及包装材料用不饱和聚酯树脂及其玻璃钢制品卫生标准分析方法》、GB/T5009.99—2003《食品容器及包装材料用聚碳酸酯树脂卫生标准的分析方法》、GB/T5009.100—2003《食品包装用发泡聚苯乙烯成型品卫生标准的分析方法》中的重金属测定方法。

本标准与GB/T5009.60—2003等被代替的标准相比，主要变化如下：

——标准名称修改为“食品安全国家标准 食品接触材料及制品 食品模拟物中重金属的测定”；  
——修改了适用范围的表述；  
——修改了原理的表述；  
——删除了原各标准中的取样方法；  
——删除原各标准中的浸泡条件；  
——修改了分析结果的表述。

# 食品安全国家标准

# 食品接触材料及制品食品模拟物中重金属的测定

# 1 范围

本标准规定了食品模拟物（4%乙酸）中重金属的测定方法。

本标准第一法适用于食品接触材料及制品在食品模拟物(4%乙酸)中重金属的测定。

本标准第二法适用于食品接触橡胶制品在食品模拟物(4%乙酸)中重金属的测定。

# 第一法 直接比色法

# 2 原理

经迁移试验所得的食品模拟物试液中重金属(以铅计)与硫化钠作用，在酸性溶液中形成黄棕色硫化物，与铅标准溶液的呈色相比较。

# 3 试剂和材料

注：除非另有说明，本方法所用试剂均为分析纯，水为GB/T6682规定的二级水。

# 3.1 试剂

3.1.1 九水合硫化钠 $(\mathrm{Na}_2\mathrm{S}\cdot 9\mathrm{H}_2\mathrm{O})$   
3.1.2 甘油 $\mathrm{(C_3H_8O_3)}$ 。  
3.1.3 冰乙酸 $\mathrm{(CH_3COOH)}$ 。  
3.1.4 硝酸 $(\mathrm{HNO}_3, 60\%)$ ，质量分数）。

# 3.2 试剂配制

3.2.1 硝酸溶液（ $10\%$ ，质量分数）：移取 $16.7 \mathrm{~mL}$ 硝酸(3.1.4)加水定容至 $100 \mathrm{~mL}$ 。

3.2.2 硫化钠溶液：称取 $15.4\mathrm{g}$ 九水合硫化钠(3.1.1)，加入 $10~\mathrm{mL}$ 水，用玻璃棒充分搅拌直至溶解，然后加入 $30~\mathrm{mL}$ 甘油(3.1.2)，混匀，密闭保存。本溶液常温下可稳定保存一个月。

3.2.3 食品模拟物： $4\%$ 乙酸溶液（体积分数）。量取 $40~\mathrm{mL}$ 冰乙酸(3.1.3)于 $1\mathrm{L}$ 容量瓶中，加水定容至刻度。

# 3.3 标准品

硝酸铅 $\left[\mathrm{Pb}\left(\mathrm{NO}_{3}\right)_{2}, > 98\%\right]$ 或经国家认证并授予标准物质证书的铅标准溶液（每毫升含 $1\mathrm{mg}$ 铅）。

# 3.4 标准溶液配制

3.4.1 铅标准储备液：准确称取 $0.1598\mathrm{g}$ 硝酸铅(3.3，精确至 $0.0001\mathrm{g}$ )，溶于 $10~\mathrm{mL}$ 硝酸溶液

(3.2.1)中，移入 $1000\mathrm{mL}$ 容量瓶内，加水稀释至刻度。 $1\mathrm{mL}$ 此溶液相当于 $100\mu \mathrm{g}$ 铅。

3.4.2 铅标准使用液：吸取 $10.0\mathrm{mL}$ 铅标准储备液(3.4.1)，置于 $100\mathrm{mL}$ 容量瓶中，加水稀释至刻度，摇匀。或移取 $1.0\mathrm{mL}$ 经国家认证并授予标准物质证书的铅标准溶液(3.3)，置于 $100\mathrm{mL}$ 容量瓶中，用水稀释至刻度，摇匀。

$1\mathrm{mL}$ 此溶液相当于 $10~\mu \mathrm{g}$ 铅。

# 4 仪器设备

4.1 恒温烘箱。  
4.2 容量瓶： $100~\mathrm{mL},1000~\mathrm{mL}$   
4.3 移液管： $10\mathrm{mL},20\mathrm{mL}$   
4.4 比色管： $50~\mathrm{mL}$   
4.5 量筒： $50~\mathrm{mL}$   
4.6 分析天平：感量 $0.0001\mathrm{g}, 0.1\mathrm{g}$ 。

# 5 分析步骤

# 5.1 试样制备

按照GB5009.156《食品安全国家标准 食品接触材料及制品迁移试验预处理方法通则》及相应产品的国家标准要求，以 $4\%$ 乙酸溶液(3.2.3)作为食品模拟物对样品进行迁移试验，得到食品模拟物试液。在 $0^{\circ}\mathrm{C} \sim 4^{\circ}\mathrm{C}$ 冰箱中避光保存。

# 5.2 试样溶液的测定

吸取 $20~\mathrm{mL}$ 经迁移试验后所得食品模拟物试液(5.1)于 $50~\mathrm{mL}$ 比色管中，加水至刻度；另取 $2\mathrm{mL}$ 铅标准使用液(3.4.2)于 $50~\mathrm{mL}$ 比色管中，加 $20~\mathrm{mL}4\%$ 乙酸溶液(3.2.3)，加水至刻度混匀。分别于两个溶液中加2滴硫化钠溶液(3.2.2)，混匀后，放置 $5\mathrm{min}$ ，以白色为背景，从上方或侧面观察并比较模拟物试液及标准溶液的呈色。

# 6 分析结果的表述

当试样呈色深于标准溶液呈色时，食品接触材料及其制品中重金属迁移量（以铅计） $>1\mathrm{mg / L}$ 当试样呈色浅于标准溶液呈色时，食品接触材料及其制品中重金属迁移量(以铅计） $<  1~\mathrm{mg / L}$ 。

# 第二法 掩蔽干扰比色法

# 7 原理

经迁移试验所得的食品模拟物试液中重金属(以铅计)与硫化钠作用，在酸性溶液中形成黄棕色硫化物，与铅标准溶液呈色相比较。

# 8 试剂和材料

除非另有说明，本方法所用试剂均为分析纯，水为GB/T6682规定的二级水。

# 8.1 试剂

8.1.1 九水合硫化钠 $(\mathrm{Na}_2\mathrm{S}\cdot 9\mathrm{H}_2\mathrm{O})$   
8.1.2 柠檬酸铵 $\mathrm{(C_6H_{17}N_3O_7)}$ 。  
8.1.3 氰化钾(KCN)。  
8.1.4 氨水 $(\mathrm{NH}_3\cdot \mathrm{H}_2\mathrm{O})$ 。  
8.1.5 甘油 $\mathrm{(C_3H_8O_3)}$ 。  
8.1.6 冰乙酸 $\mathrm{(CH_3COOH)}$ 。  
8.1.7 硝酸 $(\mathrm{HNO}_3,60\%)$ ，质量分数）。

# 8.2 试剂配制

8.2.1 氰化钾溶液 $(100\mathrm{g / L})$ ：称取 $10\mathrm{g}$ （精确至 $0.1\mathrm{g}$ )氰化钾(8.1.3)，加水溶解，定容至 $100~\mathrm{mL}$ 。  
8.2.2 柠檬酸铵溶液 $(500\mathrm{g / L})$ ：称取 $50~\mathrm{g}$ （精确至 $0.1\mathrm{g}$ )柠檬酸铵(8.1.2)，加水溶解，定容至 $100~\mathrm{mL}$ 。  
8.2.3 硝酸溶液（ $10\%$ ，质量分数）：移取 $16.7 \mathrm{~mL}$ 硝酸(8.1.7)加水定容至 $100 \mathrm{~mL}$ 。  
8.2.4 硫化钠溶液：称取 $15.4\mathrm{g}$ 九水合硫化钠(8.1.1)，加入 $10~\mathrm{mL}$ 水，用玻璃棒充分搅拌直至溶解，然后加入 $30~\mathrm{mL}$ 甘油(8.1.5)，混匀，密闭保存。本溶液常温下可稳定保存一个月。  
8.2.5 食品模拟物： $4\%$ 乙酸溶液（体积分数）。量取 $40~\mathrm{mL}$ 冰乙酸(8.1.6)于 $1\mathrm{L}$ 容量瓶中，加水定容至刻度。

# 8.3 标准品

硝酸铅 $\left[\mathrm{Pb}\left(\mathrm{NO}_{3}\right)_{2}, > 98\%\right]$ 或经国家认证并授予标准证书的铅标准溶液（每毫升含 $1\mathrm{mg}$ 铅）。

# 8.4 标准溶液配制

8.4.1 铅标准储备液：准确称取 $0.1598\mathrm{g}$ 硝酸铅(8.3.1，精确至 $0.0001\mathrm{g}$ )，溶于 $10~\mathrm{mL}$ 硝酸溶液(8.2.3)中，移入 $1000~\mathrm{mL}$ 容量瓶内，加水稀释至刻度。此溶液每毫升相当于 $100\mu \mathrm{g}$ 铅。  
8.4.2 铅标准使用液：吸取 $10.0\mathrm{mL}$ 铅标准储备液(8.4.1)，置于 $100~\mathrm{mL}$ 容量瓶中，加水稀释至刻度，摇匀。或移取 $1.0\mathrm{mL}$ 经国家认证并授予标准证书的铅标准溶液(8.3.1)，置于 $100~\mathrm{mL}$ 容量瓶中，用水稀释至刻度，摇匀。

$1\mathrm{mL}$ 此溶液相当于 $10~\mu \mathrm{g}$ 铅。

# 9 仪器设备

9.1 恒温烘箱。  
9.2 容量瓶： $100~\mathrm{mL},1000~\mathrm{mL}$   
9.3 移液管： $10\mathrm{mL}, 20\mathrm{mL}$ 。  
9.4 比色管： $50~\mathrm{mL}$   
9.5 量筒： $50~\mathrm{mL}$   
9.6 分析天平：感量 $0.0001\mathrm{g}, 0.1\mathrm{g}$ 。

# 10 分析步骤

# 10.1 试样制备

以 $4\%$ 乙酸溶液(8.2.5)作为食品模拟物对样品进行迁移试验，得到食品模拟物试液。在 $0^{\circ}\mathrm{C} \sim 4^{\circ}\mathrm{C}$

冰箱中避光保存。

# 10.2 试样溶液的测定

吸取 $20~\mathrm{mL}$ 经迁移试验后所得食品模拟物试液(10.1)于 $50~\mathrm{mL}$ 比色管中；另取 $2\mathrm{mL}$ 铅标准使用液(8.4.2)于 $50~\mathrm{mL}$ 比色管中，加 $20~\mathrm{mL}4\%$ 乙酸溶液(8.2.5)。分别于两个比色管中加入 $1\mathrm{mL}$ 柠檬酸铵溶液(8.2.2)、 $3\mathrm{mL}$ 氨化钾溶液(8.2.1)，加水至刻度混匀，再各加硫化钠溶液(8.2.4)2滴，混匀后，放置 $5\mathrm{min}$ ，以白色为背景，从上方或侧面观察并比较模拟物试液及标准溶液的呈色。

# 11 分析结果的表述

当试样呈色深于标准溶液呈色时，食品接触材料及制品中重金属迁移量(以铅计) $>1\mathrm{mg / L}$ ；当试样呈色浅于标准溶液呈色时，食品接触材料及制品中重金属迁移量(以铅计) $< 1\mathrm{mg / L}$ 。

File: _all_md_renamed/GB 4806.11-2016 食品安全国家标准 食品接触用橡胶材料及制品.md
# 食品安全国家标准

# 食品接触用橡胶材料及制品

2016-10-19 发布

2017-04-19 实施

# 前言

本标准代替GB4806.1—1994《食品用橡胶制品卫生标准》和《关于公布聚己二酰丁二胺等107种可用于食品包装材料的树脂名单的公告》（原卫生部2011年第23号公告)中橡胶用聚合物的相关内容。

本标准与上述标准和公告相比，主要变化如下：

——标准名称修改为“食品安全国家标准 食品接触用橡胶材料及制品”；  
——修改了范围；  
——增加了基本要求；  
——增加了原料要求；  
——修改了理化指标；  
——增加了迁移试验要求；  
——增加了标签标识要求；  
——增加了附录A。

# 食品安全国家标准

# 食品接触用橡胶材料及制品

# 1 范围

本标准适用于以天然橡胶、合成橡胶(包括经硫化的热塑性弹性体)和硅橡胶为主要原料制成的食品接触材料及制品。

# 2 术语和定义

# 2.1 天然橡胶

从植物源巴西三叶橡胶树得到的顺式-1，4-聚戊二烯。

# 2.2 硅橡胶

聚硅氧烷类基础聚合物与疏水性二氧化硅等物质在加热加压下硫化形成的有机硅弹性体。

# 3 基本要求

食品接触用橡胶材料及制品应符合GB4806.1的规定。

# 4 技术要求

# 4.1 原料要求

食品接触用橡胶材料及制品中的天然橡胶、合成橡胶、硅橡胶原料的使用应符合附录A及相关公告的规定，经硫化的热塑性弹性体树脂的使用应符合GB4806.6—2016附录A及相关公告的规定。

# 4.2 感官要求

感官要求应符合表1的规定。

表 1 感官要求  

<table><tr><td>项目</td><td>要求</td></tr><tr><td>感官</td><td>色泽正常,无异臭、污物</td></tr><tr><td>浸泡液</td><td>迁移试验所得浸泡液不应有着色、浑浊、沉淀、异臭等感官性的劣变</td></tr></table>

# 4.3 理化指标

4.3.1 理化指标应符合表2的规定。

表 2 理化指标  

<table><tr><td>项目</td><td>指标</td><td>检验方法</td></tr><tr><td>总迁移量/(mg/dm2)a≤</td><td>10</td><td>GB 31604.8</td></tr><tr><td>高锰酸钾消耗量/(mg/kg)</td><td></td><td></td></tr><tr><td>水(60℃,0.5h)≤</td><td>10</td><td>GB 31604.2</td></tr><tr><td>重金属(以Pb计)/(mg/kg)</td><td></td><td></td></tr><tr><td>4%乙酸(体积分数)(60℃,0.5h)≤</td><td>1</td><td>GB 31604.9</td></tr><tr><td colspan="3">a接触婴幼儿食品的橡胶材料及制品应根据实际使用中的面积体积比将结果换算为mg/kg,且限量为≤60 mg/kg。</td></tr></table>

4.3.2 天然橡胶、合成橡胶、硅橡胶的单体及其他起始物的特定迁移限量、特定迁移总量限量和最大残留量应符合附录A和相关公告的规定，经硫化的热塑性弹性体的单体及其他起始物的特定迁移限量、特定迁移总量限量和最大残留量应符合GB4806.6—2016附录A及相关公告的规定。

# 4.4 添加剂

添加剂应符合GB9685和相关公告的规定。

# 5 其他

# 5.1 迁移试验

# 5.1.1 一般要求

迁移试验应按GB31604.1和GB5009.156规定执行，本标准中有明确规定的除外。

# 5.1.2 食品模拟物

油脂类食品应选择 $50\%$ 乙醇溶液（体积分数）作为食品模拟物，其他食品模拟物的选择按照GB31604.1的规定执行。

# 5.1.3 总迁移试验条件

与食品接触温度 $(T)$ 不超过 $40^{\circ}\mathrm{C}$ 、接触时间 $(t)$ 不超过 $24\mathrm{h}$ 的橡胶材料及制品的总迁移试验条件的选择应符合表3的规定，其他使用条件下的总迁移试验条件选择应符合GB31604.1—2015中5.2的规定。

表 3 总迁移试验条件  

<table><tr><td>预期使用条件</td><td>迁移试验条件</td></tr><tr><td>T≤40℃,t≤10 min</td><td>40℃,10 min</td></tr><tr><td>T≤40℃,10 min&lt;t≤30 min</td><td>40℃,30 min</td></tr><tr><td>T≤40℃,30 min&lt;t≤2 h</td><td>40℃,2 h</td></tr><tr><td>T≤40℃,2 h&lt;t≤24 h</td><td>40℃,24 h</td></tr></table>

# 5.2 标签标识

标签标识应符合GB4806.1的规定。如产品含有天然乳胶，应标明“产品含有天然乳胶”。

# 附录A

# 食品接触用橡胶材料及制品的原料要求

A.1 合成橡胶用基础聚合物应符合表A.1的规定。  
A.2 硅橡胶用基础聚合物应符合表A.2的规定。  
A.3 GB9685—2016附录B中特定迁移总量限量[SML(T)]及SML(T)分组编号适用于本标准。

表 A. 1 合成橡胶用基础聚合物及使用要求  

<table><tr><td>序号</td><td>中文名称</td><td>CAS号</td><td>通用类别名</td><td>SML/QMmg/kg</td><td>SML(T)mg/kg</td><td>SML(T)分组编号</td><td>其他要求</td></tr><tr><td>1</td><td>1,1,2,3,3,3-六氟-1-丙烯与1,1-二氟乙烯的聚合物</td><td>9011-17-0</td><td></td><td>ND(1,1,2,3,3,3-六氟-1-丙烯:SML,DL=0.01 mg/kg);5(1,1-二氟乙烯:SML)</td><td></td><td></td><td>相对分子质量&gt;70 000</td></tr><tr><td>2</td><td>1,1,2,3,3,3-六氟-1-丙烯与1,1-二氟乙烯和四氟乙烯的共聚物</td><td>25190-89-0</td><td></td><td>5(1,1-二氟乙烯:SML);0.05(四氟乙烯:SML);ND(1,1,2,3,3,3-六氟-1-丙烯:SML,DL=0.01 mg/kg)</td><td></td><td></td><td>相对分子质量&gt;100 000</td></tr><tr><td>3</td><td>2-甲基-1,3-丁二烯与氯化-2-甲基-1-丙烯的聚合物</td><td>68081-82-3</td><td>CIIR</td><td>ND(2-甲基-1,3-丁二烯:SML,DL=0.01 mg/kg);1(2-甲基-1,3-丁二烯:QM)</td><td></td><td></td><td></td></tr><tr><td>4</td><td>2-甲基-1,3-丁二烯与溴化-2-甲基-1-丙烯的聚合物</td><td>68441-14-5</td><td>BIIR</td><td>ND(2-甲基-1,3-丁二烯:SML,DL=0.01 mg/kg);1(2-甲基-1,3-丁二烯:QM)</td><td></td><td></td><td></td></tr><tr><td>5</td><td>3α,4,7,7α-四氢-4,7-亚甲基-1H-茚与乙烯和丙烯的聚合物(乙烯-丙烯-二环戊二烯的聚合物)</td><td>25034-71-3</td><td>EPDM</td><td></td><td></td><td></td><td></td></tr><tr><td>6</td><td>苯乙烯-丁二烯共聚物</td><td>9003-55-8</td><td>SBR</td><td>1(丁二烯:QM)或ND(丁二烯:SML,DL=0.01 mg/kg)</td><td></td><td></td><td></td></tr><tr><td>7</td><td>苯乙烯与2-甲基-1,3-丁二烯的共聚物</td><td>25038-32-8</td><td></td><td>ND(2-甲基-1,3-丁二烯:SML,DL=0.01 mg/kg);1(2-甲基-1,3-丁二烯:QM);</td><td></td><td></td><td></td></tr><tr><td>序号</td><td>中文名称</td><td>CAS号</td><td>通用类别名</td><td>SML/QM(mg/kg)</td><td>SML(T)(mg/kg)</td><td>SML(T)分组编号</td><td>其他要求</td></tr><tr><td>8</td><td>丙烯腈与丁二烯的聚合物;丁腈橡胶</td><td>9003-18-3</td><td>NBR</td><td>1(丁二烯:QM)或ND(丁二烯:SML,DL=0.01 mg/kg);ND(丙烯腈:SML,DL=0.01 mg/kg)</td><td></td><td></td><td></td></tr><tr><td>9</td><td>丙烯与以下一种或多种单体的聚合物:顺丁烯二酸酐、乙烯、1-丁烯、其他α-烯烃,可含5-亚乙基-2-降冰片烯作改性单体,其中丙烯占最大质量分数</td><td>25722-45-6;25895-47-0;29160-13-2;9010-79-1</td><td></td><td>0.05(5-亚乙基-2-降冰片烯:SML)</td><td>30(以马来酸计)</td><td>3</td><td>无5-亚乙基-2-降冰片烯的迁移量检测方法时可使用0.05mg/6dm2(QM)作为其限量值。含有5-亚乙基-2-降冰片烯的材料及制品接触食品的面积与食品质量比不得高于2dm2/kg</td></tr><tr><td>10</td><td>丁二酸二甲酯和4-羟基-2,2,6,6-四甲基-1-哌啶乙醇的聚合物</td><td>65447-77-0;70198-29-7</td><td></td><td>30(SML)</td><td></td><td></td><td></td></tr><tr><td>11</td><td>丁二烯低聚的均聚物</td><td>68441-52-1</td><td>BDR</td><td>1(丁二烯:QM)或ND(丁二烯:SML,DL=0.01 mg/kg)</td><td></td><td></td><td></td></tr><tr><td>12</td><td>基于聚丙烯和交联三元乙丙橡胶的热塑性硫化橡胶(以亚乙基降冰片烯作为第三单体的三元乙丙橡胶)</td><td>-</td><td>TPV</td><td>0.05[5-亚乙基-2-降冰片烯:SML)]</td><td>15(以甲醛计)</td><td>15</td><td>无5-亚乙基-2-降冰片烯的迁移量检测方法时可使用0.05mg/6dm2(QM)作为其限量值。含有5-亚乙基-2-降冰片烯的材料及制品接触食品的面积与食品质量比不得高于2dm2/kg</td></tr><tr><td>13</td><td>基于聚丙烯和交联三元乙丙橡胶的热塑性硫化橡胶(以亚乙基降冰片烯作为第三单体的三元乙丙橡胶)与乙烯和1-辛烯共聚物和矿物油的共混物</td><td>-</td><td>TPV</td><td>0.05(5-亚乙基-2-降冰片烯:SML)</td><td>15(以甲醛计)</td><td>15</td><td>无5-亚乙基-2-降冰片烯的迁移量检测方法时可使用0.05mg/6dm2(QM)作为其限量值。含有5-亚乙基-2-降冰片烯的材料及制品接触食品的面积与食品质量比不得高于2dm2/kg。仅用于葡萄酒瓶塞外皮</td></tr><tr><td>14</td><td>甲基丙烯酸甲酯与丙烯酸乙酯的共聚物</td><td>9010-88-2</td><td></td><td></td><td>6(以丙烯酸计);6(以甲基丙烯酸计)</td><td>22,23</td><td></td></tr><tr><td>15</td><td>聚丁二烯(丁二烯均聚物)</td><td>9003-17-2</td><td>BR</td><td>1(丁二烯:QM)或ND(丁二烯:SML,DL=0.01 mg/kg)</td><td></td><td></td><td></td></tr><tr><td>16</td><td>聚乙二醇</td><td>25322-68-3</td><td></td><td></td><td>30(以乙二醇计)</td><td>2</td><td></td></tr><tr><td>17</td><td>聚异戊二烯(聚2-甲基-1,3-丁二烯)</td><td>-</td><td></td><td>ND(2-甲基-1,3-丁二烯:SML,DL=0.01 mg/kg);1(2-甲基-1,3-丁二烯:QM)</td><td></td><td></td><td></td></tr><tr><td>18</td><td>三氟氯化烯与偏氟乙烯的共聚物</td><td>9010-75-7</td><td></td><td>5(二氟乙烯:SML);ND(三氟氯乙烯:SML,DL=0.01 mg/kg)</td><td></td><td></td><td>无相应的三氟氯乙烯迁移量检测方法时可使用0.5 mg/6 dm2(QM)作为其限量值</td></tr><tr><td>19</td><td>妥尔油松香与反丁烯二酸化松香与甲醛的聚合物</td><td>-</td><td></td><td></td><td>15(以甲醛计)</td><td>15</td><td></td></tr><tr><td>20</td><td>乙烯、丙烯与亚乙基降冰片烯的共聚物;5-亚乙基双环[2.2.1]庚-2-烯与乙烯和丙烯的聚合物</td><td>25038-36-2</td><td>EPDM</td><td>0.05(5-亚乙基-2-降冰片烯:SML)</td><td></td><td></td><td>无5-亚乙基-2-降冰片烯的迁移量检测方法时可使用0.05 mg/6 dm2(QM)作为其限量值。含有5-亚乙基-2-降冰片烯的材料及制品接触食品的面积与食品质量比不得高于2 dm2/kg</td></tr><tr><td>21</td><td>乙烯、丙烯、亚乙基降冰片烯和二聚环戊二烯的共聚物</td><td>27026-53-5</td><td>EPDM</td><td>0.05(5-亚乙基-2-降冰片烯:SML)</td><td></td><td></td><td>无5-亚乙基-2-降冰片烯的迁移量检测方法时可使用0.05 mg/6 dm2(QM)作为其限量值。含有5-亚乙基-2-降冰片烯的材料及制品接触食品的面积与食品质量比不得高于2 dm2/kg</td></tr><tr><td>22</td><td>乙烯-乙酸乙烯酯共聚物</td><td>24937-78-8</td><td>EVA</td><td>12(乙酸乙烯酯:SML)</td><td></td><td></td><td></td></tr><tr><td>23</td><td>乙烯与二环[2,2,1]庚-2-烯共聚物</td><td>26007-43-2</td><td>E/NB</td><td>0.05(二环[2,2,1]庚-2-烯:SML)</td><td></td><td></td><td></td></tr><tr><td>24</td><td>异戊二烯-异丁基的共聚物</td><td>9010-85-9</td><td>IIR</td><td>ND(2-甲基-1,3-丁二烯:SML,DL=0.01 mg/kg);1(2-甲基-1,3-丁二烯:QM)</td><td></td><td></td><td></td></tr></table>

表 A.2 硅橡胶用基础聚合物及使用要求  

<table><tr><td>序号</td><td>中文名称</td><td>CAS号</td><td>通用类别名</td><td>SML/QM(mg/kg)</td><td>SML(T)(mg/kg)</td><td>SML(T)分组编号</td><td>其他要求</td></tr><tr><td>1</td><td>[(乙烯基二甲硅基)氧基和改性(三甲硅基)氧基]硅烷</td><td>68988-89-6</td><td></td><td></td><td></td><td></td><td></td></tr><tr><td>2</td><td>苯基三乙氧基硅烷与(硅氧烷和聚硅氧烷)的凝聚物</td><td>72480-33-2</td><td></td><td></td><td></td><td></td><td></td></tr><tr><td>3</td><td>单乙烯基封端的二甲基甲基乙烯基(硅氧烷与聚硅氧烷)</td><td>68951-99-5</td><td></td><td></td><td></td><td></td><td></td></tr><tr><td>4</td><td>二甲基(硅氧烷与聚硅氧烷)和二氧化硅的反应产物</td><td>67762-90-7</td><td></td><td></td><td></td><td></td><td></td></tr><tr><td>5</td><td>二甲基硅氧烷与聚硅氧烷和乙氧基封端的甲基倍半硅氧烷的聚合物</td><td>68554-66-5</td><td></td><td></td><td></td><td></td><td></td></tr><tr><td>6</td><td>二甲基甲基氢化(硅氧烷与聚硅氧烷)</td><td>68037-59-2</td><td></td><td></td><td></td><td></td><td></td></tr><tr><td>7</td><td>甲基倍半硅氧烷</td><td>68554-70-1</td><td></td><td>1(甲基三甲氧基硅烷,QM)</td><td></td><td></td><td></td></tr><tr><td>8</td><td>甲基氢硅氧烷与聚硅氧烷</td><td>63148-57-2</td><td></td><td></td><td></td><td></td><td></td></tr><tr><td>9</td><td>甲基乙烯基二甲基(硅氧烷与聚硅氧烷)</td><td>67762-94-1</td><td></td><td></td><td></td><td></td><td></td></tr><tr><td>10</td><td>甲基乙烯基二甲基(硅氧烷与聚硅氧烷)与甲基苯基硅倍半氧烷的聚合物</td><td>68037-69-4</td><td></td><td></td><td></td><td></td><td></td></tr><tr><td>11</td><td>聚二甲基硅氧烷</td><td>63148-62-9;9016-00-6</td><td></td><td></td><td></td><td></td><td>相对分子质量&gt;6800</td></tr><tr><td>12</td><td>聚二甲基硅氧烷和苯基倍半硅氧烷的共聚物</td><td>73138-88-2</td><td></td><td></td><td></td><td></td><td></td></tr><tr><td>13</td><td>羟基封端的二甲基甲基乙烯基(硅氧烷与聚硅氧烷)</td><td>67923-19-7</td><td></td><td></td><td></td><td></td><td></td></tr><tr><td>14</td><td>羟基封端的聚二甲基硅氧烷;羟基封端的二甲基(硅氧烷与聚硅氧烷)</td><td>70131-67-8</td><td></td><td></td><td></td><td></td><td></td></tr><tr><td>15</td><td>氢封端的二甲基(硅氧烷与聚硅氧烷)</td><td>70900-21-9</td><td></td><td></td><td></td><td></td><td></td></tr><tr><td>16</td><td>乙烯基封端的二甲基(硅氧烷与聚硅氧烷)</td><td>68083-19-2</td><td></td><td></td><td></td><td></td><td></td></tr><tr><td>17</td><td>乙烯基封端的二甲基甲基乙烯基(硅氧烷与聚硅氧烷)</td><td>68083-18-1</td><td></td><td></td><td></td><td></td><td></td></tr><tr><td>18</td><td>正硅酸四乙酯、1,3-二乙烯基-1,1,3,3-四甲基二硅氧烷、六甲基二硅氧烷的水解产物</td><td>104199-38-4</td><td></td><td></td><td></td><td></td><td></td></tr><tr><td>19</td><td>正硅酸四乙酯与六甲基二硅氧烷的聚合物</td><td>104133-09-7</td><td></td><td></td><td></td><td></td><td></td></tr></table>

File: _all_md_renamed/GB 4806.11-2023 食品安全国家标准 食品接触用橡胶材料及制品.md
# 食品安全国家标准

# 食品接触用橡胶材料及制品

2023-09-06 发布

2024-09-06 实施

# 前言

本标准代替GB4806.11—2016《食品安全国家标准 食品接触用橡胶材料及制品》关于橡胶材料及制品的相关要求，以及原国家卫生与计划生育委员会2013年第14号公告、2014年第14号公告、2016年第5号公告、2016年第7号公告，国家卫生健康委员会2020年第4号公告中的橡胶用基础原料。

本标准与上述标准和公告相比，主要变化如下：

——修改了范围；  
——修改了术语和定义；  
——修改了原料要求；  
——修改了理化指标；  
——增加了其他技术要求；  
——修改了迁移试验要求；  
——修改了附录A。

# 食品安全国家标准

# 食品接触用橡胶材料及制品

# 1 范围

本标准适用于食品接触用橡胶材料及制品。

# 2 术语和定义

# 2.1 食品接触用橡胶材料及制品

在正常使用条件下，已经或预期可能与食品或食品添加剂接触，或其成分可能转移到食品中的，以天然橡胶、合成橡胶或经硫化的热塑性弹性体为主要原料的材料及制品。

# 3 基本要求

食品接触用橡胶材料及制品应符合GB4806.1的规定。

# 4 技术要求

# 4.1 原料要求

4.1.1 食品接触用橡胶材料及制品中天然橡胶和合成橡胶的基础原料的使用应符合附录A及相关公告的规定，经硫化的热塑性弹性体的基础原料的使用应符合GB4806.7—2023附录A及相关公告的规定。  
4.1.2 食品接触用橡胶材料及制品中添加剂的使用应符合GB9685及相关公告的规定。

# 4.2 感官要求

食品接触用橡胶材料及制品的感官要求应符合表1的规定。

表 1 感官要求  

<table><tr><td>项目</td><td>要求</td></tr><tr><td>感官</td><td>色泽正常,无异臭、不洁物等</td></tr><tr><td>浸泡液</td><td>迁移试验所得浸泡液不应有着色、浑浊、沉淀、异臭等感官性能的劣变</td></tr></table>

# 4.3 理化指标

# 4.3.1 通用理化指标

食品接触用橡胶材料及制品的通用理化指标应符合表2的规定。

表 2 通用理化指标  

<table><tr><td>项目</td><td>指标</td><td>检测方法</td></tr><tr><td>总迁移量a/(mg/dm2) ≤</td><td>10</td><td>GB 31604.8</td></tr><tr><td>高锰酸钾消耗量/(mg/kg)</td><td></td><td></td></tr><tr><td>水(60℃,0.5h) ≤</td><td>10</td><td>GB 31604.2</td></tr><tr><td>重金属(以Pb计)/(mg/kg)</td><td></td><td></td></tr><tr><td>4%乙酸(体积分数)(60℃,0.5h) ≤</td><td>1</td><td>GB 31604.9</td></tr><tr><td>芳香族伯胺迁移总量b/(mg/kg)</td><td>不得检出(检出限=0.01 mg/kg)</td><td>GB 31604.52</td></tr><tr><td>N-亚硝胺和N-亚硝胺可生成物迁移总量c/(mg/kg)</td><td></td><td rowspan="3">食品接触材料及制品中N-亚硝胺和N-亚硝胺可生成物迁移总量的测定</td></tr><tr><td>N-亚硝胺</td><td>不得检出(检出限=0.01 mg/kg)</td></tr><tr><td>N-亚硝胺可生成物</td><td>不得检出(检出限=0.1 mg/kg)</td></tr><tr><td colspan="3">a婴幼儿专用食品接触用橡胶材料及制品应根据实际使用中的面积体积比将结果换算为mg/kg,且限量为≤60 mg/kg。b仅适用于含有胺类防老剂、次磺酰胺类硫化促进剂、偶氮类着色剂等可能产生芳香族伯胺的食品接触用橡胶材料及制品。本标准附录A、GB 4806.7-2023附录A、GB 9685及相关公告中规定了迁移限量的芳香族伯胺,其限量按照相关规定执行。c仅适用于含有硫化促进剂等可能产生N-亚硝胺和N-亚硝胺可生成物的食品接触用橡胶材料及制品。</td></tr></table>

# 4.3.2 其他理化指标

4.3.2.1 食品接触用橡胶材料及制品应符合附录A及相关公告对所使用的天然橡胶和合成橡胶基础原料的特定迁移限量(SML)、特定迁移总量限量[SML(T)]、最大残留量(QM)等理化指标的规定，以及GB4806.7—2023附录A及相关公告对所使用的经硫化的热塑性弹性体树脂的SML、SML(T)、QM等理化指标的规定。  
4.3.2.2 食品接触用橡胶材料及制品应符合GB9685及相关公告对所使用添加剂的SML、SML(T)、QM等理化指标的规定。

# 4.4 其他技术要求

使用了涂料、油墨和(或)黏合剂等材料的食品接触用橡胶材料及制品，还应符合涂料、油墨和(或)黏合剂等相应食品安全国家标准的规定。

# 5 其他

# 5.1 迁移试验

# 5.1.1 一般要求

迁移试验应按GB31604.1和GB5009.156的规定执行，本标准有特殊规定的除外。

# 5.1.2 特殊要求

# 5.1.2.1 含油脂食品模拟物

含油脂食品应按照GB31604.1选择植物油作为食品模拟物，如材料或制品采用植物油进行迁移试验技术上不可行，或发生在正常使用条件下不会发生的物理性能(变形、融化、溶胀)的改变时，可选择 $50\%$ 乙醇溶液(体积分数)作为食品模拟物。当采用 $50\%$ 乙醇溶液(体积分数)作为食品模拟物时，含油脂食品模拟物校正因子和脂肪校正因子不适用。

# 5.1.2.2 总迁移试验

与食品接触温度 $(T)$ 不超过 $40^{\circ}\mathrm{C}$ 、接触时间 $(t)$ 不超过 $24\mathrm{h}$ 的橡胶材料及制品的总迁移试验条件选择应符合表3的规定。

表 3 总迁移试验条件  

<table><tr><td>预期使用条件</td><td>迁移试验条件</td></tr><tr><td>T≤40℃,t≤10 min</td><td>40℃,10 min</td></tr><tr><td>T≤40℃,10 min&lt;t≤30 min</td><td>40℃,30 min</td></tr><tr><td>T≤40℃,30 min&lt;t≤2 h</td><td>40℃,2 h</td></tr><tr><td>T≤40℃,2 h&lt;t≤24 h</td><td>40℃,24 h</td></tr></table>

# 5.1.2.3 高锰酸钾消耗量试验次数

重复使用的食品接触用橡胶材料及制品进行高锰酸钾消耗量测试时，同一试样应进行3次迁移试验，每次均使用1份新的食品模拟物，并以第3次迁移试验结果为测试结果。如确有证据证明第1次迁移试验的迁移量未超过迁移限量且第2次、第3次迁移试验的迁移量不会增加，则以第1次迁移试验结果为测试结果。

# 5.2 标签标识

5.2.1 标签标识应符合GB4806.1的规定。  
5.2.2 如产品含有天然乳胶，应标明“产品含有天然乳胶”或类似用语。

# 附录A

# 食品接触用橡胶材料及制品中允许使用的基础原料及使用要求

A.1 表 A.1 规定了食品接触用橡胶材料及制品允许使用的天然橡胶、合成橡胶的基础原料及使用要求。表 A.1 中列出的基础原料以 CAS 号为准,没有 CAS 号的以中文名称为准。  
A.2 由列于表 A.1 中的单体、其他起始物和基础聚合物等基础原料经聚合或其他方式形成的相对分子质量大于 $1000 \mathrm{Da}$ 的物质也允许用作食品接触用橡胶材料及制品的基础原料，并应符合相应单体、其他起始物和基础聚合物等基础原料的限制性要求。  
A.3 GB9685中特定迁移总量限量[SML(T)]及SML(T)分组编号适用于本标准。  
A.4 表 A.1 中聚合物合成所使用单体及其他起始物为酸、醇或酚类物质的，其钠盐、钾盐和钙盐（包括酸式盐和复盐）也可在相应聚合物的合成中使用，并应符合相应的酸、醇或酚类单体及其他起始物的限制性要求；表 A.1 已列出的单体及其他起始物的钠盐、钾盐和钙盐（包括酸式盐和复盐），其使用应按本标准规定执行。

表 A. 1 食品接触用橡胶材料及制品中允许使用的基础原料及使用要求  

<table><tr><td>序号</td><td>中文名称</td><td>CAS号</td><td>通用类别名a</td><td>SML/QMmg/kg</td><td>SML(T)mg/kg</td><td>SML(T)分组编号</td><td>其他要求</td></tr><tr><td>1</td><td>1,1,2,3,3,3-六氟-1-丙烯与1,1-二氟乙烯的聚合物</td><td>9011-17-0</td><td>FKM</td><td>ND(1,1,2,3,3,3-六氟-1-丙烯:SML,DL=0.01 mg/kg);5(1,1-二氟乙烯:SML)</td><td></td><td></td><td>相对分子质量应大于70 000 Da</td></tr><tr><td>2</td><td>1,1,2,3,3,3-六氟-1-丙烯与1,1-二氟乙烯和四氟乙烯的聚合物</td><td>25190-89-0</td><td>FKM</td><td>ND(1,1,2,3,3,3-六氟-1-丙烯:SML,DL=0.01 mg/kg);5(1,1-二氟乙烯:SML);0.05(四氟乙烯:SML)</td><td></td><td></td><td>相对分子质量应大于100 000 Da</td></tr><tr><td>3</td><td>1,1-二氟乙烯均聚物</td><td>24937-79-9</td><td>PVDF</td><td>5(1,1-二氟乙烯:SML)</td><td></td><td></td><td>不得用于接触强碱性物质</td></tr><tr><td>4</td><td>1,1-二氯乙烯与丙烯腈的聚合物</td><td>9010-76-8</td><td>PVDC</td><td>ND(1,1-二氯乙烯:SML,DL=0.01 mg/kg)或5(1,1-二氯乙烯:QM);ND(丙烯腈:SML,DL=0.01 mg/kg)</td><td></td><td></td><td>使用温度不得高于121℃</td></tr><tr><td>5</td><td>1,1-二氯乙烯与甲基丙烯酸甲酯的聚合物</td><td>25120-29-0</td><td>PVDC</td><td>ND(1,1-二氯乙烯:SML,DL=0.01 mg/kg)或5(1,1-二氯乙烯:QM)</td><td>6(以甲基丙烯酸计)</td><td>23</td><td>使用温度不得高于121℃</td></tr><tr><td>6</td><td>1,1-二氯乙烯与甲基丙烯酸甲酯和2-甲基-2-丙烯腈的聚合物</td><td>32335-23-2</td><td>PVDC</td><td>ND(1,1-二氯乙烯:SML,DL=0.01 mg/kg)或5(1,1-二氯乙烯:QM);ND(2-甲基-2-丙烯腈:SML,DL=0.01 mg/kg)</td><td>6(以甲基丙烯酸计)</td><td>23</td><td>使用温度不得高于121℃</td></tr><tr><td>7</td><td>1,3-丁二烯低聚的均聚物</td><td>68441-52-1</td><td>LPB</td><td>ND(1,3-丁二烯:SML,DL=0.01 mg/kg)</td><td></td><td></td><td></td></tr><tr><td>8</td><td>1,3-丁二烯均聚物;聚丁二烯</td><td>9003-17-2</td><td>BR;PB</td><td>ND(1,3-丁二烯:SML,DL=0.01 mg/kg)</td><td></td><td></td><td></td></tr><tr><td>9</td><td>1-丁烯与乙烯的聚合物</td><td>25087-34-7</td><td>PB-1</td><td></td><td></td><td></td><td>聚合物中乙烯结构单元的质量分数应不高于9.5%</td></tr><tr><td>10</td><td>2-苯丙烯</td><td>98-83-9</td><td></td><td>0.05(2-苯丙烯:SML)</td><td></td><td></td><td></td></tr><tr><td>11</td><td>2-丙烯酸与硅酸(H4SiO4)四甲酯的聚合物锌盐</td><td>1338452-06-4</td><td>PAA</td><td>5(锌:SML)</td><td>6(以丙烯酸计)</td><td>22</td><td>不得与食品直接接触,且应通过聚丙烯(厚度不低于30μm)或线型低密度聚乙烯(厚度不低于50μm)等材质与食品隔开</td></tr><tr><td>12</td><td>2-甲基-1,3-丁二烯与2-甲基-1-丙烯的聚合物的氯化产物</td><td>68081-82-3</td><td>CIIR</td><td>ND(2-甲基-1,3-丁二烯:SML,DL=0.01 mg/kg)或1(2-甲基-1,3-丁二烯:QM)</td><td></td><td></td><td></td></tr><tr><td>13</td><td>2-甲基-1,3-丁二烯与2-甲基-1-丙烯的聚合物的溴化产物</td><td>68441-14-5</td><td>BIIR</td><td>ND(2-甲基-1,3-丁二烯:SML,DL=0.01 mg/kg)或1(2-甲基-1,3-丁二烯:QM)</td><td></td><td></td><td></td></tr><tr><td>14</td><td>2-甲基-2-丙烯酸-1,2-乙二醇酯</td><td>97-90-5</td><td></td><td>0.05(2-甲基-2-丙烯酸-1,2-乙二醇酯:SML)</td><td></td><td></td><td></td></tr><tr><td>15</td><td>3α,4,7,7α-四氢-4,7-亚甲基-1H-茚与乙烯和丙烯的聚合物;乙烯-丙烯-二环戊二烯的聚合物</td><td>25034-71-3</td><td>EPDM</td><td></td><td></td><td></td><td></td></tr><tr><td>16</td><td>4-甲基-1-戊烯与1-癸烯的聚合物</td><td>25155-83-3</td><td>PMP</td><td>0.05(4-甲基-1-戊烯:SML);0.05(1-癸烯:SML)</td><td></td><td></td><td>聚合物中4-甲基-1-戊烯的量应不低于95%(摩尔比)</td></tr><tr><td>17</td><td>4-甲基-1-戊烯与1-十八碳烯和1-十六碳烯的聚合物</td><td>81229-87-0</td><td>PMP</td><td>0.05(4-甲基-1-戊烯:SML)</td><td></td><td></td><td>聚合物中4-甲基-1-戊烯的量应不低于97%(摩尔比)</td></tr><tr><td>18</td><td>苯乙烯与1,3-丁二烯的聚合物</td><td>9003-55-8</td><td>SBR</td><td>ND(1,3-丁二烯:SML,DL=0.01 mg/kg)</td><td></td><td></td><td></td></tr><tr><td>19</td><td>苯乙烯与2-甲基-1,3-丁二烯的聚合物</td><td>25038-32-8</td><td>SIS</td><td>ND(2-甲基-1,3-丁二烯:SML,DL=0.01 mg/kg)或1(2-甲基-1,3-丁二烯:QM)</td><td></td><td></td><td></td></tr><tr><td>20</td><td>苯乙烯与甲基丙烯酸的聚合物</td><td>9010-92-8</td><td>PS</td><td></td><td>6(以甲基丙烯酸计)</td><td>23</td><td>使用温度不得高于121℃</td></tr><tr><td>21</td><td>丙烯腈与1,3-丁二烯的聚合物;丁腈橡胶</td><td>9003-18-3</td><td>NBR</td><td>ND(丙烯腈:SML,DL=0.01 mg/kg);ND(1,3-丁二烯:SML,DL=0.01 mg/kg)</td><td></td><td></td><td></td></tr><tr><td>22</td><td>丙烯与1-丁烯的聚合物</td><td>29160-13-2</td><td>PP</td><td></td><td></td><td></td><td></td></tr><tr><td>23</td><td>丙烯与顺丁烯二酸酐的接枝聚合物</td><td>25722-45-6</td><td>PP-g-MAH</td><td></td><td>30(以顺丁烯二酸计)</td><td>3</td><td></td></tr><tr><td>24</td><td>丙烯与乙烯的聚合物</td><td>9010-79-1</td><td>EPM</td><td></td><td></td><td></td><td></td></tr><tr><td>25</td><td>丙烯与乙烯和1-丁烯的聚合物</td><td>25895-47-0</td><td>PP</td><td></td><td></td><td></td><td></td></tr><tr><td>26</td><td>丁二酸二甲酯和4-羟基-2,2,6,6-四甲基-1-哌啶乙醇的聚合物</td><td>65447-77-0;70198-29-7</td><td></td><td>30(丁二酸二甲酯和4-羟基-2,2,6,6-四甲基-1-哌啶乙醇的聚合物:SML)</td><td></td><td></td><td></td></tr><tr><td>27</td><td>对苯二甲酸与1,2-乙二醇、1,4:3,6-二脱水山梨糖醇和1,4-二(羟甲基)环己烷的聚合物</td><td>1038843-64-9</td><td>PET</td><td>5(1,4:3,6-二脱水山梨糖醇:SML)</td><td>30(以1,2-乙二醇计);7.5(以对苯二甲酸计)</td><td>2;28</td><td>使用温度不得高于100℃</td></tr><tr><td>28</td><td>对苯二甲酸与1,2-乙二醇和1,4-二(羟甲基)环己烷的聚合物</td><td>25038-91-9</td><td>PET</td><td></td><td>30(以1,2-乙二醇计);7.5(以对苯二甲酸计)</td><td>2;28</td><td>1,4-二(羟甲基)环己烷占所有二醇单元1%~34%(摩尔比)时,所生产的材料及制品不得用于接触碳酸饮料和啤酒及乙醇含量超过25%(体积分数)的食品,热灌装温度不得高于82℃,储存温度不得高于49℃,在容器中不做热处理。1,4-二(羟甲基)环己烷占所有二醇单元35%~80%(摩尔比)时,所生产的材料及制品使用温度不得高于100℃;室温以上条件下不得用于接触乙醇含量超过13%(体积分数)的食品,室温或低于室温条件下不得用于接触乙醇含量超过25%(体积分数)的食品</td></tr><tr><td>29</td><td>对苯二甲酸与5-氨基-1,3,3′-三甲基环己甲胺和已内酰胺的聚合物</td><td>1105025-82-8</td><td>PA</td><td>6(5-氨基-1,3,3′-三甲基环己甲胺:SML)</td><td>15(以己内酰胺计);7.5(以对苯二甲酸计)</td><td>4;28</td><td></td></tr><tr><td>30</td><td>基于聚丙烯和交联三元乙丙橡胶的热塑性硫化橡胶;以5-亚乙基-2-降冰片烯作为第三单体的三元乙丙橡胶</td><td>-</td><td>TPV</td><td>0.05(5-亚乙基-2-降冰片烯:SML)</td><td>15(以甲醛计)</td><td>15</td><td>含有5-亚乙基-2-降冰片烯的材料及制品接触食品的面积与食品质量比不得高于2dm2/kg</td></tr><tr><td>31</td><td>基于聚丙烯和交联三元乙丙橡胶的热塑性硫化橡胶与乙烯和1-辛烯共聚物和矿物油的共混物;以5-亚乙基-2-降冰片烯作为第三单体的三元乙丙橡胶与乙烯和1-辛烯共聚物和矿物油的共混物</td><td>-</td><td>TPV</td><td>0.05(5-亚乙基-2-降冰片烯:SML)</td><td>15(以甲醛计)</td><td>15</td><td>仅用于葡萄酒瓶塞外皮;含有5-亚乙基-2-降冰片烯的材料及制品接触食品的面积与食品质量比不得高于2dm2/kg</td></tr><tr><td>32</td><td>甲基丙烯酸甲酯与丙烯酸乙酯的聚合物</td><td>9010-88-2</td><td>PMMA</td><td></td><td>6(以丙烯酸计);6(以甲基丙烯酸计)</td><td>22;23</td><td></td></tr><tr><td>33</td><td>间苯二甲酸与氮杂环十三烷-2-酮和3,3′-二甲基-4,4′-二氨基二环己基甲烷的聚合物</td><td>79331-75-2</td><td>PA</td><td>5(氮杂环十三烷-2-酮:SML);0.05(3,3′-二甲基-4,4′-二氨基二环己基甲烷:SML)</td><td>5(以间苯二甲酸计)</td><td>27</td><td>不得用于接触乙醇含量超过8%(体积分数)的食品</td></tr><tr><td>34</td><td>聚1,2-乙二醇</td><td>25322-68-3</td><td>PEG</td><td></td><td>30(以1,2-乙二醇计)</td><td>2</td><td></td></tr><tr><td>35</td><td>聚2-甲基-1,3-丁二烯;聚异戊二烯</td><td>-</td><td>IR</td><td>ND(2-甲基-1,3-丁二烯:SML,DL=0.01 mg/kg)或1(2-甲基-1,3-丁二烯:QM)</td><td></td><td></td><td></td></tr><tr><td>36</td><td>氢化的苯乙烯与1,3-丁二烯嵌段共聚物</td><td>66070-58-4</td><td>SEBS</td><td>ND(1,3-丁二烯:SML,DL=0.01 mg/kg)</td><td></td><td></td><td></td></tr><tr><td>37</td><td>三氟氯乙烯与1,1-二氟乙烯的聚合物</td><td>9010-75-7</td><td>PVDF</td><td>ND(三氟氯乙烯:SML,DL=0.01 mg/kg);5(1,1-二氟乙烯:SML)</td><td></td><td></td><td>三氟氯乙烯易与水基食品模拟物发生反应,可采用残留量筛查迁移量验证其合规性</td></tr><tr><td>38</td><td>天然橡胶</td><td>-</td><td>NR</td><td>ND(2-甲基-1,3-丁二烯:SML,DL=0.01 mg/kg)或1(2-甲基-1,3-丁二烯:QM)</td><td></td><td></td><td></td></tr><tr><td>39</td><td>妥尔油松香与反丁烯二酸化松香与甲醛的聚合物</td><td>-</td><td></td><td></td><td>15(以甲醛计)</td><td>15</td><td></td></tr><tr><td>40</td><td>乙烯、1-丙烯、5-亚乙基-2-降冰片烯和二聚环戊二烯的聚合物</td><td>27026-53-5</td><td>EPDM</td><td>0.05(5-亚乙基-2-降冰片烯:SML)</td><td></td><td></td><td>含有5-亚乙基-2-降冰片烯的材料及制品接触食品的面积与食品质量比不得高于2dm2/kg</td></tr><tr><td>41</td><td>乙烯-乙酸乙烯酯的聚合物</td><td>24937-78-8</td><td>EVA</td><td>12(乙酸乙烯酯:SML)</td><td></td><td></td><td></td></tr><tr><td>42</td><td>乙烯与1-丙烯和5-亚乙基-2-降冰片烯的聚合物</td><td>25038-36-2</td><td>EPDM</td><td>0.05(5-亚乙基-2-降冰片烯:SML)</td><td></td><td></td><td>含有5-亚乙基-2-降冰片烯的材料及制品接触食品的面积与食品质量比不得高于2dm2/kg</td></tr><tr><td>43</td><td>乙烯与二环[2,2,1]庚-2-烯的聚合物</td><td>26007-43-2</td><td>E/NB</td><td>0.05(二环[2,2,1]庚-2-烯:SML)</td><td></td><td></td><td></td></tr><tr><td>44</td><td>乙烯与乙酸乙烯酯和乙烯醇的聚合物,环氧丙烷改性</td><td>482589-30-0</td><td>EVOH</td><td>12(乙酸乙烯酯:SML);ND(环氧丙烷:SML,DL=0.01 mg/kg)或1(环氧丙烷:QM)</td><td></td><td></td><td>仅作为非直接接触食品层使用。环氧丙烷易与水基食品模拟物发生反应,可采用残留量筛查迁移量验证其合规性</td></tr><tr><td>45</td><td>异戊二烯-异丁烯的共聚物;含1-甲基-1-丙基的2-甲基-1,3-丁二烯的聚合物</td><td>9010-85-9</td><td>IIR</td><td>ND(2-甲基-1,3-丁二烯:SML,DL=0.01 mg/kg)或1(2-甲基-1,3-丁二烯:QM)</td><td></td><td></td><td></td></tr><tr><td colspan="8">a通用类别名为资料性信息,仅供参考。</td></tr></table>
