Repository: wei292224644/download_test

# 国家标准下载爬虫

从 **https://sppt.cfsa.net.cn:8086/db** 自动切换至「标准文本」、展开全部后，轮询所有下载按钮并保存到本地。

## 步骤说明

1. 打开上述网址（默认在「最新公告」）
2. 点击 **「标准文本」** 标签
3. 点击 **「展开全部>>」**
4. 查找页面上所有下载链接/按钮，逐个点击并保存文件

## 环境要求

- 使用 **uv** 做 Python 版本与依赖管理（见 [uv](https://docs.astral.sh/uv/)）
- 项目锁定 Python 3.12（`.python-version`），需 Playwright（Chromium）

## 安装与运行

```bash

# 进入项目目录
cd /Users/wwj/Desktop/self/download_gb

# 使用 uv 创建虚拟环境并安装依赖（会按 .python-version 使用 Python 3.12）
uv sync

# 安装 Playwright 浏览器（仅首次需要）
uv run playwright install chromium

# 运行爬虫（默认有界面浏览器，便于观察）
uv run python download_gb.py
```

## 配置

- **Python 版本**：当前由 `.python-version` 指定为 3.12。修改版本可执行 `uv python pin 3.11` 等，或直接编辑 `.python-version` 后重新 `uv sync`。
- **下载目录**：默认 `./downloads`，可通过环境变量覆盖：
  ```bash
  export DOWNLOAD_GB_DIR=/path/to/save
  python download_gb.py
  ```
- **无头模式**：在 `download_gb.py` 中将 `headless=False` 改为 `headless=True` 可后台运行（不弹出浏览器窗口）。
- **请求间隔**：脚本内 `DOWNLOAD_DELAY = 1.0`（秒），可按需修改，避免请求过快。

## 若未找到下载按钮

若控制台提示「共找到 0 个下载项」，说明页面上的选择器与当前网站结构不一致。可以：

1. 保持 `headless=False`，运行脚本观察页面是否成功切换到「标准文本」并展开全部。
2. 在浏览器中按 F12 打开开发者工具，在「标准文本」展开后查看下载链接的 HTML（标签名、class、文字等）。
3. 在 `download_gb.py` 的 `get_download_infos()` 中，根据实际 DOM 增改 `selectors` 列表中的选择器（或增加新的 `page.get_by_text(...)` / `page.locator(...)` 逻辑）。

## 整理 MD 标题结构（reorganize_md.py）

使用 LLM（Ollama 优先，不可用时回退到 OpenAI）整理 Markdown 的**标题层级与顺序**，仅改结构、不改正文，结果写入新文件（默认 `xxx.reorganized.md`）。

### 用法示例

```bash

# 仅列出将要处理的文件（不调用 LLM）
uv run python reorganize_md.py --dir output/ --dry-run

# 处理 output/ 下所有 .md（默认目录）
uv run python reorganize_md.py

# 只处理单个文件
uv run python reorganize_md.py --file "output/某文档/vlm/某文档.md"

# 指定输出目录、后缀、超时
uv run python reorganize_md.py --dir output/ --out-suffix ".reorganized" --out-dir ./out --timeout 120
```

### 环境变量

| 变量 | 说明 |
|------|------|
| `OLLAMA_BASE_URL` | Ollama API 地址，默认 `http://localhost:11434/v1` |
| `OLLAMA_MODEL` | Ollama 模型名，默认 `llama3.2` |
| `OPENAI_API_KEY` | OpenAI 或兼容 API 的 Key（Ollama 失败时使用） |
| `OPENAI_BASE_URL` | 可选，兼容 API 的 base URL |
| `OPENAI_MODEL` | 可选，兼容 API 的模型名，默认 `gpt-4o-mini` |

正文保护：若 LLM 改动了非标题内容，脚本会拒绝写入并记入失败数。

---

## 注意

- 请遵守网站使用条款与 robots 规则，仅用于个人学习或合规用途。
- 若网站需要登录或验证码，当前脚本未做处理，需自行扩展。

File: _all_md_renamed/GB 31603-2015 食品安全国家标准 食品接触材料及制品生产通用卫生规范.md
# 食品安全国家标准

# 食品接触材料及制品生产通用卫生规范

2015-09-21 发布

2016-09-21实施

# 食品安全国家标准

# 食品接触材料及制品生产通用卫生规范

# 1 范围

本标准规定了食品接触材料及制品的生产，从原辅料采购、加工、包装、贮存和运输等各个环节的场所、设施、人员的基本卫生要求和管理准则。

本标准适用于各类食品接触材料及制品的生产，如确有必要制定某类食品接触材料及制品的专项卫生规范，应当以本标准作为基础。

# 2 基本要求

2.1 生产全过程及最终产品不应危害人体健康和造成食品特性的改变。  
2.2 生产全过程应符合国家相关法律法规及标准的要求，并在可以达到预期目的前提下尽可能降低原辅料的使用量。为达到以上目的企业应制定相应的具体要求。  
2.3 企业应建立、实施并遵守有效的安全控制体系，以确保原辅料、半成品和成品符合相应的食品安全要求。  
2.4 产品的标识应符合国家相关法律法规及标准的要求。

# 3 厂区环境

3.1 厂区应与有毒有害污染源保持相应的距离。  
3.2厂区道路应硬化，内外环境应整洁、卫生，生产区的空气、水质、场地应符合相应生产要求。  
3.3 企业的生产、行政、生活和辅助区的总体布局应合理，避免交叉污染。  
3.4 企业应根据情况制定和执行虫害控制措施，防止虫害的孳生。

# 4 厂房

4.1 厂房应按生产工艺流程及卫生要求进行合理布局，并根据不同生产区域的洁净度要求合理划分作业区，对厂区内的生产车间和公共场所实行分级卫生管理。  
4.2 厂房面积应与生产能力相匹配，有足够的空间和场地放置设备、物料和产品，并满足生产操作需要。  
4.3 生产车间与库房的墙壁、地面表面应平整光滑，以减少灰尘积聚且便于清洁；对于不经清洁直接接触食品的在制品和最终产品，其生产车间顶棚应易于清洁、消毒，在结构上不利于冷凝水垂直滴下。  
4.4 同一生产车间内以及相邻生产车间之间的生产操作不应造成交叉污染。不同卫生要求的产品在同一生产区域内生产时，应保证各产品自身的卫生性能。生产车间内设备与设备间、设备与墙壁间，应有适当的空间，便于相关操作。  
4.5 生产车间应按需建立人员通道、参观通道和物流通道，并保持通道畅通，无杂物堆积。

# 5 设施和设备

# 5.1 设施

5.1.1 应具备与生产能力和卫生要求相匹配的卫生、通风、搬运、输送等设施，并维护完好。  
5.1.2 应按需配备适当的供水设施和排水设施。  
5.1.3 生产场所设置的水池、地漏等不应对产品造成污染。  
5.1.4 应配备足够的清洁设施，有特殊卫生要求的车间应配备适宜的消毒设施并定期消毒。对于不经清洁直接接触食品的在制品和最终产品，其生产车间、库房应设置消毒、防尘、防虫害等设施，且不应对产品造成污染。  
5.1.5 应配备废弃物处理设施，防止对产品造成污染。废水、废气、废料的排放，噪声污染及卫生要求等应符合国家有关规定。  
5.1.6 对于不经清洁直接接触食品的在制品和最终产品，应符合以下要求：

——应在生产车间入口处设置更衣室，更衣室大小应与生产人员数量相适应，并保证工作服与个人服装及其他物品分开放置。  
——应在生产车间入口处按需设置换鞋(穿戴鞋套)设施或工作鞋靴消毒设施。如设置工作鞋靴消毒设施，其规格尺寸应能满足消毒需要。  
——应在生产车间入口处设置洗手、消毒、除尘设施。

5.1.7 鼓励其他产品的生产车间采取5.1.6中规定的措施。  
5.1.8 生产车间内的更衣室和换鞋、洗手、消毒、除尘等设施应由专人管理，并及时清洗和消毒，保持清洁状态，避免给产品带来污染。  
5.1.9 应为员工提供适当、方便的卫生间和洗手设施，卫生间应与生产车间分隔并保持清洁。  
5.1.10 厂房内应有充足的自然采光或人工照明，对照明度有特殊要求的生产区域可设置局部照明。  
5.1.11 生产工艺对温度、湿度有要求的生产车间，应配备温湿度调节及监控设施。

# 5.2 设备

5.2.1 应配备与生产能力相适应的生产设备和必要的检验设备。  
5.2.2 生产设备的设计、选型、布局、安装应符合生产要求，便于使用和保养、维修，并易于清洁。  
5.2.3 应正确使用和维护生产设备及工具，避免生产过程中对产品造成污染，并定期进行保养和维修。  
5.2.4 用于生产和检验的仪器、仪表、量具、衡器等的适用范围和精度应符合生产和检验的要求，应有明显的状态标识，并定期校验和记录。  
5.2.5 影响产品安全的生产和检验设备（包括备品、备件）应建立设备档案，记录其使用、保养、维修的实际情况，并由专人管理。

# 6 人员

6.1 应建立产品安全相关岗位的培训制度，对相关岗位的从业人员进行相应的食品安全知识培训。  
6.2 企业负责人应了解其在食品安全管理中的职责与作用，以及相关的专业技术知识等。  
6.3 企业应有专人负责与食品安全相关的工作，相关人员应具有产品安全管理的知识和经验，有能力对产品生产过程中出现的食品安全问题做出正确处理。  
6.4 生产操作人员应熟悉自己的岗位职责，具有与其职责相适应的基础理论知识和实际操作技能，能熟练地按工艺文件进行生产操作。  
6.5 检验人员应熟悉产品检验规定，具有与工作相适应的食品安全知识、技能和相应的资格。

6.6 生产车间人员应严格遵守有关卫生制度，保持个人清洁、卫生，按规定穿戴工作衣帽、鞋，不应佩戴饰物，不应将与生产无关的物品带入车间；来访者进入车间时应遵循同等的卫生要求。

# 7 原辅料要求

7.1 原辅料应符合国家相关法律法规和标准的要求，其使用应保证生产的产品符合食品安全要求。  
7.2 应建立原辅料的采购、验收、运输和贮存管理制度。  
7.3 应建立原辅料供应商管理制度，规定供应商的选择、审核、评估程序。应对供应商进行评价，选择合格供应商。  
7.4 原辅料运输应符合规定的运输条件，不应与有毒有害物料混装、混运，避免变质和污染。  
7.5 应按规定对采购的原辅料进行验收，查验合格证明文件。无法提供有效文件的，应按照相应的食品安全标准或企业验收标准进行检验或验证，并保存相关记录。  
7.6 应将待验、合格、不合格原辅料分区、按批次存放，并有明显标识。  
7.7 原辅料贮存应根据原辅料的物理特性和化学特性，选择合适的贮存条件分别储存。有毒有害物料、易燃易爆物料应单独存放，明确标识，并由专人负责保管，使用时应由经过培训的人员按照使用方法进行操作。  
7.8 设备使用的清洁材料、润滑剂、粘合剂、脱模剂、清洗剂和消毒剂等化学物品应按用途分类、标识，安全存放使用，避免对产品造成污染。  
7.9 原辅料的使用应遵循“先进先出”的原则。不应使用不合格的原辅料，应及时处理并记录在案。  
7.10 应建立完善的出入库记录制度，保存相应的采购、验收、贮存、使用及运输记录。

# 8 生产过程的产品安全控制

# 8.1 生产加工卫生要求

8.1.1 生产工艺应保证最终产品不危害人体健康，不造成食品特性的改变；应避免使用或产生有毒有害物质，如无法避免应采取有效措施消除或降低其危害，确保产品符合国家相关法律法规和标准的要求。  
8.1.2 企业应依据相关要求对首次使用的原辅料、配方和生产工艺进行安全评估并验证，检测主要控制指标并记录。试制品经检测合格后，方可投入批量生产。如原辅料及工艺等发生变更，应重新进行评估并记录。  
8.1.3 应通过危害分析方法明确生产过程中影响产品安全的关键环节，并建立相应的控制措施。应对关键控制环节实施严格监控，落实控制措施的相关文件，如配料(投料)表、岗位操作规程等，并建立可追溯性记录。  
8.1.4 对有特殊生产要求的区域（如无菌包装产品、无菌消毒控制区域），应设置环境控制的整体范围，监测区域内的空气质量，避免受到化学品和微生物的污染，并将监测结果记录存档。  
8.1.5 生产过程中应采取措施识别、防止和消除外来异物的污染风险并防止交叉污染，外来异物包括但不限于刀片、非生产性玻璃、易碎塑料、木头及其他易与包装材料相混淆的材料等。

# 8.2 印刷卫生要求

8.2.1 用于食品接触材料及制品的印刷油墨应符合国家相关法律法规和标准的要求。  
8.2.2 用于食品接触材料及制品非食品接触面的印刷油墨层不应与食品直接接触。  
8.2.3 在印刷油墨的配方设计、涂覆过程以及印刷半成品或成品的处理、贮存过程中，应确保印刷油墨不易从食品接触材料及制品上脱落。

8.2.4 在印刷油墨的配方设计、涂覆过程以及印刷半成品或成品的处理、贮存过程中，应严格控制通过渗透过基材、因堆叠或卷绕引起的黏粘等方式造成的从印刷面转移到食品接触面的物质，确保其最终迁移到食品中的物质浓度符合食品安全要求，即不应危害人体健康和造成食品特性的改变。

# 8.3 包装、贮存、运输卫生要求

8.3.1 用于包装、贮存和装卸的容器、工具和设备应保持清洁，不应对产品造成污染；包装方式应能有效防止二次污染。  
8.3.2 应根据产品的物理特性和化学特性，选择合适的贮存和运输条件，并采取有效措施防止有毒有害物品的污染。在贮存和运输过程中应加强防护，防止成品出现损伤和污染。  
8.3.3 应按照产品特点，根据国家相关法律法规和标准的要求制定产品的保质期。  
8.3.4 成品应标明检验状态，不合格品应单独存放，并明显标识。  
8.3.5 仓库中贮存的产品应定期检查，必要时应有温湿度记录，如有异常应及时处理。  
8.3.6 运输工具（如车辆、集装箱等）应清洁、干燥，且有防雨措施。

# 9 管理机构

9.1 企业应设立相应的卫生管理部门，对企业的卫生工作进行全面管理。该部门负责宣传和贯彻有关法规和制度，并监督、检查本企业的执行情况；编制修订本企业的各项卫生管理制度和规划；组织卫生宣传教育工作，培训有关人员。  
9.2 企业应设立相应的安全性和合规性管理部门，负责原料以及产品生产全过程的安全性及合规性管理和验证。该部门对原料和产品安全性及合规性具有否决权，如有必要可委托有资质的第三方机构进行确认或检验。判断产品是否符合标准时，应保证产品种类与相应标准的适用范围相匹配。原辅料、产品在出现不合规情况时，应复核具体原因并采取纠正措施。

# 10 检验

10.1 应通过自行检验或委托具备相应资质的检验机构对产品进行检验，确保产品符合其所执行的标准。自行检验应具备与所检项目相适应的检验场所和检验能力；由具有相应资格的检验人员按规定的检验方法检验；检验仪器设备应定期校验；各项检验记录和检验报告应保存完整。  
10.2 应根据工艺规程的有关参数要求，对产品按规定进行过程检验，并记录。  
10.3 应根据相关标准要求对每批产品随机抽样，进行出厂检验，建立出厂检验记录制度。  
10.4 应根据相关标准要求对产品进行型式检验。  
10.5 应建立不合格品管理制度，对检验结果不合格的产品进行相应处置。  
10.6 应按需制定成品留样保存制度，保存时间应不短于成品标示的保质期，无保质期要求的由企业规定保存期限。

# 11 产品追溯和召回

11.1 应建立产品追溯制度，保证产品从原辅料采购到产品销售的所有环节都可进行有效追溯。  
11.2 应建立产品召回制度。当发现某一批次或类别的产品含有或可能含有对消费者健康造成危害的因素时，应按照国家相关规定启动产品召回程序，及时向相关部门通告，并作好相关记录。  
11.3 对被召回的产品应进行相应处置。对因标签、标识或说明书不符合食品安全标准而被召回的产品，在采取补救措施且能保证食品安全的情况下可以继续销售；销售时应当向消费者明示补救措施。

11.4 应建立客户投诉处理机制。对客户提出的书面或口头意见、投诉，企业相关管理部门应统一作记录并查找原因，妥善处理。

# 12 文件管理和记录

12.1 应建立并执行系统有效的文件管理程序，对所有文件进行控制管理，确保文件保存完好并便于查找追溯。  
12.2 应规定并执行有关建立和修订各种文件的程序与职责，必要时予以修订并由授权人员确认其适用性。  
12.3 应按规定保存原辅料合规性文件、生产记录等并将其归档，归档方式应便于检索。  
12.4 应如实记录产品信息，包括但不限于产品的名称、规格、数量、生产日期、生产批号、检验结果、购货者名称及联系方式、销售日期等内容。  
12.5 对出于法律和保留信息的需要而留存的失效文件应予以标识。  
12.6 所有文件应字迹清晰，注明日期，标识明确，妥善保存，并在规定期间内予以留存。各相关记录的保存期限应不低于相应产品的保质期，至少不应少于2年。

File: _all_md_renamed/GB 31604.59-2023 食品安全国家标准 食品接触材料及制品 化学分析方法验证通则.md
# 食品安全国家标准

# 食品接触材料及制品

# 化学分析方法验证通则

2023-09-06 发布

2024-09-06 实施

# 目次

1 范围 1  
2 术语和定义   
3 食品接触材料及制品化学分析方法验证的一般要求 1  
4 残留量分析方法的验证 2

4.1 代表性材质(或制品)的选择和验证样品的要求 2

4.1.1 代表性材质(或制品)的选择  
4.1.2 验证样品的要求 2  
4.1.3 样品储运 2

4.2 残留量分析方法性能参数的验证 2

4.2.1 特异性 2  
4.2.2 检出限 3   
4.2.3 定量限 3  
4.2.4 测定范围   
4.2.5 正确度 4  
4.2.6 精密度 5  
4.2.7 稳定性 6  
4.2.8 稳健性 6

4.3 方法等效性验证

4.3.1 验证要求 7  
4.3.2 验证方法 7

4.4 数据处理要求 7

5 特定迁移量分析方法的验证 7

5.1 代表性材质(或制品)、食品模拟物的选择和验证用浸泡液的要求

5.1.1 代表性材质(或制品)的选择  
5.1.2 食品模拟物的选择 7  
5.1.3 验证用浸泡液的要求 7  
5.1.4 样品储运 8

5.2 浸泡液中目标分析物含量分析方法性能参数的验证 8

5.2.1 特异性 8  
5.2.2 检出限 8   
5.2.3 定量限 9  
5.2.4 测定范围 9   
5.2.5 正确度 9  
5.2.6 精密度 10  
5.2.7 稳定性 11  
5.2.8 稳健性 11

5.3 浸泡液中目标分析物含量与特定迁移量的换算 11

5.4 方法等效性验证 12

5.4.1 验证要求 12  
5.4.2 验证方法 12

5.5 数据处理要求 12

附录A 食品接触材料及制品化学分析方法验证用材质分类 13

# 食品安全国家标准

# 食品接触材料及制品

# 化学分析方法验证通则

# 1 范围

本标准规定了食品接触材料及制品化学分析方法验证的通用要求。

本标准适用于食品安全国家标准食品接触材料及制品化学分析方法制定和修订过程中的验证。

# 2 术语和定义

GB5009.295—2023界定的及以下术语和定义适用于本文件。

# 2.1 化学替代溶剂

在化学溶剂替代试验中用以替代含油脂食品模拟物(植物油)的化学溶剂，如 $95\%$ （体积分数）乙醇溶液、异辛烷、正己烷、正庚烷等。

# 2.2 浸泡液

食品接触材料及制品经食品模拟物或化学替代溶剂进行迁移试验后所得到的溶液。

# 3 食品接触材料及制品化学分析方法验证的一般要求

3.1 对于定性方法，实验室内、实验室间验证参数应包括方法的特异性和检出限。  
3.2 对于定量方法，实验室内验证参数应包括方法的特异性、检出限、定量限、测定范围、正确度、重复性，实验室间验证参数应包括方法的检出限、定量限、测定范围、正确度和再现性。  
3.3 若分析方法对温度、湿度、光照等试验条件的微小变化较为敏感时，应考察方法的稳健性，同时应考察中间精密度指标。  
3.4 当同一目标分析物存在2个及以上适用范围相同的方法时，需要验证不同方法的等效性。  
3.5 当缺少标准物质的稳定性文献数据时，应验证其稳定性。  
3.6 实验室内和实验室间验证参数的选择见表1。

表 1 性能参数的选择  

<table><tr><td>方法类型</td><td>验证阶段</td><td>特异性</td><td>检出限</td><td>定量限</td><td>测定范围</td><td>正确度</td><td>重复性</td><td>再现性</td><td>稳定性</td><td>稳健性</td></tr><tr><td rowspan="2">定性方法</td><td>实验室内</td><td>✓</td><td>✓</td><td>-</td><td>-</td><td>-</td><td>-</td><td>/</td><td>-</td><td>-</td></tr><tr><td>实验室间</td><td>✓</td><td>✓</td><td>-</td><td>-</td><td>-</td><td>/</td><td>-</td><td>-</td><td>-</td></tr><tr><td rowspan="2">定量方法</td><td>实验室内</td><td>✓</td><td>✓</td><td>✓</td><td>✓</td><td>✓</td><td>✓</td><td>/</td><td>-</td><td>-</td></tr><tr><td>实验室间</td><td>-</td><td>✓</td><td>✓</td><td>✓</td><td>✓</td><td>-</td><td>✓</td><td>-</td><td>-</td></tr><tr><td colspan="11">注:“✓”表示必选参数,“-”表示可选参数,“/”表示不适用。</td></tr></table>

# 4 残留量分析方法的验证

# 4.1 代表性材质(或制品)的选择和验证样品的要求

# 4.1.1 代表性材质（或制品）的选择

4.1.1.1 方法验证时，代表性材质(或制品)的选择应优先考虑检测目标分析物的性质和食品接触材料的特性，再考虑法规限量要求涉及的食品接触材料种类、加工工艺及高风险的食品接触材料种类。代表性材质(或制品)的选择参见附录A。  
4.1.1.2 实验室内验证时，原则上应按照方法适用范围验证食品接触材料代表性种类，每个食品接触材料种类至少选择一种食品接触材料子类，每个食品接触材料子类至少选择一种代表性材质(或制品)。  
4.1.1.3 实验室间验证时，对于方法适用的食品接触材料种类不超过3个的，应验证全部食品接触材料种类；对于方法适用的食品接触材料种类超过3个的，应至少验证3个种类。每个食品接触材料种类至少选择一种食品接触材料子类，每个子类至少选择一种代表性材质(或制品)。  
4.1.1.4 当选择食品接触用复合材料及制品进行方法验证时，覆盖的食品接触材料种类数量以有效阻隔层以内的各层材质对应的种类计。

# 4.1.2 验证样品的要求

4.1.2.1 验证样品可选择有证标准物质/标准样品、符合能力验证要求的质控样品或标准添加样品。  
4.1.2.2 选择有证标准物质/标准样品进行验证时，至少3个浓度水平，包含方法测定范围的最低浓度、中间浓度（一般为关注浓度）和最高浓度。  
4.1.2.3 选择符合能力验证要求的质控样品进行验证时，验证样品需满足以下条件：

a）样品基质的选择应具有代表性，能满足方法的预期用途；  
b）对于一种样品基质，至少要求3个浓度的添加水平，包含方法测定范围的最低浓度、中间浓度（一般为关注浓度)和最高浓度，并对其均匀性和稳定性进行测试。

4.1.2.4 选择标准添加样品进行验证时，可按照下述方法制备验证样品：

a）样品基质的选择应具有代表性，能满足方法的预期用途；  
b) 对选定的代表性材质(或制品), 按照方法将其均质化后, 向其中添加目标分析物, 至少要求添加 3 个浓度, 包含方法测定范围的最低浓度、中间浓度 (一般为关注浓度) 和最高浓度。

# 4.1.3 样品储运

4.1.3.1 当验证样品需要进行发送和运输时，应将每个样品单独密封包装，所用包装物不应含有对目标分析物检测产生影响的物质。应避免样品在运输过程中发生剧烈摩擦或碰撞。  
4.1.3.2 若目标分析物为挥发性物质时，还应采取有效措施，使样品在运输过程中避免因目标分析物挥发而引起损失，如对样品进行多重密封、保持低温状态等。

# 4.2 残留量分析方法性能参数的验证

# 4.2.1 特异性

# 4.2.1.1 验证要求

应验证分析方法区分目标分析物和其他物质(包括但不限于工业品级的目标分析物中可能包含的同分异构体和同系物等杂质成分、目标分析物在进行工业化生产时可能发生的氧化/还原/分解/水解/

热解等产物、基质成分等)的能力，不应存在导致目标分析物定性错误和影响定量准确的干扰因素（信号、干扰峰等）。

# 4.2.1.2 验证方法

分析与方法适用范围相匹配的代表性样品，检查是否存在导致目标分析物定性错误和/或影响定量准确的干扰(信号、峰等)；在代表性材质(或制品)中添加一定浓度的有可能干扰目标分析物定性和/或定量的物质，然后进行分析，检查是否能有效识别这些干扰物质。

# 4.2.2 检出限

# 4.2.2.1 验证要求

目标分析物在检出限水平的检出概率应不低于 $95\%$ （在 $95\%$ 置信水平下）；对每种代表性材质（或制品)需要独立验证其检出限。

# 4.2.2.2 验证方法

# 4.2.2.2.1 估算方法

检出限的估算方法包括：

a）信噪比法（适用于光谱法、色谱法、质谱法）：向空白样品基质中添加目标分析物，将信噪比为3时的添加浓度作为估算检出限；  
b）空白标准偏差法（适用于空白样品非零响应值的方法）：通过分析大量的样品空白来确定检出限，独立测试的次数应不少于10次 $(n\geqslant 10)$ ，计算出样品空白响应值的标准偏差，样品空白响应值的平均值加上3倍标准偏差所对应的浓度即为估算检出限；  
c）校准方程估算法(适用于仪器法)：如果在检出限或接近检出限的样品数据无法获得时，以 $3S / b(S$ 为校准曲线的标准偏差， $b$ 为校准曲线的斜率)作为估算检出限；  
d) 逐级稀释法(适用于所有方法): 按一定浓度间隔对目标分析物进行逐级稀释, 按照待验证方法进行检测, 当目标分析物刚好能检出的浓度即为估算检出限。

# 4.2.2.2.2 测定方法

选取基质空白的代表性材质(或制品)，每种包含至少20个平行样，分别添加估算检出限浓度的目标分析物，目标分析物的检出概率不低于 $95\%$ 时，定为检出限；当某种代表性材质(或制品)的基质空白样品无法获得时，可采用同材质类型、非食品接触用的基质空白样品进行验证；当所有代表性材质(或制品)的基质空白样品都无法获得时，可采用目标分析物的同位素标记化合物或结构类似物进行验证。

# 4.2.3 定量限

# 4.2.3.1 验证要求

定量限应采用同样浓度的有证标准物质/标准样品、质控样品或标准添加样品进行验证，其正确度和精密度应满足方法和法规要求，定量限加上样品在关注浓度标准偏差的3倍应小于关注浓度。对于有限量值的目标分析物，定量限应为限量值的0.5倍或以下。

# 4.2.3.2 验证方法

# 4.2.3.2.1 估算方法

定量限的估算方法包括：

a）向空白样品基质中添加目标分析物，以信噪比为10的添加浓度作为估算定量限；  
b）以3倍检出限作为估算定量限；  
c）以样品空白响应值的平均值加上10倍的标准偏差所对应的浓度作为估算定量限。

# 4.2.3.2.2 测定方法

对于每种代表性材质(或制品)，采用定量限浓度水平的有证标准物质/标准样品、质控样品或标准添加样品进行独立检测，至少检测6个平行样品，并进行数据统计分析。每种代表性材质(或制品)中该目标分析物正确度和精密度均满足表 $2\sim$ 表4的要求，则可将该浓度作为方法的定量限。当某种代表性材质(或制品)的基质空白样品无法获得时，可采用同材质类型、非食品接触用的基质空白样品进行验证；当所有代表性材质(或制品)的基质空白样品均无法获得时，可采用目标分析物的同位素标记化合物或结构类似物进行验证

# 4.2.4 测定范围

方法的测定范围应覆盖方法的关注浓度，其验证要求如下：

a）至少需要验证方法测定范围的最低浓度和最高浓度的正确度和精密度；对于有限量值的目标分析物，还应验证限量值浓度的正确度和精密度；  
b）若方法的测定范围呈线性，并采用标准曲线法定量，则定量方法标准曲线的线性相关系数应大于等于0.99，并具有5个或5个以上数据点（不包括0点）。

# 4.2.5 正确度

# 4.2.5.1 验证要求

残留量分析方法的正确度应满足表2要求。

表 2 不同浓度对方法正确度的要求 $\left( {n \geq  6}\right)$   

<table><tr><td>质量分数(ρ)</td><td>相对偏差a</td><td>回收率b</td></tr><tr><td>ρ≤1 μg/kg</td><td>-50%~+20%</td><td>50%~120%</td></tr><tr><td>1 μg/kg&lt;ρ≤10 μg/kg</td><td>-40%~+20%</td><td>60%~120%</td></tr><tr><td>10 μg/kg&lt;ρ≤100 μg/kg</td><td>-30%~+20%</td><td>70%~120%</td></tr><tr><td>100 μg/kg&lt;ρ≤1 000 mg/kg</td><td>-20%~+10%</td><td>80%~110%</td></tr><tr><td>ρ&gt;1 g/kg</td><td>-10%~+5%</td><td>90%~105%</td></tr><tr><td colspan="3">a适用于采用有证标准物质/标准样品验证方法的正确度。b适用于使用标准添加样品验证方法的正确度。</td></tr></table>

# 4.2.5.2 验证方法

# 4.2.5.2.1 采用有证标准物质/标准样品或质控样品验证方法的正确度

优先采用有证标准物质/标准样品或质控样品验证方法的正确度。对于每一种样品基质，应至少采用3个浓度的有证标准物质/标准样品或质控样品，并包含方法测定范围的最低浓度、中间浓度（一般为关注浓度)和最高浓度；对于每一浓度，需要至少进行6次平行独立试验，计算平均值和有证标准物质/

标准样品或质控样品示值的相对偏差。

# 4.2.5.2.2 使用标准添加样品验证方法的正确度

当无有证标准物质/标准样品或质控样品时，正确度可以通过测定标准添加样品中已知量目标分析物的回收率获得；浓度水平和平行测定次数同4.2.5.2.1。回收率的验证方法如下：

a) 选择空白或低浓度(不应高于最低添加浓度)样品基质, 每组中添加方法测定范围的最低浓度、中间浓度(一般为关注浓度)和最高浓度;  
b）计算每个样品中目标分析物的浓度，计算每个浓度的平均回收率。

# 4.2.6 精密度

# 4.2.6.1 重复性精密度

# 4.2.6.1.1 重复性精密度要求

残留量分析方法的重复性相对标准偏差应符合表3的要求。

表 3 残留量分析方法在目标分析物质量分数范围内的重复性相对标准偏差的要求  

<table><tr><td>质量分数(ρ)</td><td>重复性相对标准偏差</td></tr><tr><td>ρ≤1 μg/kg</td><td>≤30%</td></tr><tr><td>1 μg/kg&lt;ρ≤10 μg/kg</td><td>≤20%</td></tr><tr><td>10 μg/kg&lt;ρ≤100 μg/kg</td><td>≤15%</td></tr><tr><td>100 μg/kg&lt;ρ≤10 g/kg</td><td>≤10%</td></tr><tr><td>10 g/kg&lt;ρ≤100 g/kg</td><td>≤5.0%</td></tr><tr><td>ρ&gt;100 g/kg</td><td>≤2.0%</td></tr></table>

# 4.2.6.1.2 重复性精密度验证方法

# 4.2.6.1.2.1 采用有证标准物质/标准样品或质控样品验证方法的重复性精密度

验证方法同4.2.5.2.1，可与正确度的验证合并进行，计算每一种代表性材质(或制品)、每一浓度的相对标准偏差。

# 4.2.6.1.2.2 采用标准添加样品验证方法的重复性精密度

验证方法同4.2.5.2.2，可与正确度的验证合并进行，计算每一种代表性材质(或制品)、每一添加浓度的相对标准偏差。

# 4.2.6.2 再现性精密度

# 4.2.6.2.1 再现性精密度要求

残留量分析方法的再现性相对标准偏差应符合表4的要求。

表 4 残留量分析方法在目标分析物质量分数范围内的再现性相对标准偏差的要求  

<table><tr><td>质量分数(ρ)</td><td>再现性相对标准偏差</td></tr><tr><td>ρ&lt;1 μg/kg</td><td>≤40%</td></tr><tr><td>1 μg/kg&lt;ρ≤10 μg/kg</td><td>≤30%</td></tr><tr><td>10 μg/kg&lt;ρ≤100 μg/kg</td><td>≤20%</td></tr><tr><td>100 μg/kg&lt;ρ≤10 g/kg</td><td>≤15%</td></tr><tr><td>10 g/kg&lt;ρ≤100 g/kg</td><td>≤10%</td></tr><tr><td>ρ&gt;100 g/kg</td><td>≤5%</td></tr></table>

# 4.2.6.2.2 再现性精密度验证方法

对于方法的再现性精密度，每种代表性材质(或制品)应至少验证3个浓度，并包含方法测定范围的最低浓度、中间浓度（一般为关注浓度）和最高浓度，每个浓度每个实验室应至少2次平行测定。

# 4.2.6.3 中间精密度

# 4.2.6.3.1 中间精密度要求

中间精密度要求同4.2.6.2.1。

# 4.2.6.3.2 中间精密度验证方法

验证方法同4.2.6.1.2，但需在3个不同日期并尽可能采用不同验证人员、不同设备，在不同环境条件下完成。计算每种代表性材质(或制品)在各个浓度水平下的中间精密度。

# 4.2.7 稳定性

# 4.2.7.1 稳定性要求

标准溶液或试样溶液保存在不同时间或不同储存条件下，其目标分析物含量应无显著性差异。

# 4.2.7.2 稳定性验证方法

根据标准溶液或试样溶液的性质，选择不同的储存条件和时间间隔，采用同样的分析方法和分析条件对标准溶液或试样溶液中的目标分析物进行测定。

# 4.2.7.3 稳定性验证结果评价

4.2.7.3.1 对于只有2个时间点检测结果的目标分析物稳定性可采用式(1)进行评估。

$$
\left| \rho_ {0} - \rho_ {i} \right| \leqslant U _ {\mathrm {E}} \quad \dots \tag {1}
$$

式中：

$\rho_{i}$ —— $i$ 时间点目标分析物的测定浓度；

$\rho_0$ ——初次目标分析物的测定浓度；

$U_{\mathrm{E}}$ ——仪器方法（不含样品前处理步骤）在 $\rho_0$ 浓度的扩展不确定度， $U_{\mathrm{E}} \leqslant 15\%$ 。

4.2.7.3.2 对于有多个时间点检测结果的目标分析物稳定性可采用t检验法或F检验法评估。

# 4.2.8 稳健性

稳健性试验是考察环境或其他条件变量对分析方法影响的一项检验程序。一个稳健的分析方法应

该不受环境等因素的微小变化而产生显著变化，即对于温度、湿度、气压等环境因素的变化，以及对于加入试剂量、反应时间等其他因素呈现不敏感性。方法的稳健性试验见GB5009.295—2023《食品安全国家标准化学分析方法验证通则》附录B。

# 4.3 方法等效性验证

# 4.3.1 验证要求

分析方法标准中，相同测定范围的不同分析方法，检测结果应无显著性差异。

# 4.3.2 验证方法

4.3.2.1 进行残留量分析方法的等效性验证时，应至少选择3种代表性材质(或制品)样品，每种代表性材质(或制品)样品至少采用待验证方法检测目标分析物在关注浓度下的标准物质/标准样品或标准添加样品不少于6个。  
4.3.2.2 可采用 t 检验法、F 检验法、Bland-Altman 统计图法、测量不确定度法、或双向单侧 t 检验法等检验 2 个或多个方法之间检测数据的一致性。

# 4.4 数据处理要求

需对所有实验室验证数据进行异常值检验和统计分析，分析方法可采用格拉布斯(Grubbs)检验等统计学方法。经技术分析剔除异常值后，实验室数量和验证数据量应符合统计要求。

# 5 特定迁移量分析方法的验证

# 5.1 代表性材质（或制品）、食品模拟物的选择和验证用浸泡液的要求

# 5.1.1 代表性材质（或制品）的选择

同4.1.1。

# 5.1.2 食品模拟物的选择

5.1.2.1 实验室内验证时，对于需要进行验证的每种代表性材质(或制品)，应涵盖方法所适用的全部食品模拟物和化学替代溶剂。  
5.1.2.2 实验室间验证时，对于需要进行验证的每种代表性材质(或制品)，应尽量涵盖方法所适用的食品模拟物和化学替代溶剂。若方法同时适用于各种含乙醇食品模拟物且浸泡液前处理方式完全相同，可依据目标分析物的理化性质，选择至少2种不同乙醇体积分数的食品模拟物进行验证。

# 5.1.3 验证用浸泡液的要求

5.1.3.1 验证用浸泡液可选择有证标准物质/标准样品浸泡液、符合能力验证要求的质控样品浸泡液或标准添加浸泡液。  
5.1.3.2 选择有证标准物质/标准样品浸泡液进行验证时，至少3个浓度水平，包含方法测定范围的最低浓度、中间浓度（一般为关注浓度）和最高浓度。  
5.1.3.3 选择标准添加浸泡液进行验证时，可按照下述方法制备验证用浸泡液：

a）样品基质的选择应具有代表性，能满足方法的预期用途；  
b）对选定的代表性材质(或制品)，按照GB31604.1、GB5009.156规定条件进行迁移试验后，向浸泡液中添加目标分析物，至少要求添加3个浓度水平，包含方法测定范围的最低浓度、中间浓度（一般为关注浓度)和最高浓度。

# 5.1.4 样品储运

5.1.4.1 当验证样品需要进行发送和运输时，应将每个样品单独密封包装，所用包装物不应对样品表面造成损伤，也不应含有对样品检测产生干扰的物质。应避免样品在运输过程中发生剧烈摩擦或碰撞。  
5.1.4.2 若目标分析物为挥发性物质时，还应采取有效措施，使样品在运输过程中避免因目标分析物挥发而引起损失，如对样品进行多重密封、保持低温状态等。  
5.1.4.3 浸泡液均应采用惰性容器盛装并严格密封，防止污染、泄漏以及因包装容器中某些物质的迁移而对验证试验造成干扰。

# 5.2 浸泡液中目标分析物含量分析方法性能参数的验证

# 5.2.1 特异性

# 5.2.1.1 验证要求

同4.2.1.1。

# 5.2.1.2 验证方法

分析与方法适用范围相匹配的代表性材质(或制品)的浸泡液，检查是否存在导致目标分析物定性错误和影响定量准确的干扰(信号、峰等)；在基质空白浸泡液中添加一定浓度的、有可能干扰目标分析物定性和/或定量的物质，然后进行分析，检查是否能有效识别这些干扰物质。

# 5.2.2 检出限

# 5.2.2.1 验证要求

目标分析物在检出限水平的检出概率应不低于 $95\%$ ；对于每种代表性材质(或制品)，对方法所适用的每种食品模拟物和化学替代溶剂，均需要独立验证其检出限。

# 5.2.2.2 验证方法

# 5.2.2.2.1 估算方法

检出限的估算方法包括：

a）信噪比法（适用于光谱法、色谱法、质谱法)：向基质空白浸泡液中添加目标分析物，将信噪比为3时的添加浓度作为估算检出限；  
b）空白标准偏差法（适用于空白样品非零响应值的方法）：通过分析大量的基质空白浸泡液来确定检出限，独立测试的次数应不少于10次 $(n\geqslant 10)$ ，计算出样品空白响应值的标准偏差，样品空白响应值的平均值加上3倍标准偏差所对应的浓度即为估算检出限；  
c) 校准方程的适用范围评估法(适用于仪器法): 如果在检出限或接近检出限的样品浸泡液或基质空白浸泡液数据无法获得时, 以 $3S / b(S$ 为校准曲线的标准偏差, $b$ 为校准曲线的斜率)作为估算检出限;  
d）逐级稀释法(适用于所有方法)：按一定浓度间隔制备样品浸泡液或标准添加的浸泡液，按照待验证方法进行检测，当目标分析物刚好能被检出时的浓度即为估算检出限。

# 5.2.2.2.2 测定方法

至少平行制备20个基质空白浸泡液，分别添加估算检出限浓度的目标分析物。每种浸泡液中目标分析物的检出概率不低于 $95\%$ 时，定为检出限。当某一种材质的基质空白浸泡液无法获取时，可采用

同材质、非食品接触用的样品制备基质空白浸泡液进行验证；当所有材质的基质空白浸泡液均无法获取时，可采用目标分析物的同位素标记化合物或结构类似物进行验证。

# 5.2.3 定量限

# 5.2.3.1 验证要求

定量限应采用同样浓度的有证标准物质/标准样品浸泡液、质控样品浸泡液或标准添加浸泡液进行验证，其正确度和精密度应满足方法和法规要求，定量限加上样品浸泡液在关注浓度下标准偏差的3倍应小于关注浓度。对于有限量值的目标分析物，定量限应为限量值的0.5倍或以下。

# 5.2.3.2 验证方法

# 5.2.3.2.1 估算方法

定量限的估算方法包括：

a）向基质空白浸泡液中添加目标分析物，以信噪比为10时的添加浓度作为估算定量限；  
b）以3倍检出限作为估算定量限；  
c）以样品空白响应值的平均值加上10倍的标准偏差所对应的浓度作为估算定量限。

# 5.2.3.2.2 测定方法

采用定量限浓度水平的有证标准物质/标准样品浸泡液、质控样品浸泡液或标准添加浸泡液进行独立检测，至少检测6个平行样品，并进行数据统计分析，若每种浸泡液目标分析物浓度的正确度和精密度分别满足表 $5\sim$ 表7的要求，定其为定量限。当某种材质食品接触材料及制品无法制得合适浓度的目标分析物浸泡液时，可采用同材质类型、非食品接触用的样品制备标准添加浸泡液进行验证；当所有材质食品接触材料及制品均无法制得合适浓度的目标分析物浸泡液时，可采用目标分析物的同位素标记化合物或结构类似物进行验证。

# 5.2.4 测定范围

同4.2.4。

# 5.2.5 正确度

# 5.2.5.1 验证要求

浸泡液中目标分析物浓度的正确度应满足表5要求。

表 5 不同浓度对方法正确度的要求 $\left( {n \geq  6}\right)$   

<table><tr><td>浓度a(ρ)</td><td>相对偏差b</td><td>回收率c</td></tr><tr><td>ρ≤1 μg/kg(L)</td><td>-50%~+20%</td><td rowspan="2">40%~120%</td></tr><tr><td>1 μg/kg(L)&lt;ρ≤10 μg/kg(L)</td><td>-30%~+10%</td></tr><tr><td>10 μg/kg(L)&lt;ρ&lt;100 μg/kg(L)</td><td rowspan="2">-20%~+10%</td><td>60%~110%</td></tr><tr><td>ρ≥100 μg/kg(L)</td><td>80%~110%</td></tr><tr><td colspan="3">a当浸泡液取样操作为量取体积时,浓度单位采用μg/L,当浸泡液取样操作为称取质量时,浓度单位采用μg/kg。b适用于采用有证标准物质/标准样品验证方法的正确度。c适用于使用标准添加浸泡液验证方法的正确度。</td></tr></table>

# 5.2.5.2 验证方法

# 5.2.5.2.1 采用有证标准物质/标准样品浸泡液或质控样品浸泡液验证方法的正确度

优先采用有证标准物质/标准样品浸泡液、符合能力验证要求的质控样品浸泡液验证方法的正确度。对于每一种需要验证的代表性材质(或制品)，应至少采用3个浓度的浸泡液，并包含方法测定范围的最低浓度、中间浓度（一般为关注浓度)和最高浓度；对于每一浓度，需要至少进行6次平行独立试验，计算目标物浓度的平均值，并换算成迁移量后，和有证标准物质/标准样品或质控样品迁移量示值的相对偏差。

# 5.2.5.2.2 使用标准添加浸泡液验证方法的正确度

当无有证标准物质/标准样品或质控样品时，正确度可以通过测定标准添加浸泡液中已知量目标分析物的回收率获得的回收率获得；浓度水平和平行测定次数同5.2.5.2.1。回收率的验证方法如下：

a）向基质空白浸泡液中添加方法测定范围最低浓度、中间浓度（一般为关注浓度)和最高浓度的目标分析物；  
b）计算每个标准添加浸泡液中目标分析物的浓度，计算每个浓度下目标分析物的平均回收率。

# 5.2.6 精密度

# 5.2.6.1 重复性精密度

# 5.2.6.1.1 重复性精密度要求

浸泡液中目标分析物浓度的重复性相对标准偏差应符合表6的要求。

表 6 浸泡液中目标分析物的重复性相对标准偏差的要求  

<table><tr><td>浓度a(ρ)</td><td>重复性相对标准偏差</td></tr><tr><td>ρ≤100 μg/kg(L)</td><td>≤20%</td></tr><tr><td>100 μg/kg(L) &lt; ρ≤10 mg/kg(L)</td><td>≤15%</td></tr><tr><td>10 mg/kg(L) &lt; ρ≤100 mg/kg(L)</td><td>≤10%</td></tr><tr><td>ρ&gt;100 mg/kg(L)</td><td>≤8.0%</td></tr><tr><td colspan="2">a当浸泡液取样操作为量取体积时,浓度单位采用 μg/L、mg/L,当浸泡液取样操作为称取质量时,浓度单位采用 μg/kg、mg/kg。</td></tr></table>

# 5.2.6.1.2 重复性精密度验证方法

验证方法同5.2.5.2，计算每种浸泡液中各目标分析物浓度的相对标准偏差。

# 5.2.6.2 再现性精密度

# 5.2.6.2.1 再现性精密度要求

浸泡液中目标分析物浓度的再现性相对标准偏差应符合表7的要求。

表 7 浸泡液中目标分析物浓度的再现性相对标准偏差的要求  

<table><tr><td>浓度a(ρ)</td><td>再现性相对标准偏差</td></tr><tr><td>ρ≤100 μg/kg(L)</td><td>≤30%</td></tr><tr><td>100 μg/kg(L) &lt; ρ≤10 mg/kg(L)</td><td>≤25%</td></tr><tr><td>10 mg/kg(L) &lt; ρ≤100 mg/kg(L)</td><td>≤20%</td></tr><tr><td>ρ&gt;100 mg/kg(L)</td><td>≤15%</td></tr><tr><td colspan="2">a当浸泡液取样操作为量取体积时,浓度单位采用 μg/L、mg/L,当浸泡液取样操作为称取质量时,浓度单位采用 μg/kg、mg/kg。</td></tr></table>

# 5.2.6.2.2 再现性精密度验证方法

对于方法的再现性精密度，每种浸泡液应至少验证3个浓度，并包含方法测定范围的最低浓度、中间浓度（一般为关注浓度)和最高浓度，每个浓度每个实验室应至少2次平行测定。

# 5.2.6.3 中间精密度

# 5.2.6.3.1 中间精密度要求

中间精密度要求同5.2.6.2.1。

# 5.2.6.3.2 中间精密度验证方法

验证方法同5.2.6.1.2，但需在3个不同日期并尽可能采用不同验证人员、不同设备和不同环境条件下完成，计算每种代表性材质(或制品)浸泡液在每个不同浓度水平下的中间精密度。

# 5.2.7 稳定性

# 5.2.7.1 稳定性要求

标准溶液、含目标分析物的浸泡液保存在不同时间或不同储存条件下，其目标分析物含量应无显著差异。

# 5.2.7.2 稳定性验证方法

根据标准溶液、浸泡液的性质，选择不同的储存条件和时间间隔，采用同样的分析方法和分析条件对标准溶液或浸泡液中的目标分析物进行测定。

# 5.2.7.3 稳定性验证结果评价

同4.2.7.3。

# 5.2.8 稳健性

同4.2.8。

# 5.3 浸泡液中目标分析物含量与特定迁移量的换算

将浸泡液中目标分析物的含量按照GB31604.1和GB5009.156的要求进行校正，得到特定迁移量。

# 5.4 方法等效性验证

# 5.4.1 验证要求

分析方法标准中，相同测定范围的不同分析方法，检测结果应无显著差异。

# 5.4.2 验证方法

进行特定迁移量分析方法的等效性验证时，至少选择3种代表性材质(或制品)样品进行迁移试验或化学溶剂替代试验，每种代表性材料(或制品)样品至少采用待验证方法检测关注浓度的标准物质/标准样品或标准添加浸泡液平行样不少于6个。

可采用t检验法、F检验法、Bland-Altman统计图法、测量不确定度法、双向单侧t检验法等检验2个或多个方法间检测结果的一致性。

# 5.5 数据处理要求

同4.4。

# 附录A

# 食品接触材料及制品化学分析方法验证用材质分类

食品接触材料及制品化学分析方法验证用材质分类见表A.1。

表 A. 1 食品接触材料及制品化学分析方法验证用材质分类表  

<table><tr><td>种类</td><td>子类</td><td>代表性材质(或制品)</td></tr><tr><td rowspan="19">塑料</td><td>聚烯烃</td><td>聚乙烯(PE)、聚丙烯(PP)、聚1-丁烯(PB-1)</td></tr><tr><td>聚酯</td><td>聚对苯二甲酸乙二醇酯(PET)、聚对苯二甲酸丙二醇酯(PTT)、聚对苯二甲酸丁二醇酯(PBT)、聚对苯二甲酸1,4-环己烷二甲醇酯(PCT)、饱和聚酯</td></tr><tr><td>聚酰胺</td><td>尼龙-6(PA6)、尼龙-66(PA66)、尼龙-12(PA12)</td></tr><tr><td>聚苯乙烯及其共聚物</td><td>聚苯乙烯(PS)、苯乙烯嵌段共聚物(SBC)、氢化的苯乙烯与1,3-丁二烯嵌段共聚物(SEBS)</td></tr><tr><td>聚甲醛</td><td>聚甲醛(POM)</td></tr><tr><td>聚氯代乙烯</td><td>聚氯乙烯(PVC)、聚偏二氯乙烯(PVDC)</td></tr><tr><td>丙烯腈-丁二烯-苯乙烯共聚树脂</td><td>丙烯腈-丁二烯-苯乙烯共聚物(ABS)</td></tr><tr><td>丙烯腈-苯乙烯共聚物</td><td>丙烯腈-苯乙烯共聚物(AS)</td></tr><tr><td>聚碳酸酯</td><td>聚碳酸酯(PC)</td></tr><tr><td>聚氨酯</td><td>聚氨酯(PU或PUR)</td></tr><tr><td>含氟高聚物</td><td>聚四氟乙烯(PTFE)、全氟烷基塑料(PFA)、聚全氟乙丙烯(FEP)、聚偏氟乙烯(PVDF)、乙烯-四氟乙烯共聚物(ETFE)</td></tr><tr><td>丙烯酸类树脂</td><td>聚丙烯酸甲脂、聚甲基丙烯酸甲酯(PMMA)</td></tr><tr><td>乙烯-乙酸乙烯共聚物</td><td>乙烯-乙酸乙烯酯共聚物(EVA)、乙烯-乙烯醇共聚物(EVOH)</td></tr><tr><td>聚乙烯醇</td><td>聚乙烯醇(PVA或PVOH)</td></tr><tr><td>聚乳酸</td><td>聚乳酸(PLA)</td></tr><tr><td>聚砜类树脂</td><td>聚亚苯砜(PPSU)、聚砜(PSU)、聚醚砜(PES)</td></tr><tr><td>未经硫化的热塑性弹性体</td><td>热塑性弹性体(TPE)、聚醚酯热塑基复合材料(TPC-ET)</td></tr><tr><td>其他热塑性塑料</td><td>聚醚酰亚胺(PEI)、聚苯硫醚(PPS)</td></tr><tr><td>其他热固性塑料</td><td>双酚A环氧树脂、三聚氰胺-甲醛树脂(MF)</td></tr><tr><td rowspan="3">橡胶</td><td>天然橡胶</td><td>非硫化天然橡胶、硫化天然橡胶</td></tr><tr><td>合成橡胶</td><td>苯乙烯-丁二烯共聚物(SBR)、聚丁二烯橡胶(BDR、BR)、三元乙丙橡胶(EPDM)</td></tr><tr><td>硫化后的热塑性弹性体</td><td>硫化后的热塑性弹性体、硫化后的聚氨酯类热塑性弹性体</td></tr><tr><td rowspan="3">硅橡胶</td><td>非硫化硅橡胶</td><td>聚二甲基硅氧烷、甲基倍半硅氧烷</td></tr><tr><td>高温硫化硅橡胶</td><td>二甲基硅橡胶(MQ)、甲基乙烯基硅橡胶(VMQ)、甲基乙烯基苯基硅橡胶(PVMQ)</td></tr><tr><td>室温硫化硅橡胶</td><td>单组分室温固化液体硅橡胶、双组分室温固化液体硅橡胶</td></tr><tr><td rowspan="3">涂料</td><td>溶剂型涂料</td><td>聚酯(饱和聚酯、不饱和聚酯 UP)、丙烯酸类涂料、聚氨酯类涂料、环氧涂料、酚醛涂料、乙烯基涂料、聚四氟乙烯涂料</td></tr><tr><td>水性涂料</td><td>丙烯酸类涂料、聚氨酯类涂料、环氧涂料</td></tr><tr><td>无溶剂涂料</td><td>聚氨酯类涂料、环氧涂料、聚脲涂料、有机硅涂料</td></tr><tr><td rowspan="3">油墨</td><td>溶剂型油墨</td><td>溶液型苯乙烯-丙烯酸共聚树脂油墨</td></tr><tr><td>水性油墨</td><td>聚酰胺油墨、聚乙烯醇缩丁醛油墨、氯化聚丙烯油墨、聚酯类油墨</td></tr><tr><td>无溶剂油墨</td><td>聚酯类油墨、环氧油墨、酚醛油墨、聚氨酯类油墨、丙烯酸类油墨、脲醛油墨、乙烯-乙酸乙烯酯油墨(EVA)</td></tr><tr><td rowspan="2">粘合剂</td><td>合成树脂型粘合剂</td><td>环氧树脂粘合剂、酚醛树脂粘合剂、聚氨酯树脂粘合剂、乙烯基树脂粘合剂、丙烯酸酯树脂粘合剂</td></tr><tr><td>合成橡胶型粘合剂</td><td>丁腈橡胶粘合剂、氯丁橡胶粘合剂、硅树脂粘合剂</td></tr><tr><td rowspan="4">无机类材料</td><td>金属与合金</td><td>不锈钢、铝及铝合金、镀锡薄钢板、铁、铜</td></tr><tr><td>玻璃</td><td>硼硅玻璃、钠钙玻璃、铅晶玻璃</td></tr><tr><td>搪瓷</td><td>搪瓷制品</td></tr><tr><td>陶瓷</td><td>无釉陶瓷、釉上彩陶瓷、釉下彩陶瓷、釉中彩陶瓷</td></tr><tr><td rowspan="5">纸和纸板</td><td>原纸</td><td>原纸</td></tr><tr><td>纸板</td><td>白纸板、牛皮纸板、纸板制品</td></tr><tr><td>加工纸</td><td>铜版纸、白卡纸、牛皮纸</td></tr><tr><td>功能性纸制品</td><td>硅油纸、蜡纸</td></tr><tr><td>纸浆模塑</td><td>纸浆模塑制品</td></tr><tr><td rowspan="2">竹木制品</td><td>原竹原木制品</td><td>原竹制品、原木制品</td></tr><tr><td>由竹木粉压制粘合的制品</td><td>竹粉压制粘合的制品、竹纤维压制粘合的制品、木粉压制粘合的制品</td></tr><tr><td rowspan="2">再生纤维素</td><td>带涂层</td><td>带涂层的玻璃纸</td></tr><tr><td>不带涂层</td><td>不带涂层的玻璃纸</td></tr></table>
