Repository: wei292224644/download_test

# 国家标准下载爬虫

从 **https://sppt.cfsa.net.cn:8086/db** 自动切换至「标准文本」、展开全部后，轮询所有下载按钮并保存到本地。

## 步骤说明

1. 打开上述网址（默认在「最新公告」）
2. 点击 **「标准文本」** 标签
3. 点击 **「展开全部>>」**
4. 查找页面上所有下载链接/按钮，逐个点击并保存文件

## 环境要求

- 使用 **uv** 做 Python 版本与依赖管理（见 [uv](https://docs.astral.sh/uv/)）
- 项目锁定 Python 3.12（`.python-version`），需 Playwright（Chromium）

## 安装与运行

```bash

# 进入项目目录
cd /Users/wwj/Desktop/self/download_gb

# 使用 uv 创建虚拟环境并安装依赖（会按 .python-version 使用 Python 3.12）
uv sync

# 安装 Playwright 浏览器（仅首次需要）
uv run playwright install chromium

# 运行爬虫（默认有界面浏览器，便于观察）
uv run python download_gb.py
```

## 配置

- **Python 版本**：当前由 `.python-version` 指定为 3.12。修改版本可执行 `uv python pin 3.11` 等，或直接编辑 `.python-version` 后重新 `uv sync`。
- **下载目录**：默认 `./downloads`，可通过环境变量覆盖：
  ```bash
  export DOWNLOAD_GB_DIR=/path/to/save
  python download_gb.py
  ```
- **无头模式**：在 `download_gb.py` 中将 `headless=False` 改为 `headless=True` 可后台运行（不弹出浏览器窗口）。
- **请求间隔**：脚本内 `DOWNLOAD_DELAY = 1.0`（秒），可按需修改，避免请求过快。

## 若未找到下载按钮

若控制台提示「共找到 0 个下载项」，说明页面上的选择器与当前网站结构不一致。可以：

1. 保持 `headless=False`，运行脚本观察页面是否成功切换到「标准文本」并展开全部。
2. 在浏览器中按 F12 打开开发者工具，在「标准文本」展开后查看下载链接的 HTML（标签名、class、文字等）。
3. 在 `download_gb.py` 的 `get_download_infos()` 中，根据实际 DOM 增改 `selectors` 列表中的选择器（或增加新的 `page.get_by_text(...)` / `page.locator(...)` 逻辑）。

## 整理 MD 标题结构（reorganize_md.py）

使用 LLM（Ollama 优先，不可用时回退到 OpenAI）整理 Markdown 的**标题层级与顺序**，仅改结构、不改正文，结果写入新文件（默认 `xxx.reorganized.md`）。

### 用法示例

```bash

# 仅列出将要处理的文件（不调用 LLM）
uv run python reorganize_md.py --dir output/ --dry-run

# 处理 output/ 下所有 .md（默认目录）
uv run python reorganize_md.py

# 只处理单个文件
uv run python reorganize_md.py --file "output/某文档/vlm/某文档.md"

# 指定输出目录、后缀、超时
uv run python reorganize_md.py --dir output/ --out-suffix ".reorganized" --out-dir ./out --timeout 120
```

### 环境变量

| 变量 | 说明 |
|------|------|
| `OLLAMA_BASE_URL` | Ollama API 地址，默认 `http://localhost:11434/v1` |
| `OLLAMA_MODEL` | Ollama 模型名，默认 `llama3.2` |
| `OPENAI_API_KEY` | OpenAI 或兼容 API 的 Key（Ollama 失败时使用） |
| `OPENAI_BASE_URL` | 可选，兼容 API 的 base URL |
| `OPENAI_MODEL` | 可选，兼容 API 的模型名，默认 `gpt-4o-mini` |

正文保护：若 LLM 改动了非标题内容，脚本会拒绝写入并记入失败数。

---

## 注意

- 请遵守网站使用条款与 robots 规则，仅用于个人学习或合规用途。
- 若网站需要登录或验证码，当前脚本未做处理，需自行扩展。

File: _all_md/GB 31604.1-2023食品安全国家标准 食品接触材料及制品迁移试验通则.md
# 食品安全国家标准

# 食品接触材料及制品迁移试验通则

2023-09-06 发布

2024-09-06 实施

# 前言

本标准代替GB31604.1—2015《食品安全国家标准 食品接触材料及制品迁移试验通则》。

本标准与GB31604.1—2015相比，主要变化如下：

——修改了范围；  
——修改了术语和定义；  
——修改了基本要求；  
——修改了食品模拟物的选择；  
——修改了迁移试验条件的选择；  
——“筛查试验及化学溶剂替代试验”修改为“筛查方法”和“化学溶剂替代试验”；  
——“结果校正”修改为“迁移试验结果校正”，增加了面积体积比的内容；  
——增加了“迁移试验结果选择”；  
——修改了附录A。

# 食品安全国家标准

# 食品接触材料及制品迁移试验通则

# 1 范围

本标准规定了各类食品接触材料及制品迁移试验的术语和定义、基本要求、食品模拟物的选择、迁移试验条件的选择、筛查方法、化学溶剂替代试验、迁移试验结果校正和迁移试验结果选择。

# 2 术语和定义

# 2.1 迁移试验

在规定条件下，为测定食品接触材料及制品的组分迁移到与之接触的食品或食品模拟物等测试介质中的量而进行的试验，包括特定迁移试验、总迁移试验和化学溶剂替代试验。

# 2.2 食品模拟物

能够接近真实地反映食品接触材料及制品中组分向与之接触的食品中的迁移，具有某类食品的典型共性，用于模拟食品进行迁移试验的测试介质。

# 2.3 筛查方法

为验证食品接触材料及制品中某种(类)物质特定迁移(总)量的合规性，采用使用量、总迁移量或残留量筛查特定迁移(总)量的方法。

# 2.4 化学溶剂替代试验

在规定条件下进行的、采用化学溶剂替代油脂类食品模拟物的迁移试验。

# 2.5 重复使用的食品接触材料及制品

已经或预期多次使用，并与食品反复接触的食品接触材料及制品。

# 3 基本要求

3.1 食品接触材料及制品总迁移量的测定，应选择食品模拟物，按照本标准的规定进行迁移试验。  
3.2 食品接触材料及制品特定迁移(总)量的测定，对于已与食品接触的材料及制品，应直接检测与之接触的食品，或选择未与食品接触的材料及制品使用食品模拟物进行迁移试验；尚未与食品接触的材料及制品，应选择食品或食品模拟物进行试验。  
3.3 食品模拟物和迁移试验条件应尽可能反映实际使用情形。食品接触材料及制品有明确的预期使用条件时，应根据预期使用条件选择最严苛的试验条件（导致迁移量最高的条件）；当无法确定最严苛试验条件时，应选择实际使用条件对应的所有条件进行检测。食品接触材料及制品无明确的预期使用条件时，应选择有科学证据支持的最严苛的试验条件。  
3.4 迁移试验不应导致测试样品发生在正常使用条件下不会发生的物理性能的改变或其他改变（如变

形、融化等)。如在迁移试验过程中出现上述变化，则应选择不低于实际接触条件的试验条件或有科学证据的其他食品模拟物进行迁移试验。

3.5 迁移试验应选择终产品(或片材、试样)进行迁移试验。对于与实际成型品有明显差异的食品接触材料(如树脂或粒料、涂料、油墨、黏合剂等)，应当按照实际加工条件制成终产品(或片材、试样)进行迁移试验，终产品(或片材、试样)的具体要求应当符合GB5009.156及其他食品安全国家标准的规定。  
3.6 多材质食品接触材料及制品进行迁移试验时，可对终产品整体进行迁移试验或对各材质分别进行迁移试验。  
3.6.1 对复合材料及制品终产品、涂层制品终产品整体进行迁移试验时，食品模拟物和迁移试验条件的选择应按照直接接触食品层材质相应食品安全国家标准的规定执行；仅来自非直接接触食品层的待测项目，其食品模拟物和迁移试验条件的选择可按照该层材料食品安全国家标准的规定执行。对组合材料及制品终产品整体进行迁移试验时，应按照产品使用说明书或所有可能接触食品部件的使用条件选择最严苛的迁移试验条件。  
3.6.2 对多材质食品接触材料及制品各材质分别进行迁移试验时，应按照相应材质食品安全国家标准的规定分别进行迁移试验。  
3.7 食品安全国家标准对于迁移试验有特殊规定的，应从其规定。

# 4 食品模拟物的选择

# 4.1 食品模拟物选择的一般要求

4.1.1 当食品接触材料及制品预期接触某类食品（例如，酸性食品）时，应根据预期接触的食品类别选择相应的食品模拟物进行特定迁移试验和总迁移试验。  
4.1.2 食品模拟物的选择应符合附录A的规定。未列入附录A的食品，食品模拟物的选择应符合表1的规定。

注：表1和附录A中规定的食品类别仅适用于本标准。

表 1 食品类别与食品模拟物  

<table><tr><td>编号</td><td>食品类别</td><td>食品模拟物</td><td>备注</td></tr><tr><td>类别1</td><td>水性食品</td><td>10%(体积分数)乙醇或\(w^a\)</td><td>表面含游离水,且乙醇含量≤10%(体积分数)的食品</td></tr><tr><td>类别2</td><td>酸性食品</td><td>4%(体积分数)乙酸</td><td>pH&lt;5的食品</td></tr><tr><td>类别3</td><td>含乙醇食品</td><td></td><td>乙醇含量&gt;10%(体积分数)的食品</td></tr><tr><td>类别3.1</td><td>乙醇含量≤20%(体积分数)</td><td>20%(体积分数)\(乙醇^b\)</td><td></td></tr><tr><td>类别3.2</td><td>20%&lt;乙醇含量≤50%(体积分数)</td><td>50%(体积分数)\(乙醇^c\)</td><td></td></tr><tr><td>类别3.3</td><td>乙醇含量&gt;50%(体积分数)</td><td>实际乙醇浓度或95%(体积分数)乙醇</td><td></td></tr><tr><td>类别4</td><td>含油脂食品</td><td>植物\(d\)</td><td>油脂及表面含有游离脂肪的食品</td></tr><tr><td>类别5</td><td>干性食品</td><td>-</td><td>表面无游离脂肪和游离水的食品</td></tr><tr><td colspan="4">\(^a\)应首选10%(体积分数)乙醇作为模拟物;如食品接触材料及制品与乙醇发生酯交换反应或其他理化变化时,应选择水作为模拟物。\(^b\)也适用于富含有机成分且使食品的脂溶性增加的食品,具体见附录A。\(^c\)也适用于水包油乳化食品(如部分乳及乳制品),具体见附录A。\(^d\)植物油为橄榄油、精制玉米油,其质量要求应符合GB 5009.156的规定。</td></tr></table>

4.1.3 当根据预期使用情形需选取多种食品模拟物进行迁移试验时，如有科学依据证明某种食品模拟物能够模拟最严苛的迁移情况，则可不选取其他食品模拟物进行迁移试验。  
4.1.4 接触干性食品的材料及制品进行迁移试验时应选择相应食品进行检测；当检测食品不可行时，可选择表1中至少一种食品模拟物进行迁移试验。

# 4.2 预期接触多种食品类别时总迁移试验食品模拟物的选择

预期接触多种类型的食品(例如，所有食品类别)时，总迁移试验中食品模拟物的选择应符合表2的规定。表2中不能涵盖的食品类别，食品模拟物的选择应符合表1的规定。

表 2 接触多种食品类别的食品模拟物  

<table><tr><td>食品类别</td><td>食品模拟物</td></tr><tr><td>所有食品类别</td><td>4%(体积分数)乙酸、10%(体积分数)乙醇(或水)a、植物油</td></tr><tr><td>除酸性食品之外的所有其他食品类别</td><td>10%(体积分数)乙醇(或水)a、植物油</td></tr><tr><td>干性食品、水性食品、酸性食品、含乙醇食品(乙醇含量≤50%)、乳及乳制品</td><td>4%(体积分数)乙酸、50%(体积分数)乙醇</td></tr><tr><td>干性食品、水性食品、含乙醇食品(乙醇含量≤50%)、乳及乳制品(pH≥5)</td><td>10%(体积分数)乙醇(或水)a、50%(体积分数)乙醇</td></tr><tr><td>干性食品、水性食品、酸性食品、含乙醇食品(乙醇含量≤20%)</td><td>4%(体积分数)乙酸、20%(体积分数)乙醇</td></tr><tr><td>干性食品、水性食品、含乙醇食品(乙醇含量≤20%)</td><td>20%(体积分数)乙醇</td></tr><tr><td colspan="2">a首选10%(体积分数)乙醇作为食品模拟物;如食品接触材料及制品与乙醇发生酯交换反应或其他理化变化,应选择水作为食品模拟物。</td></tr></table>

# 5 迁移试验条件的选择

# 5.1 特定迁移试验条件

5.1.1 迁移试验条件(时间和温度)的选择应符合表3和表4的规定。

表 3 迁移试验条件 (时间)  

<table><tr><td>预期接触时间(t)</td><td>迁移试验时间(t)</td></tr><tr><td>t≤5 min</td><td>5 min</td></tr><tr><td>5 min&lt;t≤0.5 h</td><td>0.5 h</td></tr><tr><td>0.5 h&lt;t≤1 h</td><td>1 h</td></tr><tr><td>1 h&lt;t≤2 h</td><td>2 h</td></tr><tr><td>2 h&lt;t≤6 h</td><td>6 h</td></tr><tr><td>6 h&lt;t≤24 h</td><td>24 h</td></tr><tr><td>1 d&lt;t≤3 d</td><td>3 d</td></tr><tr><td>3 d&lt;t≤30 d</td><td>10 d</td></tr><tr><td>30 d以上</td><td>按照5.1.4规定进行</td></tr></table>

表 4 迁移试验条件 (温度)  

<table><tr><td>预期接触温度(T)</td><td>迁移试验温度(T)</td></tr><tr><td>T≤5℃</td><td>5℃</td></tr><tr><td>5℃&lt;T≤20℃</td><td>20℃</td></tr><tr><td>20℃&lt;T≤40℃</td><td>40℃</td></tr><tr><td>40℃&lt;T≤70℃</td><td>70℃</td></tr><tr><td>70℃&lt;T≤100℃</td><td>回流温度a或100℃</td></tr><tr><td>100℃&lt;T≤121℃</td><td>121Cb</td></tr><tr><td>121℃&lt;T≤130℃</td><td>130Cb</td></tr><tr><td>130℃&lt;T≤150℃</td><td>150Cb</td></tr><tr><td>150℃&lt;T≤175℃</td><td>175Cb</td></tr><tr><td>T&gt;175℃</td><td>采用与食品接触的实际温度b</td></tr><tr><td colspan="2">a不适用于含油脂食品模拟物。b该温度只适用于含油脂食品模拟物;其他食品模拟物如在回流温度下进行,测试时间为表3中对应测试时间的4倍。预期使用条件为加压受热的,可通过在加压条件下加热达到相应温度。</td></tr></table>

5.1.2 食品接触材料及制品连续经历2个或多个使用条件时，应按使用条件顺次选择表3和表4中的迁移试验时间和温度，用同一份试样进行迁移试验。  
5.1.3 用于微波炉加热的食品接触材料及制品的迁移试验，对含油脂食品模拟物应当选择 $130^{\circ}\mathrm{C}$ 、 $15\mathrm{min}$ ；对水性食品、酸性食品模拟物应当选择 $100^{\circ}\mathrm{C}, 15\mathrm{min}$ ；对含乙醇食品模拟物应当选择回流温度、 $15\mathrm{min}$ 。  
5.1.4 室温或低于室温条件下贮存 $30\mathrm{d}$ 以上时，可采用升温加速试验进行迁移试验，升温加速试验条件的选择应符合表5的规定。

表 5 特定迁移升温加速试验条件  

<table><tr><td>预期使用条件</td><td>升温加速试验条件a</td></tr><tr><td>冷冻贮存30d以上</td><td>20℃、10d</td></tr><tr><td>冷藏贮存30d以上(包括热灌装、巴氏杀菌或其他热处理b)</td><td>40℃、10d</td></tr><tr><td>室温贮存30d以上至180d及以下(包括热灌装、巴氏杀菌或其他热处理b)</td><td>50℃、10d</td></tr><tr><td>室温或低于室温条件下贮存180d以上(包括热灌装、巴氏杀菌或其他热处理b)</td><td>60℃、10d</td></tr><tr><td colspan="2">a较高温度下的测试结果可以代替和涵盖较低温度下的测试结果。b热灌装、巴氏杀菌或其他热处理的条件为T≤70℃、t≤2h或T≤80℃、t≤1h或T≤90℃、t≤30min或T≤100℃、t≤15min。</td></tr></table>

# 5.2 总迁移试验条件

5.2.1 总迁移试验条件应符合表6的规定。

表 6 总迁移试验条件  

<table><tr><td>编号</td><td>预期使用条件</td><td>总迁移试验条件a</td></tr><tr><td>条件1</td><td>室温及以下温度条件下短时(t≤30 min)接触</td><td>40℃、30min</td></tr><tr><td>条件2</td><td>冷冻及冷藏(不在容器内热处理)</td><td>20℃、10d</td></tr><tr><td>条件3</td><td>热灌装、巴氏杀菌或其他热处理b</td><td>70℃、2h</td></tr><tr><td>条件4</td><td>室温灌装(包括热灌装、巴氏杀菌或其他热处理b)后在室温下长期贮存(t&gt;3d)</td><td>40℃、10d</td></tr><tr><td>条件5</td><td>在T≤100℃、t&gt;15min条件下的高温用途(如蒸煮或沸水消毒)</td><td>100℃或回流温度c、1h</td></tr><tr><td>条件6</td><td>在100℃&lt;T≤121℃温度下的高温用途(如高温热杀菌或蒸馏)</td><td>100℃或回流温度c、2h;或121℃d、1h</td></tr><tr><td>条件7</td><td>在T&gt;121℃的温度下与水性食品、酸性食品、含乙醇食品接触的高温用途</td><td>100℃或回流温度、4h</td></tr><tr><td>条件8</td><td>在T&gt;121℃的温度下与含油脂食品接触的高温用途</td><td>175℃、2h</td></tr><tr><td colspan="3">a较高温度下的测试结果可以代替和涵盖较低温度下的测试结果。相同温度下,较长时间下的测试结果可以代替和涵盖较短时间下的测试结果。b热灌装、巴氏杀菌或其他热处理的条件为T≤70℃、t≤2h或T≤80℃、t≤1h或T≤90℃、t≤30min或T≤100℃、t≤15min。c不适用于含油脂食品模拟物。d仅适用于含油脂食品模拟物。</td></tr></table>

5.2.2 食品接触材料及制品连续经历2个或多个使用条件时，应按使用条件顺次选择表6中的总迁移试验条件，用同一份试样进行迁移试验。  
5.2.3 对不适合采用5.2.1规定的总迁移试验条件的材料及制品，应按照表3和表4选择试验条件。

# 6 筛查方法

# 6.1 总迁移量筛查

对于食品接触材料及制品中某种(类)非挥发性物质的特定迁移(总)量，可采用在特定迁移试验同等或更严苛的试验条件下测定该食品接触材料及制品的总迁移量进行筛查。

# 6.2 残留量筛查

对于食品接触材料及制品中某种(类)物质的特定迁移(总)量，可采用该食品接触材料及制品中该种(类)物质的残留量换算后进行筛查。换算时，应假设所测得的残留物质全部迁移到食品或食品模拟物中，并根据产品预期接触食品的体积或质量及相应的接触面积进行计算。

# 6.3 使用量筛查

对于食品接触材料及制品中某种(类)物质的特定迁移(总)量，可采用生产该食品接触材料及制品时相应物质的使用量换算后进行筛查。换算时，应假设所添加的该种(类)物质全部迁移到食品或食品模拟物中，并根据产品预期接触食品的体积或质量及相应的接触面积进行计算。

# 7 化学溶剂替代试验

7.1 对于含油脂食品，可采用 $95\%$ （体积分数)乙醇、正己烷、正庚烷、异辛烷等化学溶剂替代含油脂食

品模拟物，进行化学溶剂替代试验。

7.2 化学溶剂替代试验应采用最严苛的、有科学依据支持的、能够最真实地反映实际含油脂食品或相应食品模拟物迁移状况的试验条件。

# 8 迁移试验结果校正

# 8.1 面积体积比

8.1.1 迁移试验结果计算所采用的食品接触材料及制品的接触面积(S)与食品质量或体积(V)的比(S/V)应能够反映最严苛的实际使用情形(如最小包装)。液态食品的密度应按照 $1\mathrm{kg} / \mathrm{L}$ 计。  
8.1.2 对于容器类食品接触材料及制品，如容器有刻度或标称容量、无最小容量要求， $V$ 以最大刻度或标称容量对应的容积计， $S$ 以最大刻度或标称容量对应的内表面积计；如容器有最小容量要求， $V$ 以最小刻度对应的容积计， $S$ 以最小刻度对应的内表面积计；如容器无刻度且无标称容量，应选择食品模拟物液面与空心制品上边缘(溢出面)的距离为 $1\mathrm{cm}$ 或者需加热煮沸的空心制品的 $4/5$ 容积对应的 $S/V$ 进行迁移试验结果计算。  
8.1.3 对于瓶盖、垫圈、密封圈等食品接触材料及制品， $S / V$ 的计算应包括其适配容器的面积或容积；如无适配容器信息，应按每件制品中的迁移量（如 $\mathrm{mg}$ /件）计。  
8.1.4 食品加工用设备中和食品动态接触的传送带、管道、垫片、阀门等零配件应按照其与食品的实际接触情况（如依据设备参数）估算 $S / V$ 。  
8.1.5 当 $S / V$ 未知时，采用 $6\mathrm{dm}^2$ 食品接触材料及制品接触 $1\mathrm{kg}$ 的食品进行迁移试验结果计算。

# 8.2 脂肪校正因子

8.2.1 对于脂肪含量在 $20\%$ 以上的食品，应按式(1)使用脂肪校正因子(Fat Reduction Factor, FRF)对亲脂性物质的特定迁移量进行校正。

$$
\mathrm {F R F} = \frac {5 \times f}{1 0 0} \quad \dots \tag {1}
$$

式中：

5 ——换算系数；

$f$ ——食品中的脂肪含量，单位为克每百克 $(\mathrm{g} / 100\mathrm{g})$ ；

100——换算系数。

8.2.2 FRF的使用原则：

a）在使用FRF系数校正之前，食品或食品模拟物中的特定迁移量不得超过 $60~\mathrm{mg / kg}$   
b）与特定迁移限量进行比较时，应先将特定迁移量测试结果除以FRF。

8.2.3 在下列情况下，不应采用FRF进行校正：

a）婴幼儿专用食品接触材料及制品；  
b）特定迁移限量为“不得检出”的物质；  
c) $S / V$ 未知时，采用 $6\mathrm{dm}^2 /\mathrm{kg}$ 来计算特定迁移量。

8.3 含油脂食品模拟物校正因子

8.3.1 对表 A.1 中植物油等含油脂食品模拟物的迁移量测试结果，应除以含油脂食品模拟物校正因子（表 A.1 中相应的数值），校正后进行合规性判定。  
8.3.2 含油脂食品模拟物校正因子不适用于特定迁移限量为“不得检出”的物质。  
8.4 对亲脂性物质在含油脂食品模拟物中的特定迁移量测试结果，应采用脂肪校正因子和含油脂食品模拟物校正因子的乘积进行校正。2个校正因子的乘积不大于5时，以实际乘积计；大于5时，以5计。

# 9 迁移试验结果选择

9.1 重复使用的食品接触材料及制品，同一件测试样品或其同一试样应进行3次迁移试验，每次均使用1份新的食品模拟物，并以第3次迁移试验结果为迁移试验最终结果。如确有证据证明第1次迁移试验的迁移量未超过迁移限量且第2次、第3次迁移试验的迁移量不会增加，则不再进行多次迁移试验。高锰酸钾消耗量和重金属(以Pb计)仅进行1次试验。  
9.2 重复使用的食品接触材料及制品，对于特定迁移限量不得检出的物质，应以第1次迁移试验结果作为迁移试验最终结果。  
9.3 当筛查结果符合特定迁移（总量）限量要求时，可采用筛查结果作为最终结果；当筛查结果不符合限量要求时，应按照本标准要求进行特定迁移试验，并以迁移试验结果作为最终结果；当迁移试验技术不可行时，应采用筛查结果作为最终结果。  
9.4 化学溶剂替代试验结果符合限量要求时，可采用替代试验结果作为最终结果；当化学溶剂替代试验结果不符合限量要求时，应进行油脂类食品模拟物的迁移试验，并以迁移试验结果作为最终结果；当使用油脂类食品模拟物进行迁移试验技术不可行时，应采用替代试验结果作为迁移试验最终结果。

# 附录A

# 食品类别与食品模拟物的选择

A.1 食品接触材料及制品预期接触的食品类别与对应的食物模拟物的选择应符合表A.1的规定。

表 A. 1 食品类别与对应食品模拟物的选择  

<table><tr><td rowspan="2">食品分类号</td><td rowspan="2">食品类别</td><td colspan="5">\( 食品模拟物^a \)</td></tr><tr><td>10%(体积分数)乙醇</td><td>4%(体积分数)乙酸</td><td>20%(体积分数)乙醇</td><td>50%(体积分数)乙醇</td><td>\( 植物油^b \)</td></tr><tr><td>01</td><td>乳及乳制品</td><td></td><td></td><td></td><td></td><td></td></tr><tr><td>01.01</td><td>生乳</td><td></td><td></td><td></td><td>X</td><td></td></tr><tr><td>01.02</td><td>乳制品</td><td></td><td></td><td></td><td></td><td></td></tr><tr><td>01.02.01</td><td>液体乳(包括巴氏杀菌乳、灭菌乳、调制乳等)</td><td></td><td></td><td></td><td>X</td><td></td></tr><tr><td>01.02.02</td><td>粉状乳制品(包括乳粉、调制乳粉、乳清粉等)c</td><td></td><td></td><td></td><td></td><td></td></tr><tr><td>01.02.03</td><td>发酵乳及风味发酵乳</td><td></td><td>\( X^d \)</td><td></td><td>X</td><td></td></tr><tr><td>01.02.04</td><td>干酪及再制干酪</td><td></td><td></td><td></td><td></td><td></td></tr><tr><td>01.02.04.01</td><td>完整干酪(含不可食的干酪皮)c</td><td></td><td></td><td></td><td></td><td></td></tr><tr><td>01.02.04.02</td><td>无皮或含可食用外皮天然干酪和融化干酪</td><td></td><td></td><td></td><td></td><td>\( X/3^e \)</td></tr><tr><td>01.02.04.03</td><td>再制干酪</td><td></td><td>\( X^d \)</td><td></td><td>X</td><td></td></tr><tr><td>01.02.04.04</td><td>干酪罐头</td><td></td><td></td><td></td><td></td><td></td></tr><tr><td>01.02.04.04.01</td><td>在油性介质中</td><td>X</td><td></td><td></td><td></td><td>X</td></tr><tr><td>01.02.04.04.02</td><td>在水性介质中</td><td></td><td>\( X^d \)</td><td></td><td>X</td><td></td></tr><tr><td>01.02.05</td><td>稀奶油及其类似品</td><td></td><td>\( X^d \)</td><td></td><td>X</td><td></td></tr><tr><td>02</td><td>畜禽肉及肉制品</td><td></td><td></td><td></td><td></td><td></td></tr><tr><td>02.01</td><td>新鲜、冷藏畜禽肉(包括畜禽副产品)</td><td>X</td><td></td><td></td><td></td><td>\( X/4^e \)</td></tr><tr><td>02.02</td><td>畜禽肉制品</td><td></td><td></td><td></td><td></td><td></td></tr><tr><td>02.02.01</td><td>腌制、熏制、油炸、烘烤肉制品(如火腿、香肠、熏肉、酥肉、腊肠等)</td><td>X</td><td></td><td></td><td></td><td>\( X/4^e \)</td></tr><tr><td>02.02.02</td><td>在油性介质中的肉制品</td><td>X</td><td></td><td></td><td></td><td>X</td></tr><tr><td>02.02.03</td><td>在水性介质中的肉制品</td><td></td><td>\( X^d \)</td><td></td><td>X</td><td></td></tr><tr><td>02.02.04</td><td>在含乙醇介质中的肉制品</td><td></td><td>\( X^d \)</td><td></td><td>X</td><td></td></tr><tr><td>03</td><td>蛋及蛋制品</td><td></td><td></td><td></td><td></td><td></td></tr><tr><td>03.01</td><td>鲜蛋c</td><td></td><td></td><td></td><td></td><td></td></tr></table>

表 A. 1 食品类别与对应食品模拟物的选择 (续)  

<table><tr><td rowspan="2">食品分类号</td><td rowspan="2">食品类别</td><td colspan="6">\( 食品模拟物^a \)</td></tr><tr><td>10%(体积分数)乙醇</td><td>4%(体积分数)乙酸</td><td>20%(体积分数)乙醇</td><td>50%(体积分数)乙醇</td><td colspan="2">\( 植物油^b \)</td></tr><tr><td>03.02</td><td>蛋制品</td><td></td><td></td><td></td><td></td><td></td><td></td></tr><tr><td>03.02.01</td><td>粉状制品(干燥或冻干)c</td><td></td><td></td><td></td><td></td><td></td><td></td></tr><tr><td>03.02.02</td><td>液体及熟制蛋制品(如松花蛋、咸蛋、鸡蛋干等)</td><td></td><td></td><td></td><td>X</td><td></td><td></td></tr><tr><td>04</td><td>动物性水产及其制品</td><td></td><td></td><td></td><td></td><td></td><td></td></tr><tr><td>04.01</td><td>新鲜、冷藏动物性水产(如鱼、鱼籽、贝类、章鱼等)</td><td>X</td><td></td><td></td><td></td><td colspan="2">\( X/3^c \)</td></tr><tr><td>04.02</td><td>动物性水产制品</td><td></td><td></td><td></td><td></td><td></td><td></td></tr><tr><td>04.02.01</td><td>腌制、熏制、油炸、烘烤动物性水产制品(如熏鱼、腌制海鲜等)</td><td>X</td><td></td><td></td><td></td><td colspan="2">\( X/3^c \)</td></tr><tr><td>04.02.02</td><td>在含油脂介质中的动物性水产制品(如油浸金枪鱼、油浸牡蛎等)</td><td>X</td><td></td><td></td><td></td><td colspan="2">X</td></tr><tr><td>04.02.03</td><td>在含乙醇介质中的动物性水产制品(如酒糟鱼、醉虾等)</td><td></td><td>\( X^d \)</td><td></td><td>X</td><td colspan="2"></td></tr><tr><td>04.02.04</td><td>在水性介质中的动物性水产制品(如水浸金枪鱼、盐水虾等)</td><td></td><td>\( X^d \)</td><td>X</td><td></td><td colspan="2"></td></tr><tr><td>05</td><td>谷类及其制品</td><td></td><td></td><td></td><td></td><td colspan="2"></td></tr><tr><td>05.01</td><td>整粒、碎片状谷物c</td><td></td><td></td><td></td><td></td><td colspan="2"></td></tr><tr><td>05.02</td><td>谷类制品</td><td></td><td></td><td></td><td></td><td colspan="2"></td></tr><tr><td>05.02.01</td><td>干谷类制品(如面粉、粗粉、淀粉、挂面、意大利面、淀粉等)c</td><td></td><td></td><td></td><td></td><td colspan="2"></td></tr><tr><td>05.02.02</td><td>表面含油脂的谷类制品</td><td></td><td></td><td></td><td></td><td colspan="2"></td></tr><tr><td>05.02.02.01</td><td>油炸和油煎谷类制品(如油条、手抓饼、生煎等)</td><td></td><td></td><td></td><td></td><td colspan="2">X/2</td></tr><tr><td>05.02.02.02</td><td>烘烤谷类制品(如面包、饼干、油酥饼等)</td><td></td><td></td><td></td><td></td><td colspan="2">X/3</td></tr><tr><td>05.02.02.03</td><td>蒸煮谷类制品(如馒头、花卷、包子、饺子等)</td><td></td><td></td><td></td><td></td><td colspan="2">X/5</td></tr><tr><td>05.02.03</td><td>表面不含油脂的谷类制品(表面有游离水)</td><td>X</td><td></td><td></td><td></td><td colspan="2"></td></tr><tr><td>06</td><td>豆类及其制品</td><td></td><td></td><td></td><td></td><td colspan="2"></td></tr><tr><td>06.01</td><td>整粒、碎片状豆类c</td><td></td><td></td><td></td><td></td><td colspan="2"></td></tr><tr><td>06.02</td><td>豆制品</td><td></td><td></td><td></td><td></td><td colspan="2"></td></tr></table>

表 A. 1 食品类别与对应食品模拟物的选择 (续)  

<table><tr><td rowspan="2">食品分类号</td><td rowspan="2">食品类别</td><td colspan="5">\( 食品模拟物^a \)</td></tr><tr><td>10%(体积分数)乙醇</td><td>4%(体积分数)乙酸</td><td>20%(体积分数)乙醇</td><td>50%(体积分数)乙醇</td><td>\( 植物油^b \)</td></tr><tr><td>06.02.01</td><td>豆浆、豆奶等</td><td></td><td></td><td></td><td>X</td><td></td></tr><tr><td>06.02.02</td><td>豆腐、豆干、臭豆腐等</td><td></td><td></td><td></td><td></td><td></td></tr><tr><td>06.02.02.01</td><td>在含油脂介质中(如油炸豆腐、红油腐乳等)</td><td></td><td>\( X^d \)</td><td>X</td><td></td><td>X/2</td></tr><tr><td>06.02.02.02</td><td>在水性介质中(如内酯豆腐等)</td><td></td><td>\( X^d \)</td><td>X</td><td></td><td></td></tr><tr><td>06.02.02.03</td><td>在含酒精介质中(如酒酿腐乳等)</td><td></td><td>\( X^d \)</td><td></td><td>X</td><td></td></tr><tr><td>07</td><td>蔬菜及其制品</td><td></td><td></td><td></td><td></td><td></td></tr><tr><td>07.01</td><td>未剥皮整棵蔬菜(包括新鲜或冷藏)\(^c\)</td><td></td><td></td><td></td><td></td><td></td></tr><tr><td>07.02</td><td>加工蔬菜</td><td></td><td></td><td></td><td></td><td></td></tr><tr><td>07.02.01</td><td>仅去皮或切割的蔬菜</td><td>X</td><td></td><td></td><td></td><td></td></tr><tr><td>07.02.02</td><td>干燥脱水蔬菜(包括整的、切片或粉末状)</td><td></td><td></td><td></td><td></td><td></td></tr><tr><td>07.02.02.01</td><td>表面含油脂</td><td></td><td></td><td></td><td></td><td>X/3</td></tr><tr><td>07.02.02.02</td><td>表面不含油脂\(^c\)</td><td></td><td></td><td></td><td></td><td></td></tr><tr><td>07.02.03</td><td>蔬菜泥、糖渍蔬菜、蔬菜酱、腌菜及卤菜</td><td></td><td>\( X^d \)</td><td>X</td><td></td><td></td></tr><tr><td>07.02.04</td><td>在含油脂介质中的蔬菜制品</td><td>X</td><td></td><td></td><td></td><td>X</td></tr><tr><td>07.02.05</td><td>在含乙醇介质中的蔬菜制品</td><td></td><td></td><td></td><td>X</td><td></td></tr><tr><td>07.02.06</td><td>在水性介质中的蔬菜制品</td><td>X</td><td></td><td></td><td></td><td></td></tr><tr><td>08</td><td>水果及其制品</td><td></td><td></td><td></td><td></td><td></td></tr><tr><td>08.01</td><td>未去皮水果(包括新鲜或冷冻的)\(^c\)</td><td></td><td></td><td></td><td></td><td></td></tr><tr><td>08.02</td><td>加工水果</td><td></td><td></td><td></td><td></td><td></td></tr><tr><td>08.02.01</td><td>仅去皮或切割的水果</td><td>X</td><td>\( X^d \)</td><td></td><td></td><td></td></tr><tr><td>08.02.02</td><td>干燥脱水水果(包括整的、切片或粉末状)</td><td></td><td></td><td></td><td></td><td></td></tr><tr><td>08.02.02.01</td><td>表面含油脂</td><td></td><td></td><td></td><td></td><td>X/3</td></tr><tr><td>08.02.02.02</td><td>表面不含油脂\(^c\)</td><td></td><td></td><td></td><td></td><td></td></tr><tr><td>08.02.03</td><td>果泥、蜜饯、果酱、糖渍水果等</td><td></td><td>\( X^d \)</td><td>X</td><td></td><td></td></tr><tr><td>08.02.04</td><td>在含油脂介质中的水果制品</td><td></td><td></td><td></td><td></td><td>X</td></tr><tr><td>08.02.05</td><td>在含乙醇介质中的水果制品</td><td></td><td>\( X^d \)</td><td></td><td>X</td><td></td></tr><tr><td>08.02.06</td><td>在水性介质中的水果制品</td><td>X</td><td>\( X^d \)</td><td></td><td></td><td></td></tr><tr><td>09</td><td>坚果籽类及其制品</td><td></td><td></td><td></td><td></td><td></td></tr><tr><td>09.01</td><td>坚果与籽\( ^c \)</td><td></td><td></td><td></td><td></td><td></td></tr><tr><td>09.02</td><td>坚果籽类制品</td><td></td><td></td><td></td><td></td><td></td></tr><tr><td>09.02.01</td><td>表面不含油脂(如带壳的或带皮的生花生、烘炒花生、可可粉、咖啡等)\(^c\)</td><td></td><td></td><td></td><td></td><td></td></tr><tr><td>09.02.02</td><td>表面含油脂(如油炸花生米等)</td><td></td><td></td><td></td><td></td><td>X/3</td></tr><tr><td>09.02.03</td><td>坚果酱、糊或膏(如芝麻酱、花生酱、可可酱等)</td><td>X</td><td></td><td></td><td></td><td>X</td></tr><tr><td>10</td><td>饮料</td><td></td><td></td><td></td><td></td><td></td></tr><tr><td>10.01</td><td>水</td><td>X</td><td></td><td></td><td></td><td></td></tr><tr><td>10.02</td><td>澄清饮料:包括澄清果蔬汁饮料、茶类饮料、水基调味饮料等</td><td>X</td><td>\( X^d \)</td><td></td><td></td><td></td></tr><tr><td>10.03</td><td>浑浊饮料:包括含有果浆的果蔬汁、蛋白饮料等</td><td></td><td>\( X^d \)</td><td></td><td>X</td><td></td></tr><tr><td>10.04</td><td>冷冻饮品(如冰淇淋等)</td><td></td><td></td><td>X</td><td></td><td></td></tr><tr><td>11</td><td>酒</td><td></td><td></td><td></td><td></td><td></td></tr><tr><td>11.01</td><td>乙醇含量≤10%(体积分数)</td><td>X</td><td>\( X^d \)</td><td></td><td></td><td></td></tr><tr><td>11.02</td><td>10%(体积分数)&lt;乙醇含量≤20%(体积分数)</td><td></td><td>\( X^d \)</td><td>X</td><td></td><td></td></tr><tr><td>11.03</td><td>20%(体积分数)&lt;乙醇含量≤50%(体积分数),包括各种奶酒</td><td></td><td>\( X^d \)</td><td></td><td>X</td><td></td></tr><tr><td>11.04</td><td>乙醇含量&gt;50%(体积分数)</td><td></td><td>\( X^d \)</td><td></td><td>实际浓度乙醇或95%的乙醇替代</td><td></td></tr><tr><td>12</td><td>食用油脂</td><td></td><td></td><td></td><td></td><td></td></tr><tr><td>12.01</td><td>基本不含水分的脂肪和油,包括天然及经加工的(如植物油、动物油脂及无水黄油等)</td><td></td><td></td><td></td><td></td><td>X</td></tr><tr><td>12.02</td><td>脂肪乳化制品(如黄油、人造黄油、起酥油等)</td><td></td><td></td><td></td><td></td><td>X/2</td></tr><tr><td>13</td><td>食糖及食糖制品</td><td></td><td></td><td></td><td></td><td></td></tr><tr><td>13.01</td><td>固态食糖(如砂糖、冰糖、绵白糖等)\(^c\)</td><td></td><td></td><td></td><td></td><td></td></tr><tr><td>13.02</td><td>液态食糖(如糖浆及类似物等)、蜂蜜</td><td>X</td><td></td><td></td><td></td><td></td></tr><tr><td>14</td><td>巧克力、糖果</td><td></td><td></td><td></td><td></td><td></td></tr><tr><td>14.01</td><td>巧克力及其挂浆食品、代可可脂巧克力及其挂浆食品</td><td></td><td></td><td></td><td></td><td>X/3</td></tr><tr><td>14.02</td><td>糖果</td><td></td><td></td><td></td><td></td><td></td></tr><tr><td>14.02.01</td><td>固态糖果</td><td></td><td></td><td></td><td></td><td></td></tr><tr><td>14.02.01.01</td><td>表面含油脂</td><td>X</td><td></td><td></td><td></td><td>X/3</td></tr><tr><td>14.02.01.02</td><td>表面不含油脂</td><td>X</td><td></td><td></td><td></td><td></td></tr><tr><td>14.02.02</td><td>液态或半固态糖果</td><td></td><td></td><td></td><td></td><td></td></tr><tr><td>14.02.02.01</td><td>表面含油脂</td><td>X</td><td></td><td></td><td></td><td>X/2</td></tr><tr><td>14.02.02.02</td><td>表面不含油脂</td><td></td><td>\( X^d \)</td><td>X</td><td></td><td></td></tr><tr><td>15</td><td>调味品</td><td></td><td></td><td></td><td></td><td></td></tr><tr><td>15.01</td><td>醋</td><td></td><td>X</td><td></td><td></td><td></td></tr><tr><td>15.02</td><td>液体、半固态、固体或粉末形式的汤料、调味料、肉汁、酱料、酵母或发酵粉、预制菜肴等</td><td></td><td></td><td></td><td></td><td></td></tr><tr><td>15.02.01</td><td>粉末或干状</td><td></td><td></td><td></td><td></td><td></td></tr><tr><td>15.02.01.01</td><td>表面含油脂</td><td></td><td></td><td></td><td></td><td>X/5</td></tr><tr><td>15.02.01.02</td><td>表面不含油脂c</td><td></td><td></td><td></td><td></td><td></td></tr><tr><td>15.02.02</td><td>除粉末及干状外的其他类型</td><td></td><td></td><td></td><td></td><td></td></tr><tr><td>15.02.02.01</td><td>表面含油脂</td><td>X</td><td>\( X^d \)</td><td></td><td></td><td>X/3</td></tr><tr><td>15.02.02.02</td><td>表面不含油脂</td><td></td><td>\( X^d \)</td><td>X</td><td></td><td></td></tr><tr><td>15.03</td><td>调味汁、调味酱</td><td></td><td></td><td></td><td></td><td></td></tr><tr><td>15.03.01</td><td>水溶性(如酱油、料酒等)</td><td></td><td>\( X^d \)</td><td>X</td><td></td><td></td></tr><tr><td>15.03.02</td><td>含油脂类(如蛋黄酱、色拉酱及其他油水混合物)</td><td>X</td><td>\( X^d \)</td><td></td><td></td><td>X</td></tr><tr><td>15.04</td><td>完整的和粉状的香辛料(如肉桂、丁香、芥末粉、胡椒粉等)c</td><td></td><td></td><td></td><td></td><td></td></tr><tr><td>15.05</td><td>浸渍于油性介质中的调味料(如蒜泥油、咖喱酱)</td><td></td><td></td><td></td><td></td><td>X</td></tr><tr><td>16</td><td>其他</td><td></td><td></td><td></td><td></td><td></td></tr><tr><td>16.01</td><td>其他干制食品</td><td></td><td></td><td></td><td></td><td></td></tr><tr><td>16.01.01</td><td>表面含油脂</td><td></td><td></td><td></td><td></td><td>X/5</td></tr><tr><td>16.01.02</td><td>表面不含\(油脂^c\)</td><td></td><td></td><td></td><td></td><td></td></tr><tr><td>16.02</td><td>冷冻或深度冷冻\(食品^c\)</td><td></td><td></td><td></td><td></td><td></td></tr><tr><td>16.03</td><td>粥类食品(如燕麦粥、八宝粥、红豆粥等)</td><td></td><td></td><td>X</td><td></td><td></td></tr><tr><td colspan="7">\( ^aX \)为该类食品应选择的食品模拟物。\( ^b表中相应的数字为含油脂食品模拟物校正因子。^c干性食品模拟物的选择按照4.1.4的规定执行。^d仅限pH&lt;5的酸性食品选择。^e仅限含油脂食品选择。</td></tr></table>

File: _all_md/GB 31604.10-2016 食品安全国家标准 食品接触材料及制品 2,2-二（4-羟基苯基）丙烷（双酚A）迁移量的测定.md
# 食品安全国家标准

# 食品接触材料及制品

# 2,2-二（4-羟基苯基）

# 丙烷（双酚A）迁移量的测定

2016-08-31 发布

2017-03-01 实施

# 食品安全国家标准

# 食品接触材料及制品

# 2,2-二（4-羟基苯基）

# 丙烷（双酚A）迁移量的测定

# 1 范围

本标准规定了食品接触材料及制品（聚氯乙烯、聚碳酸酯、环氧树脂及其成型品）中双酚A迁移量的测定方法。

本标准适用于食品接触材料及制品（聚氯乙烯、聚碳酸酯、环氧树脂及其成型品）中双酚A迁移量的液相色谱-质谱/质谱检测。

# 2 原理

对于食品接触材料及制品(聚氯乙烯、聚碳酸酯、环氧树脂及其成型品)的食品模拟物采用液相色谱-质谱/质谱进行检测，其中水基、酸性食品、酒精类食品模拟物直接进样，油基食品模拟物通过甲醇溶液萃取后进样利用液相色谱-质谱/质谱方法对食品模拟物中的双酚A进行检测，方法采用外标峰面积法定量。

# 3 试剂和材料

除非另有说明，本方法所用试剂均为分析纯，水为GB/T6682规定的一级水。试验中容器及转移器具应避免使用塑料材质。

# 3.1 试剂

3.1.1 水基、酸性、酒精类、油基食品模拟物：所用试剂依据GB31604.1的规定。  
3.1.2 正己烷 $\left(\mathrm{C}_{6} \mathrm{H}_{14}\right)$ ：色谱纯。  
3.1.3 甲醇 $\mathrm{(CH_3OH)}$ ：色谱纯。

# 3.2 试剂配制

3.2.1 水基、酸性、酒精类、油基食品模拟物：按GB5009.156操作。  
3.2.2 甲醇-水混合液 $(1 + 1)$ ：量取 $100~\mathrm{mL}$ 甲醇(3.1.3)和 $100~\mathrm{mL}$ 水，混匀。

# 3.3 标准品

双酚 $\mathrm{A}(\mathrm{C}_{15}\mathrm{H}_{16}\mathrm{O}_2)$ ：纯度 $\geqslant 99\%$

# 3.4 标准溶液配制

3.4.1 双酚A标准贮备溶液 $(1000\mathrm{mg / L})$ ：准确称取双酚A标准品 $10\mathrm{mg}$ （精确至 $0.01\mathrm{mg}$ ），用甲醇定容至 $10~\mathrm{mL}$ 。

3.4.2 双酚A标准中间溶液 $(10\mathrm{mg / L})$ ：吸取 $1.0~\mathrm{mL}$ 双酚A贮备液用甲醇定容至 $100~\mathrm{mL}$ 。

# 3.5 仪器和设备

3.5.1 液相色谱串联四级杆质谱仪：配电喷雾离子源(ESI)。  
3.5.2 涡旋振荡器。  
3.5.3 微量注射器： $10~\mu \mathrm{L}, 50~\mu \mathrm{L}, 1000~\mu \mathrm{L}$   
3.5.4 分析天平：感量 $0.0001\mathrm{g}, 0.01\mathrm{g}$ 。  
3.5.5 恒温恒湿箱。  
3.5.6 $0.2\mu \mathrm{m}$ 尼龙滤膜针式过滤器。

# 4 分析步骤

# 4.1 标准工作溶液及试样制备

# 4.1.1 标准工作溶液的制备

# 4.1.1.1 水基、酸性食品、酒精类食品模拟物标准工作溶液

准确吸取双酚A标准中间溶液 $0\mathrm{mL},0.01\mathrm{mL},0.05\mathrm{mL},0.1\mathrm{mL},0.5\mathrm{mL},1.0\mathrm{mL}$ 于 $10~\mathrm{mL}$ 容量瓶中，用水定容，得到双酚A浓度分别为 $0.00\mathrm{mg / L},0.01\mathrm{mg / L},0.05\mathrm{mg / L},0.1\mathrm{mg / L},0.5\mathrm{mg / L},$ $1.0\mathrm{mg / L}$ 的标准工作液。采用同样方式，分别用对应水基、酸性食品、酒精类食品模拟物配置同样浓度系列的双酚A标准工作溶液。

# 4.1.1.2 油基食品模拟物标准工作溶液

分别称取 $1\mathrm{g}$ (精确至 $0.01\mathrm{g}$ ) 油基食品模拟物至7个具塞试管中，用经重量法校准的微量玻璃注射器分别移取 $0\mathrm{mL}, 0.01\mathrm{mL}, 0.03\mathrm{mL}, 0.05\mathrm{mL}, 0.07\mathrm{mL}, 0.1\mathrm{mL}, 0.3\mathrm{mL}$ 双酚A标准中间溶液于试管中，得到浓度分别为 $0.00\mathrm{mg/kg}, 0.10\mathrm{mg/kg}, 0.30\mathrm{mg/kg}, 0.50\mathrm{mg/kg}, 0.70\mathrm{mg/kg}, 1.0\mathrm{mg/kg}, 3.0\mathrm{mg/kg}$ 的标准工作溶液。分别在每个试管中再加入 $3\mathrm{mL}$ 正己烷，混匀，加入 $2\mathrm{mL}$ 甲醇-水混合液 $(1+1)$ ，涡旋振荡 $2\mathrm{min}$ ，静置分层。用玻璃注射器吸取下层水溶液，通过 $0.2\mu\mathrm{m}$ 尼龙滤膜过滤后供测定用。

# 4.1.2 食品模拟物试液的制备

# 4.1.2.1 总则

本标准食品模拟试验采用水基、酸性食品、酒精类、油基食品模拟物，可以包括水基、酸性食品、酒精类食品和脂肪类食品。所需试液通过迁移试验获取，可在 $4\mathrm{^{\circ}C}$ 冰箱中避光保存一周。

# 4.1.2.2 迁移试验

按照GB5009.156及GB31604.1的要求，对样品进行迁移试验，得到食品模拟物试液。

# 4.1.2.3 浸泡液的处理

# 4.1.2.3.1 水基、酸性食品、酒精类食品模拟物

准确量取迁移试验中得到的水基、酸性食品、酒精类食品模拟物约 $1\mathrm{mL}$ ，通过 $0.2\mu \mathrm{m}$ 滤膜过滤后

供测定用，平行制样2份。

# 4.1.2.3.2 油基食品模拟物

准确称取迁移试验中得到的油基食品模拟物 $1\mathrm{g}\pm 0.01\mathrm{g}$ 于试管中，加入 $3\mathrm{mL}$ 正己烷，混匀，加入 $2\mathrm{mL}$ 甲醇-水混合液 $(1 + 1)$ ，涡旋振荡 $2\mathrm{min}$ ，静置分层。用注射器吸取下层水溶液，通过 $0.2\mu \mathrm{m}$ 滤膜过滤后供测定用。平行制样2份。

# 4.1.3 空白试液的制备

按照4.1.2.3的操作处理未与食品接触材料接触的食品模拟物。

# 4.2 仪器参考条件

# 4.2.1 液相色谱条件

色谱柱： $\mathrm{C_{18}}$ 柱，柱长 $150~\mathrm{mm}$ ，内径 $4.6~\mathrm{mm}$ ，粒度 $5\mu \mathrm{m}$ ，或同等性能的色谱柱（以 $0.1\mathrm{mg / L}$ 水基双酚A标准溶液测定，双酚A色谱峰理论塔板数不低于2000片/m）。

流动相：甲醇-水-氨水 $(70 + 30 + 0.1)$ 。

流速： $0.5\mathrm{mL / min}$

柱温：室温。

进样量： $1\mu \mathrm{L}$

# 4.2.2 质谱条件

离子化模式：电喷雾电离负离子模式（ESI-）。

质谱扫描方式：多反应监测（MRM）。

其他质谱参考条件参见附录A中A.1。

# 4.3 食品模拟物试样溶液的测定

# 4.3.1 定量测定

将试样溶液注入液相质谱仪中，得到峰面积，根据标准曲线得到待测液中双酚A的浓度。

# 4.3.2 定性测定

按照仪器参考条件(4.2)测定食品模拟物试样溶液和标准工作溶液，如果食品模拟物试样溶液的质量色谱峰保留时间与标准溶液在 $\pm 2.5\%$ 范围内；定性离子对的相对丰度与浓度相当的混合基质标准溶液的相对丰度一致，相对丰度偏差不超过表1的规定，则可判断样品中存在相应的待测物。

表 1 定性测定时相对离子丰度的最大允许偏差  

<table><tr><td>相对离子丰度,k/%</td><td>k≥50</td><td>20＜k＜50</td><td>10＜k≤20</td><td>k≤10</td></tr><tr><td>允许的相对偏差/%</td><td>±20</td><td>±25</td><td>±30</td><td>±50</td></tr></table>

# 4.4 空白试验

空白试验系指除不加试样外，采用完全相同的分析步骤、试剂和用量，进行平行操作。

# 5 分析结果的表述

# 5.1 绘制标准工作曲线

按照4.2所列测定条件，对标准工作溶液(4.1.1)进行检测，测定相应的峰面积。以食品模拟物标准工作曲线中双酚A浓度为横坐标，以对应的峰面积为纵坐标，绘制标准工作曲线，得到线性方程。

食品模拟物试液中双酚A浓度按式(1)计算：

$$
c = \frac {y - b}{a} \quad \dots \tag {1}
$$

式中：

$c$ ——食品模拟物试液中双酚A的浓度，单位为毫克每升 $(\mathrm{mg / L})$ 或毫克每千克 $(\mathrm{mg / kg})$ ；

$y$ ——食品模拟物试液中双酚A的峰面积；

$b$ ——回归曲线的截距；

$a$ ——回归曲线的斜率。

# 5.2 双酚A特定迁移量的转化计算

由5.1得到的食品模拟物试液中双酚A浓度，根据迁移实验中所使用的食品模拟物的体积和测试试样与食品模拟物检出面积，通过数学换算计算出双酚A的特定迁移量，单位以 $(\mathrm{mg / kg})$ 或 $(\mathrm{mg / dm}^2)$ 表示。具体操作参考GB5009.156的规定。

计算结果以重复性条件下获得的两次独立测定结果的算术平均值表示，结果保留两位有效数字。

# 6 精密度

在重复性条件下获得的两次独立测定结果的绝对差值不得超过算术平均值的 $10\%$ 。

# 7 其他

本方法对水基、酸性食品、酒精类食品模拟物中双酚A的检出限为 $0.001\mathrm{mg / L}$ ，油基食品模拟物中双酚A的检出限为 $0.01\mathrm{mg / kg}$ 。

本方法对水基、酸性食品、酒精类食品模拟物中双酚A的定量限为 $0.01\mathrm{mg / L}$ ，油基食品模拟物中双酚A的定量限为 $0.10\mathrm{mg / kg}$ 。

# 附录A

# 参考质谱条件

参考质谱条件见A.1

# A.1 参考质谱条件

a) 雾化气: $207 \mathrm{~Pa}$ (即 $30 \mathrm{psi}$ );   
b）喷雾电压： $500\mathrm{V}$   
c）毛细管电压： $3500\mathrm{V}$   
d) 气流速度: $8 \mathrm{~L} / \mathrm{min}$ ;  
e) 气流温度: $330^{\circ} \mathrm{C}$ ;   
f) 鞘气 $\left(\mathrm{N}_{2}\right)$ 流速： $11\mathrm{L / min}$   
g） 鞍气 $(\mathrm{N}_2)$ 温度： $250^{\circ}C$   
h）其他质谱参数见表A.1。

表 A.1 双酚 A 的主要参考质谱参数  

<table><tr><td>化合物</td><td>母离子m/z</td><td>子离子m/z</td><td>驻留时间ms</td><td>碎裂电压V</td><td>碰撞能量eV</td></tr><tr><td rowspan="2">双酚A</td><td>227</td><td>211.9a</td><td>200</td><td>125</td><td>10</td></tr><tr><td>227</td><td>132.8</td><td>200</td><td>125</td><td>20</td></tr><tr><td colspan="6">a离子为定量离子。</td></tr><tr><td colspan="6">注:对于不同质谱仪器,仪器参数可能存在差异,测定前应将质谱参数优化到最佳。</td></tr></table>

File: _all_md/GB 31604.12-2016 食品安全国家标准  食品接触材料及制品  1,3-丁二烯的测定和迁移量的测定.md
# 食品安全国家标准

# 食品接触材料及制品 1,3-丁二烯的测定和迁移量的测定

2016-10-19 发布

2017-04-19 实施

# 前言

本标准代替GB/T23296.2—2009《食品接触材料 高分子材料 食品模拟物中1,3-丁二烯的测定 气相色谱法》和GB/T23296.3—2009《食品接触材料 塑料中1,3-丁二烯含量的测定 气相色谱法》。

本标准与GB/T23296.3—2009相比，主要变化如下：

——标准名称修改为“食品安全国家标准 食品接触材料及制品 1,3-丁二烯的测定和迁移量的测定”；

——增加了食品接触材料及其制品中1，3-丁二烯迁移量的测定。

# 食品安全国家标准

# 食品接触材料及制品 1,3-丁二烯的测定和迁移量的测定

# 1 范围

本标准规定了食品接触材料及制品中1,3-丁二烯的测定方法和迁移量的测定方法。  
本标准适用于食品接触材料及制品中1,3-丁二烯的测定和迁移量的测定。

# 1,3-丁二烯的测定

# 2 原理

食品接触材料及制品经 $N, N-$ 二甲基甲酰胺溶解或分散于顶空瓶中，加热使待测成分达到气液平衡，然后定量吸取顶空气进行气相色谱测定。根据保留时间定性， $n-$ 戊烷作为内标物，以内标法定量。

# 3 试剂和材料

本方法所用水为GB/T6682规定的一级水。试验中容器及转移器具应避免使用塑料材质。

# 3.1 试剂

$N,N$ -二甲基甲酰胺（DMF)：分析纯，在1，3-丁二烯和 $n$ -戊烷保留时间处无干扰峰。

# 3.2 标准品

3.2.1 1,3-丁二烯 $\mathrm{(C_4H_6}$ ,CAS号：106-99-0）： $2000\mu \mathrm{g / mL}$ ，或经国家认证并授予标准物质证书的标准物质。  
3.2.2 $n$ -戊烷 $\left(\mathrm{C}_{5} \mathrm{H}_{12}, \mathrm{CAS}\right.$ 号：106-66-0）：纯度大于 $99.5\%$ ，或经国家认证并授予标准物质证书的标准物质。

# 3.3 1,3-丁二烯标准溶液配制

3.3.1 1,3-丁二烯标准贮备液：吸取1，3-丁二烯标准品 $1.0\mathrm{mL}$ 移入 $10~\mathrm{mL}$ 容量瓶中，加入 $N,N$ -二甲基甲酰胺稀释至刻度，混匀，此溶液中1，3-丁二烯浓度为 $200~\mu \mathrm{g / mL}$ ，避光保存，于一 $20^{\circ}C$ 保存，有效期3个月，或于 $4^{\circ}C$ 保存，有效期为一周。  
3.3.2 1,3-丁二烯标准使用液：吸取1，3-丁二烯标准贮备液 $0.1\mathrm{mL},0.2\mathrm{mL},0.3\mathrm{mL},0.4\mathrm{mL},0.5\mathrm{mL}$ 分别移入 $10~\mathrm{mL}$ 容量瓶中，各加入 $N,N$ -二甲基甲酰胺稀释至刻度，混匀（每毫升相当于1，3-丁二烯 $2\mu \mathrm{g},4\mu \mathrm{g},6\mu \mathrm{g},8\mu \mathrm{g},10\mu \mathrm{g})$ ，使用当天配制。

# 3.4 $n$ -戊烷标准溶液配制

按照与3.3相似的过程用 $N,N$ -二甲基甲酰胺配制一份浓度约为 $10~\mu \mathrm{g / mL}$ 的 $n$ -戊烷标准溶液。

# 4 仪器和设备

4.1 气相色谱仪（带氢火焰检测器）。  
4.2 顶空自动进样器。  
4.3 $20~\mathrm{mL}$ 顶空气测定瓶，配有表层涂聚氟乙烯硅橡胶盖及铝帽。  
4.4 分析天平：感量 $0.1\mathrm{mg}$   
4.5 $10\mathrm{mL}$ 容量瓶。   
4.6 $100\mu \mathrm{L}$ 微量注射器。

# 5 分析步骤

# 5.1 试样制备

取食品接触材料 $10\mathrm{g}$ ，用粉碎机粉碎或用剪刀剪成粒径小于或等于 $0.2\mathrm{cm}$ 的碎片，混匀，装入洁净的容器内。

# 5.2 试液制备

称取 $0.5\mathrm{g}$ (精确至 $0.01\mathrm{g}$ ) 样品装入顶空瓶中，加入 $5.0\mathrm{mL}N,N-$ 二甲基甲酰胺，立即加盖密封，用 $100~\mu \mathrm{L}$ 微量注射器在顶空瓶中加入 $100~\mu \mathrm{L}n$ -戊烷标准溶液，充分振摇，使瓶中试样完全溶解或充分分散，待测，同时做空白试验。

# 5.3 仪器参考条件

# 5.3.1 顶空进样器条件

顶空进样器条件列出如下：

a）平衡时间： $30\mathrm{min}$   
b) 炉温： $80^{\circ}\mathrm{C}$ ；  
c）压力： $138\mathrm{kPa}$   
d）加压时间： $2\mathrm{min}$   
e）进样时间： $0.04\mathrm{min}$   
f）传输线温度： $85^{\circ}C$ □

# 5.3.2 气相色谱条件

气相色谱条件列出如下：

a）色谱柱：聚苯乙烯-二乙烯基苯石英毛细管柱，柱长 $30\mathrm{m}$ ，内径 $0.32\mathrm{mm}$ ，膜厚 $10\mu \mathrm{m}$ ，或等效柱；  
b）柱温度程序： $80^{\circ}\mathrm{C}$ 保持 $12\mathrm{min},10^{\circ}\mathrm{C / min}$ 升至 $120^{\circ}\mathrm{C}$ 保持 $10\mathrm{min}$   
c）进样口温度： $220^{\circ}C$   
d）检测器温度： $250~\mathrm{^\circ C}$   
e) 载气氮气流速: $50 \mathrm{~mL} / \mathrm{min}$ ;   
f) 氢气流速: $10 \mathrm{~mL} / \mathrm{min}$ ;   
g）空气流速： $400~\mathrm{mL / min}$   
h）进样口恒压进样： $100\mathrm{kPa}$

# 5.4 校准溶液配制与校准曲线制作

取5只顶空瓶分别加入 $100\mu \mathrm{L}n$ -戊烷标准溶液，再依次加入1,3-丁二烯系列标准溶液，此时校准溶液中的1,3-丁二烯含量分别相当于 $0.2\mu \mathrm{g},0.4\mu \mathrm{g},0.6\mu \mathrm{g},0.8\mu \mathrm{g},1.0\mu \mathrm{g}$ 。气相色谱调至最佳工作状态，将装有标准系列的顶空瓶置于顶空进样器中，取液上气进气相色谱，进行测定，得到相应 $n$ -戊烷和1,3-丁二烯色谱峰。以1,3-丁二烯含量为横坐标，1,3-丁二烯峰面积与 $n$ -戊烷峰面积的比值为纵坐标绘制校准曲线。

1,3-丁二烯气相色谱图参见图A.1。

# 5.5 试样溶液的测定

气相色谱调至最佳工作状态，将装有待测试液的顶空瓶置于顶空进样器中，取液上气进气相色谱，进行测定，得到相应1,3-丁二烯与 $n$ -戊烷的色谱峰，根据保留时间定性，根据试样中1,3-丁二烯与内标物 $n$ -戊烷峰面积比值计算定量。

# 6 分析结果的表述

试样中1，3-丁二烯的含量按式(1)计算：

$$
X = \frac {c \times 1 0 0 0}{m \times 1 0 0 0} \quad \dots \tag {1}
$$

式中：

$X$ ——试样中1,3-丁二烯的含量，单位为毫克每千克 $(\mathrm{mg / kg})$ ；

$c$ ——由标准曲线求得试样溶液中1,3-丁二烯的含量，单位为微克 $(\mu \mathrm{g})$ ；

1000——换算系数；

$m$ ——试样的称样量，单位为克 $(\mathrm{g})$ 。

计算结果保留两位有效数字。

# 7 精密度

在重复性条件下获得的两次独立测定结果的绝对差值不得超过算术平均值的 $10\%$ 。

# 8 其他

方法检出限为 $0.1\mathrm{mg / kg}$ ，定量限为 $0.2\mathrm{mg / kg}$

# 1,3-丁二烯迁移量的测定

# 9 原理

食品接触材料及制品采用食品模拟物浸泡，1,3-丁二烯迁移到浸泡液中，取一定量模拟物浸泡液加入顶空瓶中，加热使待测成分达到气液平衡，然后定量吸取顶空气进行气相色谱测定。根据保留时间定性， $n$ -戊烷作为内标物，以内标法定量。

# 10 试剂和材料

本方法所用水为GB/T6682规定的一级水。试验中容器及转移器具应避免使用塑料材质。

# 10.1 试剂

10.1.1 $N,N$ -二甲基甲酰胺(DMF)：分析纯，在1，3-丁二烯和 $n$ -戊烷保留时间处无干扰峰。  
10.1.2 水基、酸性、酒精类、油基食品模拟物：所用试剂依据GB31604.1的规定。

# 10.2 试剂配制

水基、酸性、酒精类、油基食品模拟物：按GB5009.156操作。

# 10.3 标准品

10.3.1 1,3-丁二烯 $\left(\mathrm{C}_{4} \mathrm{H}_{6}, \mathrm{CAS}\right.$ 号：106-99-0）：2000 $\mu \mathrm{g} / \mathrm{mL}$ ，或经国家认证并授予标准物质证书的标准物质。  
10.3.2 $n$ -戊烷 $\left(\mathrm{C}_{5} \mathrm{H}_{12}, \mathrm{CAS}\right.$ 号：106-66-0）：纯度大于 $99.5\%$ ，或经国家认证并授予标准物质证书的标准物质。

# 10.4 1,3-丁二烯标准溶液配制

10.4.1 1,3-丁二烯标准贮备液：吸取1，3-丁二烯标准品 $1.0\mathrm{mL}$ 移入 $10~\mathrm{mL}$ 容量瓶中，加入 $N,N$ -二甲基甲酰胺稀释至刻度，混匀，此溶液中1，3-丁二烯浓度为 $200~\mu \mathrm{g / mL}$ ，避光保存，于一 $20^{\circ}C$ 保存，有效期3个月，或于 $4^{\circ}C$ 保存，有效期为一周。  
10.4.2 1,3-丁二烯标准使用液：吸取1，3-丁二烯标准贮备液 $0.1\mathrm{mL},0.2\mathrm{mL},0.3\mathrm{mL},0.4\mathrm{mL},0.5\mathrm{mL}$ 分别移入 $10~\mathrm{mL}$ 容量瓶中，各加入 $N,N$ -二甲基甲酰胺稀释至刻度，混匀（每毫升相当于1，3-丁二烯 $2\mu \mathrm{g},4\mu \mathrm{g},6\mu \mathrm{g},8\mu \mathrm{g},10\mu \mathrm{g})$ ，使用当天配制。

# 10.5 $n$ -戊烷标准溶液配制

按照与3.3相似的过程用 $N,N$ -二甲基甲酰胺配制一份浓度约为 $10~\mu \mathrm{g / mL}$ 的 $n$ -戊烷标准溶液。

# 11 仪器和设备

11.1 气相色谱仪（带氢火焰检测器）。  
11.2 顶空自动进样器。  
11.3 $20~\mathrm{mL}$ 顶空气测定瓶，配有表层涂聚氟乙烯硅橡胶盖及铝帽。  
11.4 涡旋振荡器。  
11.5 分析天平：感量 $0.1\mathrm{mg}$   
11.6 $10\mathrm{mL}$ 容量瓶。   
11.7 $50~\mu \mathrm{L}$ 微量注射器。

# 12 分析步骤

# 12.1 试液制备

# 12.1.1 水基、酸性、酒精类、油基食品模拟物

本标准食品模拟试验采用水基、酸性、酒精类、油基食品模拟物，所需试液通过迁移试验获取，可在

$4^{\circ} \mathrm{C}$ 冰箱中避光保存1周。

# 12.1.2 迁移试验

按照GB5009.156及GB31604.1的要求，对样品进行迁移试验，得到食品模拟物试液。如果得到的食品模拟物试液不能马上进行下一步试验，应将食品模拟物试液于 $4^{\circ}\mathrm{C}$ 冰箱中保存。所得食品模拟物试液应冷却或恢复至室温后进行下一步试验。

# 12.1.3 浸泡液的处理

食品模拟物配制过程参照GB5009.156用 $5\mathrm{mL}$ 移液器移取 $5.0~\mathrm{mL}$ 食品模拟物装入顶空瓶中，准确称量移入液体质量，立即加盖密封，用 $50~\mu \mathrm{L}$ 微量注射器在顶空瓶中加入 $50~\mu \mathrm{L}N$ ， $N$ -二甲基甲酰胺和 $50~\mu \mathrm{L}n$ -戊烷标准溶液，混合均匀，待测。同时做空白试验。

# 12.2 仪器参考条件

# 12.2.1 顶空进样器条件

顶空进样器条件列出如下：

a）平衡时间： $30\mathrm{min}$   
b）炉温： $80^{\circ}C$   
c）压力： $138\mathrm{kPa}$   
d）加压时间： $2\mathrm{min}$   
e）进样时间： $0.04\mathrm{min}$   
f）传输线温度： $85^{\circ}C$ 。

# 12.2.2 气相色谱条件

气相色谱条件列出如下：

a）色谱柱：聚苯乙烯-二乙烯基苯石英毛细管柱，柱长 $30\mathrm{m}$ ，内径 $0.32\mathrm{mm}$ ，膜厚 $10\mu \mathrm{m}$ ，或等效柱；  
b）柱温度程序： $80^{\circ}\mathrm{C}$ 保持 $12\mathrm{min}$ ， $10^{\circ}\mathrm{C / min}$ 升至 $120^{\circ}\mathrm{C}$ 保持 $10\mathrm{min}$   
c）进样口温度： $220^{\circ}C$   
d）检测器温度： $250^{\circ}C$ ：  
e) 载气氮气流速: $50 \mathrm{~mL} / \mathrm{min}$ ;   
f) 氢气流速: $10 \mathrm{~mL} / \mathrm{min}$ ;   
g）空气流速： $400~\mathrm{mL / min}$   
h）进样口恒压进样： $100\mathrm{kPa}$

# 12.3 校准溶液配制与校准曲线制作

5只顶空瓶分别按照12.1.3的试液制备过程统一加入不含1，3-丁二烯的食品模拟物，只将12.1.3过程中加入的 $50\mu \mathrm{L}N,N$ -二甲基甲酰胺换成加入 $50~\mu \mathrm{L}1,3$ -丁二烯系列标准溶液，此时校准溶液中的1，3-丁二烯含量分别相当于 $0.1\mu \mathrm{g},0.2\mu \mathrm{g},0.3\mu \mathrm{g},0.4\mu \mathrm{g},0.5\mu \mathrm{g}$ 。同试样测定，顶空法注入色谱仪，计算1，3-丁二烯与 $n$ -戊烷峰面积比值。以1，3-丁二烯质量为横坐标，1，3-丁二烯与 $n$ -戊烷峰面积比值为纵坐标绘制校准曲线，根据试样中1，3-丁二烯与内标物 $n$ -戊烷峰面积比值计算定量。

1,3-丁二烯气相色谱图参见图A.1。

# 12.4 试样溶液的测定

气相色谱调至最佳工作状态，将装有待测试液的顶空瓶置于顶空进样器中，取液上气进气相色谱，进行测定，得到相应1,3-丁二烯与 $n$ -戊烷的色谱峰，根据保留时间定性，并测量其相应的峰面积。

# 13 分析结果的表述

由标准曲线得到试样溶液中1,3-丁二烯的含量，按GB5009.156进行迁移量计算，得到食品接触材料及制品中1,3-丁二烯的迁移量。计算结果保留两位有效数字。

# 14 精密度

在重复性条件下获得的两次独立测定结果的绝对差值不得超过算术平均值的 $10\%$ 。

# 15 其他

方法检出限 $0.01\mathrm{mg / kg}$ ，定量限为 $0.02\mathrm{mg / kg}$

# 附录A

# 1,3-丁二烯气相色谱图

1,3-丁二烯气相色谱图见图A.1。

![](images/fa261f3837e030f1ed2052f8458bd3ff44290bb71b838634d8125ab35096b2a2.jpg)  
图A.1 1,3-丁二烯气相色谱图

说明：

1—1，3-丁二烯；  
2—n-戊烷。

File: _all_md/GB 31604.13-2016 食品安全国家标准 食品接触材料及制品 11-氨基十一酸迁移量的测定.md
# 食品安全国家标准

# 食品接触材料及制品

# 11-氨基十一酸迁移量的测定

2016-10-19 发布

2017-04-19 实施

# 前言

本标准代替GB/T23296.12—2009《食品接触材料 高分子材料 食品模拟物中11-氨基十一酸的测定 高效液相色谱法》。

本标准与GB/T23296.12—2009相比，主要变化如下：

——标准名称修改为“食品安全国家标准 食品接触材料及制品 11-氨基十一酸迁移量的测定”；  
——修改了食品模拟物试液的制备；  
——修改了分析结果的表述。

# 食品安全国家标准

# 食品接触材料及制品

# 11-氨基十一酸迁移量的测定

# 1 范围

本标准规定了食品接触材料及制品中11-氨基十一酸迁移量的高效液相色谱检测方法。

本标准适用于食品接触材料及制品中11-氨基十一酸迁移量的测定。

# 2 原理

食品模拟物中11-氨基十一酸与荧光胺反应生成衍生物，经高效液相色谱分离，用荧光检测器检测其衍生物含量，换算得出11-氨基十一酸的含量，采用外标法定量。

# 3 试剂和材料

除非另有说明，本方法所用试剂均为分析纯，水为GB/T6682规定的一级水。试验中容器及转移应避免使用塑料材质器具。

# 3.1 试剂

3.1.1 十水合四硼酸二钠 $\mathrm{(Na_2B_4O_7\cdot 10H_2O)}$   
3.1.2 磷酸 $(\mathrm{H}_3\mathrm{PO}_4)$ 。  
3.1.3 硼酸 $\mathrm{(H_3BO_3)}$ 。  
3.1.4 荧光胺 $(\mathrm{C_{17}H_{10}O_4})$ 。  
3.1.5 氢氧化钠 $(\mathrm{NaOH})$ 。  
3.1.6 磷酸二氢钠一水合物 $(\mathrm{NaH_2PO_4}\cdot \mathrm{H_2O})$ 。  
3.1.7 冰乙酸 $\mathrm{(CH_3COOH)}$ 。  
3.1.8 无水乙醇 $\mathrm{(CH_3CH_2OH)}$   
3.1.9 丙酮 $\mathrm{(CH_3COCH_3)}$ ：色谱纯。  
3.1.10 异辛烷 $\left[(\mathrm{CH}_3)_2\mathrm{CHCH}_2\mathrm{C}(\mathrm{CH}_3)_3\right]$   
3.1.11 甲醇 $\mathrm{(CH_3OH)}$ ：色谱纯。  
3.1.12 氮气 $(\mathrm{N}_2)$ ：纯度 $\geq 99.9\%$

# 3.2 试剂配制

3.2.1 水基、酸性、酒精类、油基食品模拟物：按GB5009.156操作。  
3.2.2 乙酸溶液 $(96\%)$ ：量取 $96~\mathrm{mL}$ 冰乙酸，用水稀释至 $100~\mathrm{mL}$ 。  
3.2.3 磷酸溶液 $(10\%)$ ：量取 $10~\mathrm{mL}$ 磷酸，用水稀释至 $100~\mathrm{mL}$ 。  
3.2.4 硼酸溶液 $(5\%)$ ：称取 $5.0\mathrm{g}$ 硼酸，加入 $100~\mathrm{mL}$ 水完全溶解。  
3.2.5 氢氧化钠溶液 $(20\%)$ ：称取 $20.0\mathrm{g}$ 氢氧化钠，加入 $100~\mathrm{mL}$ 水完全溶解。

3.2.6 磷酸盐缓冲溶液 $(0.005\mathrm{mol} / \mathrm{L})$ ：准确称取 $690~\mathrm{mg}$ 磷酸二氢钠一水合物溶于大约 $900~\mathrm{mL}$ 水中，缓慢加入少量磷酸溶液调节其 $\mathsf{pH}$ 为(3±0.2)，以水定容至 $1\textrm{L}$ 。  
3.2.7 硼酸缓冲溶液 $(0.04\mathrm{mol} / \mathrm{L})$ ：准确称取 $1.53\mathrm{g}$ 十水合四硼酸二钠溶于大约 $90~\mathrm{mL}$ 水中，缓慢加入少量 $5\%$ 硼酸溶液调节其 $\mathrm{pH}$ 为 $(9\pm 0.2)$ ，以水定容至 $100~\mathrm{mL}$ 。  
3.2.8 荧光胺溶液：准确称取 $20\mathrm{mg}$ 荧光胺，加入 $100~\mathrm{mL}$ 丙酮完全溶解，避光保存。

# 3.3 标准品

11-氨基十一酸 $\mathrm{(C_{11}H_{23}O_2N}$ ,CAS号：2432-99-7)，纯度 $\geq 99\%$ ，或经国家认证并授予标准物质证书的标准物质。

# 3.4 标准溶液配制

3.4.1 11-氨基十一酸水溶液储备液 $(1.25\mathrm{mg / mL})$ ：准确称取11-氨基十一酸标准品 $125~\mathrm{mg}$ （精确至 $0.1\mathrm{mg}$ )用 $2\mathrm{mL}96\%$ 乙酸溶解后转移至 $100~\mathrm{mL}$ 容量瓶中，并以水定容至刻度，放置于 $4^{\circ}\mathrm{C}$ 冰箱保存。  
3.4.2 11-氨基十一酸异辛烷储备液 $(0.50\mathrm{mg / mL})$ ：准确称取11-氨基十一酸标准品 $25\mathrm{mg}$ （精确至 $0.1\mathrm{mg}$ )用 $5\mathrm{mL}$ 冰乙酸溶解后转移至 $50~\mathrm{mL}$ 容量瓶中，并以异辛烷定容至刻度，放置于 $4^{\circ}C$ 冰箱保存。  
3.4.3 11-氨基十一酸水溶液标准中间液 $(25\mu \mathrm{g} / \mathrm{mL})$ ：分别移取 $2\mathrm{mL}$ 水溶液储备液至3个不同的 $100~\mathrm{mL}$ 容量瓶中，分别用水基、酸性、酒精类食品模拟物定容。  
3.4.4 水基、酸性食品、酒精类食品模拟物标准工作溶液：分别移取11-氨基十一酸水溶液标准中间液 $0\mathrm{mL},1.0\mathrm{mL},2.0\mathrm{mL},4.0\mathrm{mL},10.0\mathrm{mL},20.0\mathrm{mL}$ 至 $50~\mathrm{mL}$ 容量瓶中，用水定容。标准工作液的浓度分别为 $0\mu \mathrm{g / mL},0.5\mu \mathrm{g / mL},1.0\mu \mathrm{g / mL},2.0\mu \mathrm{g / mL},5.0\mu \mathrm{g / mL},10.0\mu \mathrm{g / mL}$ 。采用同样方式，分别用对应酸性、酒精类食品模拟物配制同样浓度系列的11-氨基十一酸标准工作溶液。临用时配制。  
3.4.5 油基食品模拟物标准工作溶液：分别称取 $5\mathrm{g}$ （精确至 $0.01\mathrm{g}$ )橄榄油至6个不同的 $25~\mathrm{mL}$ 锥形瓶中。分别加入 $0\mu \mathrm{L},5\mu \mathrm{L},10\mu \mathrm{L},20\mu \mathrm{L},50\mu \mathrm{L},100\mu \mathrm{L}$ 的11-氨基十一酸异辛烷储备液，充分混匀。标准工作液的浓度分别为 $0\mu \mathrm{g / g},0.5\mu \mathrm{g / g},1.0\mu \mathrm{g / g},2.0\mu \mathrm{g / g},5.0\mu \mathrm{g / g},10.0\mu \mathrm{g / g}$ 。然后按5.2.2进行。

# 4 仪器和设备

4.1 高效液相色谱仪：配荧光检测器。  
4.2 振荡器：往复型。  
4.3 涡旋振荡器。  
4.4 氮气浓缩器，配加热装置。  
4.5 分析天平：感量为 $1\mathrm{mg}$ 和 $0.1\mathrm{mg}$   
4.6 pH计：精度0.01。  
4.7 微孔滤膜： $0.22\mu \mathrm{m}$

# 5 分析步骤

# 5.1 食品模拟物试液的制备

按照GB5009.156及GB31604.1的要求，对样品进行迁移试验，得到食品模拟物试液。

# 5.2 浸泡液的处理

# 5.2.1 水基、酸性、酒精类食品模拟物

准确移取 $1.0\mathrm{mL}$ 从迁移试验中获得的水基、酸性、酒精类食品模拟物至 $10\mathrm{mL}$ 反应管中，当模拟物为 $4\%$ 乙酸时应同时加入 $150~\mu \mathrm{L}$ 氢氧化钠溶液以调节 $\mathrm{pH}$ 。余下步骤按5.4进行衍生，平行制样2份。

# 5.2.2 油基食品模拟物

称取 $5\mathrm{g}$ (精确至 $0.01\mathrm{g}$ ) 从迁移试验中得到的橄榄油介质食品模拟物至 $25\mathrm{mL}$ 锥形瓶中，加入 $5\mathrm{mL}$ 异辛烷，混匀。准确移入 $5.0\mathrm{mL}96\%$ 乙酸，将锥形瓶放置在振荡器上振荡 $30\mathrm{min}$ 。待两相分离后，准确移取 $1.0\mathrm{mL}$ 下层的乙酸提取液转移至 $10\mathrm{mL}$ 反应管中，用氮气浓缩器于 $40^{\circ}\mathrm{C}$ 将乙酸提取液吹干。向吹干后的反应管中准确移入 $1.0\mathrm{mL}$ 水，置于涡旋振荡器上处理 $10\mathrm{s}$ ，充分混匀。余下步骤按5.4进行衍生，平行制样2份。

# 5.3 空白试液的制备

按5.2处理未与食品接触材料接触的食品模拟物，余下步骤按5.4进行衍生。

# 5.4 11-氨基十一酸的衍生

准确移取 $1.0\mathrm{mL}$ 硼酸缓冲溶液加入到制备的水基、酸性、酒精类、油基食品模拟物试液及制备的空白溶液中，置于涡旋振荡器上处理 $10\mathrm{s}$ ，充分混匀。混匀过程中，加入 $1.0\mathrm{mL}$ 荧光胺溶液。将所得衍生物溶液过微孔滤膜，滤液待测。

# 5.5 仪器参考条件

a）色谱柱： $\mathrm{C_{18}}$ 柱（柱长 $250~\mathrm{mm}$ ，内径 $4.6  \mathrm{mm}$ ，粒径 $5\mu \mathrm{m})$ ，或同等性能的色谱柱。  
b）流动相：甲醇-磷酸盐缓冲溶液（ $70 + 30$ ，体积比）。  
c) 流速: $1.0 \mathrm{~mL} / \mathrm{min}$ 。  
d）进样量： $10~\mu \mathrm{L}$   
e） 柱温：室温。  
f）荧光检测器：激发波长 $390~\mathrm{nm}$ ，发射波长 $480~\mathrm{nm}$

# 5.6 标准工作曲线的制作

分别吸取上述标准系列的衍生溶液注入液相色谱仪中，按照5.5仪器参考条件测定相应的峰面积(11-氨基十一酸标准物质衍生物色谱图见附录A)，以标准工作液中11-氨基十一酸浓度为横坐标，以11-氨基十一酸峰面积为纵坐标，绘制标准工作曲线。

# 5.7 试样溶液的测定

按照5.5仪器参考条件，将试样的衍生溶液注入液相色谱仪中，以保留时间定性，同时记录峰面积，根据标准曲线得到待测液中11-氨基十一酸的浓度。

# 6 分析结果的表述

由标准曲线得到食品模拟物试液中11-氨基十一酸的浓度，按GB5009.156进行迁移量计算，得到

食品接触材料及制品中11-氨基十一酸的迁移量。计算结果保留至小数点后两位。

# 7 精密度

在重复性条件下获得的两次独立测定结果的绝对差值不得超过算术平均值的 $10\%$ 。

# 8 其他

本标准的定量限：水基、酸性、酒精类食品模拟物中11-氨基十一酸定量限为 $0.8\mathrm{mg / L}$ ，油基食品模拟物中11-氨基十一酸定量限为 $0.8\mathrm{mg / kg}$ 。

# 附录A

# 11-氨基十一酸标准物质衍生物色谱图

A.1 水中11-氨基十一酸标准物质衍生物的HPLC色谱图见图A.1。

![](images/54dbab08a7443cd826eedf01194759ad08138a885da4732c28e1c4cf1851ae22.jpg)  
图A.1 水中11-氨基十一酸标准物质衍生物的HPLC色谱图

A.2 $4 \%$ 乙酸溶液中11-氨基十一酸标准物质衍生物的HPLC色谱图见图A.2。

![](images/70c14e5f47e2bb3f5eedc164a07326bf4af2ea93566b310ed790bf57830ef10f.jpg)  
图A.2 $4\%$ 乙酸溶液中11-氨基十一酸标准物质衍生物的HPLC色谱图

A.3 $10\%$ 乙醇溶液中11-氨基十一酸标准物质衍生物的HPLC色谱图见图A.3。

![](images/9afd1f8e25718540011ff960f81acb2068b656fe95808dda07401c32d57e1158.jpg)  
图A.3 $10\%$ 乙醇溶液中11-氨基十一酸标准物质衍生物的HPLC色谱图

A.4 橄榄油中11-氨基十一酸标准物质衍生物的HPLC色谱图见图A.4。

![](images/9d4d93c809322ab2c88aacb4f6ead0d0f0bf9fefc98b61f58057ca08374d75e3.jpg)  
图A.4 橄榄油中11-氨基十一酸标准物质衍生物的HPLC色谱图
