Repository: wei292224644/download_test

# 国家标准下载爬虫

从 **https://sppt.cfsa.net.cn:8086/db** 自动切换至「标准文本」、展开全部后，轮询所有下载按钮并保存到本地。

## 步骤说明

1. 打开上述网址（默认在「最新公告」）
2. 点击 **「标准文本」** 标签
3. 点击 **「展开全部>>」**
4. 查找页面上所有下载链接/按钮，逐个点击并保存文件

## 环境要求

- 使用 **uv** 做 Python 版本与依赖管理（见 [uv](https://docs.astral.sh/uv/)）
- 项目锁定 Python 3.12（`.python-version`），需 Playwright（Chromium）

## 安装与运行

```bash

# 进入项目目录
cd /Users/wwj/Desktop/self/download_gb

# 使用 uv 创建虚拟环境并安装依赖（会按 .python-version 使用 Python 3.12）
uv sync

# 安装 Playwright 浏览器（仅首次需要）
uv run playwright install chromium

File: _all_md/GB 31604.14-2016 食品安全国家标准  食品接触材料及制品  1-辛烯和四氢呋喃迁移量的测定.md
# 食品安全国家标准

# 食品接触材料及制品

# 1-辛烯和四氢呋喃迁移量的测定

2016-10-19 发布

2017-04-19 实施

# 前言

本标准代替GB/T23296.4—2009《食品接触材料 高分子材料 食品模拟物中1-辛烯和四氢呋喃的测定 气相色谱法》。

本标准与GB/T23296.4—2009相比，主要变化如下：

——标准名称修改为“食品安全国家标准 食品接触材料及制品 1-辛烯和四氢呋喃迁移量的测定”；

——增加了气相色谱-质谱法；  
——修改了食品模拟物试液的制备；  
——修改了分析结果的表述；  
——修改了检出限和定量限。

# 食品安全国家标准

# 食品接触材料及制品

# 1-辛烯和四氢呋喃迁移量的测定

# 1 范围

本标准规定了食品接触材料及制品中1-辛烯和四氢呋喃迁移量的测定方法。

本标准适用于食品接触材料及制品中1-辛烯和四氢呋喃迁移量的测定。

# 第一法 气相色谱法

# 2 原理

食品模拟物中1-辛烯、四氢呋喃经顶空进样后，在色谱柱中与内标物及其他组分分离，用氢火焰离子化检测器检测，以内标法定量。

# 3 试剂和材料

除非另有说明，本方法所用试剂均为分析纯，水为GB/T6682规定的一级水。

# 3.1 试剂

3.1.1 $N,N$ -二甲基乙酰胺 $\mathrm{(DMAC,C_4H_9NO)}$ ：纯度 $>99.0\%$   
3.1.2 水基、酸性、酒精类、油基食品模拟物：所用试剂依据GB31604.1的规定。

# 3.2 试剂配制

3.2.1 水基、酸性、酒精类、油基食品模拟物：按GB5009.156操作。

# 3.3 标准品

3.3.1 1-辛烯 $\left(\mathrm{C}_{8} \mathrm{H}_{16}\right)$ , CAS号: $111-66-0$ , 纯度 $\geqslant 99.5\%$ , 或经国家认证并授予标准物质证书的标准物质。  
3.3.2 异辛烷 $\left(\mathrm{C}_{8} \mathrm{H}_{18}, \mathrm{CAS}\right.$ 号：540-84-1)，纯度 $\geqslant 99.5\%$ ，或经国家认证并授予标准物质证书的标准物质。  
3.3.3 四氢呋喃（THF， $\mathrm{C_4H_8O}$ ，CAS号：109-99-9），纯度 $\geq 98.0\%$ ，或经国家认证并授予标准物质证书的标准物质。  
3.3.4 四氢吡喃（THP, $\mathrm{C}_5\mathrm{H}_{10}\mathrm{O}$ , CAS号：142-68-7），纯度 $\geq 99.9\%$ ，或经国家认证并授予标准物质证书的标准物质。

# 3.4 标准溶液配制

3.4.1 1-辛烯标准储备液 $(2\mathrm{mg / mL})$ ：量取 $45~\mathrm{mL}$ DMAC于 $50~\mathrm{mL}$ 容量瓶中，带塞称量（精确至

0.0001g)。再加入1-辛烯 $100\mathrm{mg}$ ，约 $150~\mu \mathrm{L}$ ，重新称量(精确至 $0.0001\mathrm{g}$ )。用DMAC定容。精确计算1-辛烯的浓度。于 $4^{\circ}C$ 避光保存，有效期3个月。  
3.4.2 1-辛烯标准中间溶液 $(200\mu \mathrm{g / mL})$ ：准确移取1-辛烯标准储备液 $1.0~\mathrm{mL}$ 于 $10~\mathrm{mL}$ 容量瓶中，用DMAC定容。保存条件同3.4.1。  
3.4.3 1-辛烯水基、酸性、酒精类食品模拟物介质标准工作溶液：用移液管分别移取 $1.0\mathrm{mL}$ 水基、酸性、酒精类食品模拟物于6个顶空瓶中，立即用隔垫和铝盖密封。用微量注射器透过隔垫依次加入 $200~\mu \mathrm{L}$ 异辛烷内标中间溶液，混匀。按附录A中表A.1用微量注射器透过隔垫向瓶中加入1-辛烯标准中间溶液及DMAC，混匀。  
3.4.4 1-辛烯橄榄油介质标准工作溶液：分别称取 $1\mathrm{g}$ （精确至 $0.01\mathrm{g}$ )橄榄油于6个顶空瓶中，立即用隔垫和铝盖密封。用微量注射器透过隔垫依次加入 $200~\mu \mathrm{L}$ 异辛烷内标中间溶液，混匀。按照附录A中表A.1所列，向瓶中加入同样体积的1-辛烯标准中间溶液及DMAC，混匀。  
3.4.5 异辛烷内标储备液 $(2\mathrm{mg / mL})$ ：量取 $45~\mathrm{mL}$ DMAC于 $50~\mathrm{mL}$ 容量瓶中，带塞称量（精确至 $0.001\mathrm{g})$ 。再加入 $100\mathrm{mg}$ 异辛烷，约 $150~\mu \mathrm{L}$ ，重新称量(精确至 $0.0001\mathrm{g})$ ，用DMAC定容。精确计算异辛烷的浓度。保存条件同3.4.1。  
3.4.6 异辛烷内标中间溶液 $(120\mu \mathrm{g / mL})$ ：移取 $3.0~\mathrm{mL}$ 异辛烷内标储备液于 $50~\mathrm{mL}$ 容量瓶中，用DMAC定容。保存条件同3.4.1。  
3.4.7 水基、酸性、酒精类 THF 标准储备液 $(2.2\mathrm{mg / mL})$ ：量取 $99~\mathrm{mL}$ 水于 $100~\mathrm{mL}$ 容量瓶中，带塞称量（精确至 $0.0001\mathrm{g}$ ）。加入 $220\mathrm{mg}$ THF，约 $250~\mu \mathrm{L}$ ，重新称重（精确至 $0.0001\mathrm{g}$ ），用水定容。精确计算THF的浓度。于 $4^{\circ}\mathrm{C}$ 避光保存，有效期1个星期。  
3.4.8 水基、酸性、酒精类THF标准中间溶液 $(22\mu \mathrm{g} / \mathrm{mL})$ ：量取 $90~\mathrm{mL}$ 水于 $100~\mathrm{mL}$ 容量瓶中，再移入 $1.0~\mathrm{mL}$ 水基THF标准储备液，用水定容。保存条件同3.4.7。  
3.4.9 THF水基、酸性、酒精类食品模拟物介质标准工作溶液：分别量取 $45~\mathrm{mL}$ 水基、酸性、酒精类食品模拟物于6个 $50~\mathrm{mL}$ 容量瓶中。按表A.2加入一定体积的水基、酸性、酒精类THF标准中间溶液，用对应的食品模拟物定容。

准确移取上述溶液各 $10.0\mathrm{mL}$ 分别于6个顶空瓶中，立即用隔垫和铝盖密封。用微量注射器移取 $100~\mu \mathrm{L}$ 水基、酸性、酒精类THP内标中间溶液透过隔垫加入各顶空瓶中，混匀。  
3.4.10 水基、酸性、酒精类THP内标储备液 $(1\mathrm{mg / mL})$ ：量取 $99~\mathrm{mL}$ 水于 $100~\mathrm{mL}$ 容量瓶中，带塞称量(精确至 $0.0001\mathrm{g}$ )，加入 $100\mathrm{mg}$ THP，约 $150~\mu \mathrm{L}$ ，重新称量(精确至 $0.0001\mathrm{g}$ )，用水定容。精确计算THP的浓度。保存条件同3.4.7。  
3.4.11 水基、酸性、酒精类THP内标中间溶液 $(70\mu \mathrm{g} / \mathrm{mL})$ ：量取 $90~\mathrm{mL}$ 水于 $100~\mathrm{mL}$ 容量瓶中，再移入 $7.0~\mathrm{mL}$ 水基THP内标储备液，用水定容。保存条件同3.4.7。  
3.4.12 油性THF标准储备液 $(1.0\mathrm{mg / mL})$ ：量取 $45~\mathrm{mL}$ DMAC于 $50~\mathrm{mL}$ 容量瓶中，带塞称量（精确至 $0.0001\mathrm{g}$ )。再加入 $50~\mathrm{mg}$ THF，约 $60~\mu \mathrm{L}$ ，重新称量(精确至 $0.0001\mathrm{g}$ )，用DMAC定容。精确计算THF的浓度。保存条件同3.4.7。  
3.4.13 油性THF标准中间溶液 $(50\mu \mathrm{g / mL})$ ：移取 $1.0~\mathrm{mL}$ 油性THF标准储备液于 $20~\mathrm{mL}$ 容量瓶中，用DMAC定容。保存条件同3.4.7。  
3.4.14 THF橄榄油介质标准工作溶液：分别称取 $10\mathrm{g}$ （精确至 $0.01\mathrm{g}$ )橄榄油于6个顶空瓶中，立即用隔垫和铝盖密封。用微量注射器移取 $100~\mu \mathrm{L}$ 油性THP内标中间溶液透过隔垫分别加入各顶空瓶中。按表A.3所示，向每个顶空瓶中加入一定体积的油性THF标准中间溶液和DMAC，配制与表A.3所列浓度相近的标准工作溶液。  
3.4.15 油性THP内标储备液 $(1\mathrm{mg / mL})$ ：量取 $45~\mathrm{mL}$ DMAC于 $50~\mathrm{mL}$ 容量瓶中，带塞称量（精确至 $0.0001\mathrm{g})$ 。再加入 $50~\mathrm{mg}$ THP，约 $60~\mu \mathrm{L}$ 重新称量(精确至 $0.0001\mathrm{g})$ ，用DMAC定容。精确计算THP的浓度。保存条件同3.4.7。

3.4.16 油性THP内标中间溶液 $(75\mu \mathrm{g / mL})$ ：移取 $1.5\mathrm{mL}$ 油性THP内标储备液于 $20~\mathrm{mL}$ 容量瓶中，用DMAC定容。保存条件同3.4.7。

# 4 仪器和设备

4.1 气相色谱仪：配备自动顶空进样器和氢火焰离子化检测器(FID)。  
4.2 顶空瓶： $20~\mathrm{mL}$ ，配备铝盖和丁基橡胶或硅树脂橡胶隔垫，隔垫接触样品一面应涂有聚四氟乙烯。注：THF可用于制造内涂聚四氟乙烯的丁基橡胶隔垫，这将对THF的分析产生严重干扰。因此在试验前应对隔垫进行净化处理，用蒸馏水至少煮沸 $15\mathrm{min}$ ，再晾干。已净化未使用的隔垫，下次使用时应再次净化。  
4.3 容量瓶： $10~\mathrm{mL},25~\mathrm{mL},50~\mathrm{mL},100~\mathrm{mL}$   
4.4 微量注射器： $25\mu \mathrm{L}, 50\mu \mathrm{L}, 100\mu \mathrm{L}, 250\mu \mathrm{L}, 500\mu \mathrm{L}$ 。  
4.5 移液管： $1\mathrm{mL},2\mathrm{mL},3\mathrm{mL},5\mathrm{mL},10\mathrm{mL}$   
4.6 分析天平：感量 $0.0001\mathrm{g}, 0.01\mathrm{g}$ 。

# 5 分析步骤

# 5.1 试样制备

按照GB5009.156及GB31604.1的要求，对样品进行迁移试验，得到食品模拟物试液。如果得到的食品模拟物试液不能马上进行下一步试验，应将食品模拟物试液于 $0^{\circ}\mathrm{C}\sim 4^{\circ}\mathrm{C}$ 冰箱中避光保存。

应将所得食品模拟物试液冷却或恢复至室温后进行下一步试验。

# 5.2 试液制备

# 5.2.1 用于测定1-辛烯的水基、酸性、酒精类食品模拟物试液的制备

从迁移试验中移取 $1.0\mathrm{mL}$ 水基食品模拟物于顶空瓶中，立即用隔垫和铝盖密封。用微量注射器透过隔垫依次加入 $200~\mu \mathrm{L}$ 异辛烷内标中间溶液和 $200~\mu \mathrm{L}$ DMAC，混匀。

# 5.2.2 用于测定1-辛烯的橄榄油介质食品模拟物试液的制备

从迁移试验中称取 $1\mathrm{g}$ （精确至 $0.01\mathrm{g}$ )橄榄油介质食品模拟物至顶空瓶中，以下按5.2.1“立即用隔热垫和铝盖密封……”的操作步骤进行处理。

# 5.2.3 用于测定四氢呋喃的水基、酸性、酒精类食品模拟物试液的制备

从迁移试验中移取 $10.0\mathrm{mL}$ 水基、酸性、酒精类食品模拟物于顶空瓶中，立即用隔垫和铝盖密封。用微量注射器透过隔垫加入 $100~\mu \mathrm{L}$ 水基、酸性、酒精类THP内标中间溶液，混匀。

# 5.2.4 用于测定四氢呋喃的橄榄油介质食品模拟物试液的制备

从迁移试验中称取 $10\mathrm{g}$ （精确至 $0.01\mathrm{g}$ )橄榄油介质食品模拟物于顶空瓶中，立即用隔垫和铝盖密封。用微量注射器透过隔垫加入 $100~\mu \mathrm{L}$ 油性THP内标中间溶液(3.4.16)，再用微量注射器迅速加入 $300~\mu \mathrm{L}$ DMAC，混匀。

# 5.3 空白试液的制备

按照5.2所述步骤处理没有与食品接触材料接触的食品模拟物。

# 5.4 测定

# 5.4.1 气相色谱测定参考条件

顶空进样器条件列出如下：

a）样品平衡时间： $60\mathrm{min}$   
b）顶空瓶温度： $70^{\circ}\mathrm{C}$   
c）进样针温度： $70^{\circ}\mathrm{C}$   
d）平衡罐转速： $500\mathrm{r / min}$

气相色谱条件列出如下：

a）色谱柱： $(5\%)$ -苯基)-甲基聚硅氧烷石英毛细管柱，柱长 $30.0\mathrm{m}$ ，内径 $0.25\mathrm{mm}$ ，膜厚 $0.25\mu \mathrm{m}$ 或性能类似的分析柱；  
b）程序升温：测定1-辛烯时， $60^{\circ}\mathrm{C}$ 保持 $6.5\mathrm{min}$ ，再以 $30^{\circ}\mathrm{C / min}$ 的速率升温至 $240^{\circ}\mathrm{C}$ ，保持 $3\mathrm{min}$ ；测定四氢呋喃时， $50^{\circ}\mathrm{C}$ 保持 $5\mathrm{min}$ ；  
c）进样口温度： $150~\mathrm{^\circ C}$   
d）检测器温度： $300^{\circ}\mathrm{C}$   
e）载气：氮气；  
f）载气流速：测定1-辛烯时为 $1.0\mathrm{mL / min}$ ；测定四氢呋喃时为 $2.5\mathrm{mL / min}$   
g）进样方式：分流进样，分流比 $10:1$   
h）进样量： $250~\mu \mathrm{L}$   
i） 氢气流速： $30~\mathrm{mL / min}$   
j）空气流速： $400~\mathrm{mL / min}$

# 5.4.2 绘制标准工作曲线

按照5.4.1所列测定条件，对标准工作溶液依次进样测定。以标准工作溶液中1-辛烯或四氢呋喃浓度为横坐标，单位以“ $\mathrm{mg / L}$ 或 $\mathrm{mg / kg}$ ”表示，以1-辛烯/异辛烷或四氢呋喃/四氢吡喃的峰面积比值为纵坐标，绘制标准曲线。标准色谱图参见图B.1和图B.2。

# 6 分析结果的表述

由标准曲线得到试样溶液中1-辛烯或四氢呋喃的浓度，按GB5009.156进行迁移量计算，得到食品接触材料及制品中1-辛烯或四氢呋喃的迁移量。计算结果保留两位有效数字。

# 7 精密度

在重复性条件下获得的两次独立测定结果的绝对差值不得超过算术平均值的 $10\%$ 。

# 8 其他

本方法的水基、酸性、酒精类模拟物中的1-辛烯和四氢呋喃检出限分别为 $2.0\mathrm{mg / L}$ 和 $0.1\mathrm{mg / L}$ 橄榄油模拟物中的1-辛烯和四氢呋喃检出限分别为 $2.0\mathrm{mg / kg}$ 和 $0.1\mathrm{mg / kg}$ 。

本方法的水基、酸性、酒精类模拟物中的1-辛烯和四氢呋喃定量限分别为 $6.0\mathrm{mg / L}$ 和 $0.3\mathrm{mg / L}$

橄榄油模拟物中的1-辛烯和四氢呋喃定量限分别为 $6.0\mathrm{mg / kg}$ 和 $0.3\mathrm{mg / kg}$ 。

# 第二法 气相色谱-质谱法

# 9 原理

食品模拟物中1-辛烯、四氢呋喃经顶空进样后，在色谱柱中与内标物及其他组分分离，用质谱检测器检测，以内标法定量。

# 10 试剂和材料

同第3章。

# 11 仪器和设备

11.1 气相色谱-质谱联用仪：配备EI源。  
11.2 顶空瓶、容量瓶、微量注射器、移液管和分析天平的规格同 $4.2\sim 4.6$

# 12 分析步骤

# 12.1 试样制备

同5.1。

# 12.2 试液制备

同5.2。

# 12.3 空白试液的制备

按照12.2所述步骤处理没有与食品接触材料接触的食品模拟物。

# 12.4 测定

# 12.4.1 气相色谱-质谱测定参考条件

顶空进样器条件列出如下：

a）样品平衡时间： $60\mathrm{min}$   
b）顶空瓶温度： $70^{\circ}C$   
c）进样针温度： $70^{\circ}\mathrm{C}$   
d）平衡罐转速： $500\mathrm{r / min}$ □

气相色谱-质谱条件列出如下：

a) 色谱柱: $(5\%)$ -苯基)-甲基聚硅氧烷石英毛细管柱, 柱长 $30.0 \mathrm{~m}$ , 内径 $0.25 \mathrm{~mm}$ , 膜厚 $0.25 \mu \mathrm{m}$ (质谱专用柱)或性能类似的分析柱;  
b）程序升温：初始温度 $38^{\circ}\mathrm{C}$ ，保持 $7\mathrm{min}$ ， $40^{\circ}\mathrm{C} / \mathrm{min}$ 升至 $240^{\circ}\mathrm{C}$ ，保持 $3\mathrm{min}$ ；  
c）进样口温度： $150~\mathrm{^\circ C}$

d) 离子源温度: $230^{\circ} \mathrm{C}$ ;   
e) 载气：氦气， $0.9\mathrm{mL} / \mathrm{min}$ ；  
f）进样方式：分流进样，分流比 $10:1$   
g）进样量： $250~\mu \mathrm{L}$   
h）传输线温度： $250~\mathrm{^\circ C}$   
i） 电离方式：EI；  
j）溶剂延迟： $2.2\mathrm{min}$   
k）质谱扫描方式：选择离子模式(SIM)，8min后关闭灯丝；  
1) 异辛烷定量离子 $m / z57$ ，定性离子 $m / z58,99$ ；1-辛烯定量离子 $m / z70$ ，定性离子 $m / z83$ 、112；四氢呋喃定量离子 $m / z72$ ，定性离子 $m / z71,73$ ；四氢吡喃定量离子 $m / z85$ ，定性离子 $m / z67,86$ 。

# 12.4.2 绘制标准工作曲线

按照12.4.1所列测定条件，对标准工作溶液依次进样测定。以标准工作溶液中1-辛烯或四氢呋喃浓度为横坐标，单位以“ $\mathrm{mg / L}$ 或 $\mathrm{mg / kg}$ ”表示，以1-辛烯/异辛烷或四氢呋喃/四氢吡喃的峰面积比值为纵坐标，绘制标准曲线。气相色谱-质谱总离子流图参见附录B。

# 12.4.3 确证

取试液(12.2)，参照12.4.1中所述的气相色谱-质谱条件进行内标法确证试验。参照图B.3和图B.4中1-辛烯或四氢呋喃的气相色谱-质谱总离子流图，在相同的实验条件下，如果确证试样中色谱峰保留时间与标准溶液在 $\pm 2.5\%$ 范围内，并且在扣除背景后的样品质谱图中定性离子的相对丰度与浓度接近的标准溶液谱图对应的定性离子的相对丰度进行比较，相对丰度偏差不超过表1的规定，则可判断样品中存在相应的待测物。

表 1 定性确证时相对离子丰度的最大允许偏差  

<table><tr><td>相对离子丰度</td><td>&gt;50%</td><td>20%~50%</td><td>10%~20%</td><td>≤10%</td></tr><tr><td>允许的相对偏差</td><td>±20%</td><td>±25%</td><td>±30%</td><td>±50%</td></tr></table>

# 13 分析结果的表述

同6。

# 14 精密度

在重复性条件下获得的两次独立测定结果的绝对差值不得超过算术平均值的 $10\%$ 。

# 15 其他

本方法的水基、酸性、酒精类模拟物中的1-辛烯和四氢呋喃检出限分别为 $2.0\mathrm{mg / L}$ 和 $0.1\mathrm{mg / L}$ 橄榄油模拟物中的1-辛烯和四氢呋喃检出限分别为 $2.0\mathrm{mg / kg}$ 和 $0.1\mathrm{mg / kg}$ 。

本方法的水基、酸性、酒精类模拟物中的1-辛烯和四氢呋喃定量限分别为 $6.0\mathrm{mg / L}$ 和 $0.3\mathrm{mg / L}$ 橄榄油模拟物中的1-辛烯和四氢呋喃定量限分别为 $6.0~\mathrm{mg / kg}$ 和 $0.3\mathrm{mg / kg}$ 。

# 附录A

# 标准工作溶液配制表

表 A. 1 标准工作溶液中 1-辛烯和 DMAC 的体积  

<table><tr><td>标准工作溶液</td><td>加入1-辛烯标准中间溶液的量 μL</td><td>加入DMAC的量 μL</td><td>在标准工作溶液中1-辛烯的近似浓度 mg/L</td></tr><tr><td>0</td><td>0</td><td>200</td><td>0</td></tr><tr><td>1</td><td>10</td><td>190</td><td>2</td></tr><tr><td>2</td><td>50</td><td>150</td><td>10</td></tr><tr><td>3</td><td>75</td><td>125</td><td>15</td></tr><tr><td>4</td><td>100</td><td>100</td><td>20</td></tr><tr><td>5</td><td>150</td><td>50</td><td>30</td></tr></table>

表 A.2 水基、酸性、酒精类 THF 标准工作溶液中 THF 的体积  

<table><tr><td>标准工作溶液</td><td>加入水基、酸性、酒精类 THF 标准中间溶液添加量 mL</td><td>标准工作溶液中 THF 浓度 mg/L</td></tr><tr><td>0</td><td>0</td><td>0</td></tr><tr><td>1</td><td>0.2</td><td>0.09</td></tr><tr><td>2</td><td>0.5</td><td>0.22</td></tr><tr><td>3</td><td>1.5</td><td>0.66</td></tr><tr><td>4</td><td>2.5</td><td>1.10</td></tr><tr><td>5</td><td>3.5</td><td>1.54</td></tr></table>

表 A. 3 油性 THF 标准工作溶液中 THF 和 DMAC 体积  

<table><tr><td>标准工作溶液</td><td>加入油性THF标准中间溶液添加量μL</td><td>DMAC添加量μL</td><td>标准工作溶液中THF的浓度mg/kg</td></tr><tr><td>0</td><td>0</td><td>300</td><td>0</td></tr><tr><td>1</td><td>12</td><td>288</td><td>0.06</td></tr><tr><td>2</td><td>50</td><td>250</td><td>0.25</td></tr><tr><td>3</td><td>120</td><td>180</td><td>0.60</td></tr><tr><td>4</td><td>200</td><td>100</td><td>1.00</td></tr><tr><td>5</td><td>300</td><td>0</td><td>1.50</td></tr></table>

附录B

气相色谱法和气相色谱-质谱法标准品谱图

FID 信号

图B.1 1-辛烯标准气相色谱图  
![](images/2f12ff7f2aef385d74060bb7ca54b73c39ef67f61eb1ac4b23c44acb2b6cb144.jpg)  
FID 信号

![](images/89d37e968bdd883d1d11032647861e1a6ce9938962998fed31aaa92dbf3f1695.jpg)  
图B.2 四氢呋喃标准气相色谱图

![](images/809432a19405d75532f5eb0bbfd9d9090674255d2ffdd20dd7c08e68344feb15.jpg)  
图B.3 1-辛烯气相色谱-质谱总离子流(SIM)图

![](images/b779b810154f701a7443581818ec4e832b76ea8776a6ceccd4d24176e8bd95fa.jpg)  
图B.4 四氢呋喃气相色谱-质谱总离子流（SIM)图

File: _all_md/GB 31604.17-2016 食品安全国家标准  食品接触材料及制品 丙烯腈的测定和迁移量的测定.md
# 食品安全国家标准

# 食品接触材料及制品 丙烯腈的测定和迁移量的测定

2016-10-19 发布

2017-04-19 实施

# 前言

本标准代替GB/T5009.152—2003《食品包装用苯乙烯-丙烯腈共聚物和橡胶改性的丙烯腈-丁二烯-苯乙烯树脂及其成型品中残留丙烯腈单体的测定》和GB/T23296.8—2009《食品接触材料 高分子材料 食品模拟物中丙烯腈的测定 气相色谱法》和SN/T2197—2008《食品接触材料 高分子材料 食品和食品模拟物中丙烯腈的测定 气相色谱法》。

本标准与GB/T5009.152—2003相比，主要变化如下：

——标准名称修改为“食品安全国家标准 食品接触材料及制品 丙烯腈的测定和迁移量的测定”；  
——删除了气相色谱-氢火焰检测器法，保留气相色谱-氮磷检测器法；  
——增加了食品接触材料及制品中丙烯腈迁移量的测定。

# 食品安全国家标准

# 食品接触材料及制品 丙烯腈的测定和迁移量的测定

# 1 范围

本标准规定了食品接触材料及其制品中丙烯腈的测定方法和迁移量的测定方法。  
本标准适用于食品接触材料及其制品中丙烯腈的测定和迁移量的测定。

# 丙烯腈的测定

# 2 原理

食品接触材料及制品经 $N,N-$ 二甲基甲酰胺溶解或分散于顶空瓶中，加热使待测成分达到气液平衡，然后定量吸取顶空气进行气相色谱测定。根据保留时间定性，丙腈作为内标物，以内标法定量。

# 3 试剂和材料

本方法所用水为GB/T6682规定的一级水。试验中容器及转移器具应避免使用塑料材质。

# 3.1 试剂

$N,N-$ 二甲基甲酰胺（DMF）：分析纯，在丙烯腈和丙腈保留时间处无干扰峰。

# 3.2 标准品

3.2.1丙烯腈 $\mathrm{(C_3H_3N,CAS}$ 号：107-13-1)： $1000\mu \mathrm{g / mL}$ ，或经国家认证并授予标准物质证书的标准物质。  
3.2.2 丙腈 $\mathrm{(C_2H_5CN}$ ，CAS号：107-12-0）： $1000\mu \mathrm{g / mL}$ ，或经国家认证并授予标准物质证书的标准物质。

# 3.3 标准溶液配制

# 3.3.1 丙烯腈标准使用液

吸取丙烯腈标准品 $0.1\mathrm{mL}, 0.2\mathrm{mL}, 0.3\mathrm{mL}, 0.4\mathrm{mL}, 0.5\mathrm{mL}$ ，分别移入 $10\mathrm{mL}$ 容量瓶中，各加入 $N, N-$ 二甲基甲酰胺稀释至刻度，混匀（每毫升相当于丙烯腈 $10\mu \mathrm{g}, 20\mu \mathrm{g}, 30\mu \mathrm{g}, 40\mu \mathrm{g}, 50\mu \mathrm{g}$ ），使用当天配制。

# 3.3.2 丙腈标准溶液

吸取丙腈标准品 $0.5\mathrm{mL}$ 移入 $10\mathrm{mL}$ 容量瓶中，加入 $N,N$ -二甲基甲酰胺稀释至刻度，混匀，得到浓度为 $50~\mu \mathrm{g / mL}$ 的丙腈标准溶液。

# 4 仪器和设备

4.1 气相色谱仪（带氮磷检测器）。  
4.2 顶空自动进样器。  
4.3 $20~\mathrm{mL}$ 顶空气测定瓶，配有表层涂聚氟乙烯硅橡胶盖及铝帽。  
4.4 分析天平：感量为 $0.1\mathrm{mg}$   
4.5 $10~\mathrm{mL}$ 容量瓶。   
4.6 $250~\mu \mathrm{L}$ 微量注射器。

# 5 分析步骤

# 5.1 试样制备

取具代表性的食品包装材料 $10\mathrm{g}$ ，用粉碎机粉碎或用剪刀剪成粒径小于或等于 $0.2\mathrm{cm}$ 的碎片，混匀，装入洁净的容器内。

# 5.2 试液制备

称取 $0.5\mathrm{g}$ (精确至 $0.01\mathrm{g}$ ) 试样装入顶空瓶中，加入 $5.0\mathrm{mL}N,N-$ 二甲基甲酰胺，立即加盖密封，用 $250~\mu \mathrm{L}$ 微量注射器在顶空瓶中加入 $200~\mu \mathrm{L}$ 丙腈标准溶液，充分振摇，使瓶中试样完全溶解或充分分散，待测。同时做空白试验。

# 5.3 仪器参考条件

# 5.3.1 顶空进样器条件

顶空进样器条件列出如下：

a）平衡时间： $30\mathrm{min}$   
b）炉温： $80^{\circ}C$   
c）压力： $138\mathrm{kPa}$   
d）加压时间： $2\mathrm{min}$   
e）进样时间： $0.04\mathrm{min}$   
f）传输线温度： $85^{\circ}C$ □

# 5.3.2 气相色谱条件

气相色谱条件列出如下：

a) 色谱柱: 交联键合聚乙二醇固定相毛细管色谱柱, 柱长 $30 \mathrm{~m}$ , 内径 $0.32 \mathrm{~mm}$ , 膜厚 $0.25 \mu \mathrm{m}$ , 或等效柱;  
b）柱温度程序： $40^{\circ}\mathrm{C}$ 保持 $4\mathrm{min},10^{\circ}\mathrm{C / min}$ 升至 $70^{\circ}\mathrm{C}$ 保持 $1\mathrm{min},15^{\circ}\mathrm{C / min}$ 升至 $170^{\circ}\mathrm{C}$   
c）进样口温度： $150~\mathrm{^\circ C}$   
d）检测器温度： $280~\mathrm{^\circ C}$   
e) 载气氮气流速: $50 \mathrm{~mL} / \mathrm{min}$ ;   
f) 氢气流速: $1.5 \mathrm{~mL} / \mathrm{min}$ ;   
g）空气流速： $145~\mathrm{mL / min}$   
h）进样口恒压进样： $100\mathrm{kPa}$

# 5.4 校准溶液配制与校准曲线制作

取5只顶空瓶分别加入 $200\mu \mathrm{L}$ 丙腈标准溶液，再依次加入丙烯腈系列标准溶液，此时校准溶液中的丙烯腈含量分别相当于 $2.0\mu \mathrm{g},4.0\mu \mathrm{g},6.0\mu \mathrm{g},8.0\mu \mathrm{g},10.0\mu \mathrm{g}$ 。气相色谱调至最佳工作状态，将装有标准系列的顶空瓶置于顶空进样器中，取液上气进气相色谱，进行测定，得到相应丙腈和丙烯腈色谱峰。以丙烯腈含量为横坐标，丙烯腈峰面积与丙腈峰面积的比值为纵坐标绘制校准曲线。

丙烯腈气相色谱图见图A.1。

# 5.5 试样溶液的测定

气相色谱调至最佳工作状态，将装有待测试液的顶空瓶置于顶空进样器中，取液上气进气相色谱，进行测定，得到相应丙烯腈与丙腈的色谱峰，根据保留时间定性，根据试样中丙烯腈与内标物丙腈峰面积比值计算定量。

# 6 分析结果的表述

试样中丙烯腈的含量按式(1)计算：

$$
X = \frac {c \times 1 0 0 0}{m \times 1 0 0 0} \quad \dots \tag {1}
$$

式中：

$X$ ——试样中丙烯腈的含量，单位为毫克每千克 $(\mathrm{mg / kg})$ ；

$c$ ——由标准曲线求得试样溶液中丙烯腈的含量，单位为微克 $(\mu \mathrm{g})$ ；

1000——换算系数；

$m$ ——试样的称样量，单位为克 $(\mathrm{g})$ 。

计算结果保留两位有效数字。

# 7 精密度

在重复性条件下获得的两次独立测定结果的绝对差值不得超过算术平均值的 $10\%$ 。

# 8 其他

方法检出限为 $0.1\mathrm{mg / kg}$ ，定量限为 $0.2\mathrm{mg / kg}$

# 丙烯腈迁移量的测定

# 9 原理

食品接触材料及制品采用食品模拟物浸泡，丙烯腈迁移到浸泡液中，取一定量模拟物浸泡液加入顶空瓶中，加热使待测成分达到气液平衡，然后定量吸取顶空气进行气相色谱测定。根据保留时间定性，丙腈作为内标物，以内标法定量。

# 10 试剂和材料

本方法所用水为GB/T6682规定的一级水。试验中容器及转移器具应避免使用塑料材质。

# 10.1 试剂

10.1.1 $N,N$ -二甲基甲酰胺(DMF)：分析纯，在丙烯腈和丙腈保留时间处无干扰峰。  
10.1.2 水基、酸性、酒精类、油基食品模拟物：所用试剂依据GB31604.1的规定。

# 10.2 试剂配制

水基、酸性、酒精类、油基食品模拟物：按GB5009.156操作。

# 10.3 标准品

10.3.1 丙烯腈 $\mathrm{(C_3H_3N, CAS}$ 号：107-13-1)： $1000\mu \mathrm{g / mL}$ ，或经国家认证并授予标准物质证书的标准物质。  
10.3.2丙腈 $\mathrm{(C_2H_5CN}$ ,CAS号：107-12-0）： $1000\mu \mathrm{g / mL}$ ，或经国家认证并授予标准物质证书的标准物质。

# 10.4 丙烯腈标准溶液配制

丙烯腈系列标准使用液：分别吸取丙烯腈标准液 $10\mu \mathrm{L},20\mu \mathrm{L},30\mu \mathrm{L},40\mu \mathrm{L},50\mu \mathrm{L}$ 移入 $10\mathrm{mL}$ 容量瓶中，各加 $N,N$ -二甲基甲酰胺稀释至刻度，混匀(每毫升相当于丙烯腈 $1\mu \mathrm{g},2\mu \mathrm{g},3\mu \mathrm{g},4\mu \mathrm{g},5\mu \mathrm{g})$ ，使用当天配制。

# 10.5 丙腈标准溶液配制

吸取丙腈标准品 $50~\mu \mathrm{L}$ 移入 $10~\mathrm{mL}$ 容量瓶中，加入 $N,N-$ 二甲基甲酰胺稀释至刻度，混匀，得到浓度为 $5\mu \mathrm{g / mL}$ 的丙腈标准溶液。

# 11 仪器和设备

11.1 气相色谱仪（带氮磷检测器）。  
11.2 顶空自动进样器。  
11.3 $20~\mathrm{mL}$ 顶空气测定瓶，配有表层涂聚氟乙烯硅橡胶盖及铝帽。  
11.4 涡旋振荡器。  
11.5 分析天平：感量 $0.1\mathrm{mg}$   
11.6 $10\mathrm{mL}$ 容量瓶。   
11.7 $100\mu \mathrm{L}$ 微量注射器。

# 12 分析步骤

# 12.1 试液制备

# 12.1.1 水基、酸性、酒精类、油基食品模拟物

本标准食品模拟试验采用水基、酸性、酒精类、油基食品模拟物，所需试液通过迁移试验获取，可在

$4^{\circ} \mathrm{C}$ 冰箱中避光保存一周。

# 12.1.2 迁移试验

按照GB5009.156及GB31604.1的要求，对样品进行迁移试验，得到食品模拟物试液。如果得到的食品模拟物试液不能马上进行下一步试验，应将食品模拟物试液于 $4^{\circ}\mathrm{C}$ 冰箱中保存。所得食品模拟物试液应冷却或恢复至室温后进行下一步试验。

# 12.1.3 浸泡液的处理

食品模拟物配制过程参照GB/T5009.156用 $5\mathrm{mL}$ 移液器移取 $5.0~\mathrm{mL}$ 食品模拟物装入顶空瓶中，准确称量移入液体质量，立即加盖密封，用 $100\mu \mathrm{L}$ 微量注射器在顶空瓶中加入 $100\mu \mathrm{LN},N$ 二甲基甲酰胺和 $100\mu \mathrm{L}$ 丙腈标准溶液，混合均匀，待测。同时做空白试验。

# 12.2 仪器参考条件

# 12.2.1 顶空进样器条件

顶空进样器条件列出如下：

a）平衡时间： $30\mathrm{min}$   
b）炉温： $80^{\circ}C$   
c）压力： $138\mathrm{kPa}$   
d）加压时间： $2\mathrm{min}$   
e）进样时间： $0.04\mathrm{min}$   
f）传输线温度： $85^{\circ}C$ 。

# 12.2.2 气相色谱条件

气相色谱条件列出如下：

a）色谱柱：交联键合聚乙二醇固定相毛细管色谱柱，柱长 $30\mathrm{m}$ ，内径 $0.32\mathrm{mm}$ ，膜厚 $0.25\mu \mathrm{m}$ ，或等效柱；  
b）柱温度程序： $40^{\circ}\mathrm{C}$ 保持 $4\mathrm{min},10^{\circ}\mathrm{C / min}$ 升至 $70~^\circ \mathrm{C}$ 保持 $1\mathrm{min},15^{\circ}\mathrm{C / min}$ 升至 $170^{\circ}C$

c）进样口温度： $150~\mathrm{^\circ C}$   
d）检测器温度： $280^{\circ}C$   
e) 载气氮气流速: $50 \mathrm{~mL} / \mathrm{min}$ ;   
f) 氢气流速: $1.5 \mathrm{~mL} / \mathrm{min}$ ;   
g）空气流速： $145~\mathrm{mL / min}$   
h）进样口恒压进样： $100\mathrm{kPa}$

# 12.3 标准曲线制作

5只顶空瓶分别按照12.1.3的试液制备过程统一加入不含丙烯腈的食品模拟物，只将12.1.3过程中加入的 $100\mu \mathrm{L}N,N$ -二甲基甲酰胺换成加入 $100\mu \mathrm{L}$ 丙烯腈系列标准溶液，此时校准溶液中的丙烯腈含量分别相当于 $0.1\mu \mathrm{g},0.2\mu \mathrm{g},0.3\mu \mathrm{g},0.4\mu \mathrm{g},0.5\mu \mathrm{g}$ 。同试样测定，顶空法注入色谱仪，计算丙烯腈与丙腈峰面积比值。以丙烯腈含量为横坐标，丙烯腈与丙腈峰面积比值为纵坐标绘制校准曲线，根据试样中丙烯腈与内标物丙腈峰面积比值计算定量。

丙烯腈气相色谱图参见图A.1。

# 12.4 试样溶液的测定

气相色谱调至最佳工作状态，将装有待测试液的顶空瓶置于顶空进样器中，取液上气进气相色谱，进行测定，得到相应丙烯腈与丙腈的色谱峰，根据保留时间定性，并测量其相应的峰面积。

# 13 分析结果的表述

由标准曲线得到试样溶液中丙烯腈的含量，按GB5009.156进行迁移量计算，得到食品接触材料及制品中丙烯腈的迁移量。计算结果保留两位有效数字。

# 14 精密度

在重复性条件下获得的两次独立测定结果的绝对差值不得超过算术平均值的 $10\%$ 。

# 15 其他

方法检出限为 $0.01\mathrm{mg / kg}$ ，定量限为 $0.02\mathrm{mg / kg}$

# 附录A

# 丙烯腈气相色谱图

丙烯腈气相色谱图见图A.1。

图A.1 丙烯腈气相色谱图  
![](images/152232412b7f83566b729d6edaeeb2299d84dd23dd1192430c30fb12eda0671a.jpg)  
说明：  
1—丙烯腈；  
2——丙腈。

File: _all_md/GB 31604.18-2016 食品安全国家标准 食品接触材料及制品 丙烯酰胺迁移量的测定.md
# 食品安全国家标准

# 食品接触材料及制品

# 丙烯酰胺迁移量的测定

2016-10-19 发布

2017-04-19 实施

# 前言

本标准代替GB/T23296.9—2009《食品接触材料 高分子材料 食品模拟物中丙烯酰胺的测定高效液相色谱法》。

本标准与GB/T23296.9—2009相比，主要变化如下：

——标准名称修改为“食品安全国家标准 食品接触材料及制品 丙烯酰胺迁移量的测定”；  
——增加了适用范围；  
——修改了食品模拟物制备；  
——修改了油基食品模拟物试液的处理过程。

# 食品安全国家标准

# 食品接触材料及制品丙烯酰胺迁移量的测定

# 1 范围

本标准规定了食品接触材料及制品中丙烯酰胺迁移量的测定。

本标准适用于食品接触材料及制品中丙烯酰胺迁移量的液相色谱法检测。

# 2 原理

对于食品接触材料及其制品的食品模拟物采用液相色谱进行检测，其中水基、酸性、酒精类食品模拟物直接进样，油基食品模拟物通过水萃取后进样，通过高效液相色谱(色谱柱为离子排斥柱)进行分离，采用紫外检测器进行检测，方法采用外标峰面积法定量。

# 3 试剂和材料

除非另有说明，本方法所用试剂均为分析纯，水为GB/T6682规定的一级水。试验中容器及转移器具应避免使用塑料材质。

# 3.1 试剂

3.1.1 水基、酸性、酒精类、油基食品模拟物：所用试剂依据GB31604.1的规定。

3.1.2 乙腈 $\mathrm{(C_2H_3N)}$ ：色谱纯。

3.1.3 甲醇 $\mathrm{(CH_3OH)}$ ：色谱纯。

3.1.4 硫酸 $\mathrm{(H_2SO_4)}$ ：优级纯。

# 3.2 试剂配制

3.2.1 水基、酸性、酒精类、油基食品模拟物：根据待测样品的预期用途和使用条件，按GB5009.156操作。  
3.2.2 硫酸溶液 $(0.0036\mathrm{mol} / \mathrm{L})$ ：量取 $0.1\mathrm{mL}$ 硫酸，用水定容至 $500~\mathrm{mL}$ ，混匀。

# 3.3 标准品

丙烯酰胺 $\mathrm{(C_3H_5NO)}$ ：纯度 $\geqslant 99\%$

# 3.4 标准溶液配制

3.4.1 丙烯酰胺标准储备溶液 $(1000\mathrm{mg / L})$ ：准确称取丙烯酰胺标准品 $10\mathrm{mg}$ （精确至 $0.1\mathrm{mg}$ )，用甲醇定容至 $10~\mathrm{mL}$ ，该储备液储存于 $0^{\circ}\mathrm{C}\sim 4^{\circ}\mathrm{C}$ 冰箱中。  
3.4.2 丙烯酰胺标准中间溶液 $(10\mathrm{mg / L})$ ：吸取 $1.0~\mathrm{mL}$ 丙烯酰胺贮备液用甲醇定容至 $100~\mathrm{mL}$ 。

# 4 仪器和设备

4.1 高效液相色谱仪：配有紫外检测器。  
4.2 分析天平：感量 $0.1\mathrm{mg}$ 和 $0.01\mathrm{g}$   
4.3 微孔滤膜： $0.2\mu \mathrm{m}$   
4.4 具塞比色管： $25~\mathrm{mL}$

# 5 分析步骤

# 5.1 试液制备

# 5.1.1 食品模拟物试液的制备

根据待测样品的预期用途和使用条件，按照GB5009.156和GB31604.1规定的迁移试验方法及试验条件进行迁移试验。迁移试验结束后，将迁移试验所得模拟物充分混匀后，用于以下分析。

# 5.1.2 水基、酸性、酒精类食品模拟物试液的制备

将食品模拟物试液通过 $0.2\mu \mathrm{m}$ 微孔滤膜过滤后供测定用。

# 5.1.3 油基食品模拟物试液的制备

称取 $10\mathrm{g}$ （精确至 $0.01\mathrm{g}$ )油基食品模拟物试液至比色管中，加入 $10.0~\mathrm{mL}$ 水，剧烈振荡 $1\mathrm{min}$ ，静置分层。取下层水溶液，通过 $0.2\mu \mathrm{m}$ 滤膜过滤后供测定用。

# 5.1.4 空白溶液的制备

# 5.1.4.1 水基、酸性、酒精类食品模拟物空白溶液

移取未与样品接触过的食品模拟物，通过 $0.2\mu \mathrm{m}$ 微孔滤膜过滤后供测定用。

# 5.1.4.2 油基食品模拟物空白溶液

移取 $10\mathrm{g}$ （精确至 $0.01\mathrm{g}$ ）未与样品接触过的食品模拟物，按照5.1.3操作。

# 5.1.5 水基、酸性、酒精类食品模拟物标准工作溶液

准确吸取丙烯酰胺标准中间溶液 $0.00\mathrm{mL}, 0.03\mathrm{mL}, 0.05\mathrm{mL}, 0.08\mathrm{mL}, 0.1\mathrm{mL}, 0.5\mathrm{mL}$ 于 $10\mathrm{mL}$ 容量瓶中，用未与样品接触过的食品模拟物定容，得到丙烯酰胺浓度分别为 $0.00\mathrm{mg/L}, 0.03\mathrm{mg/L}, 0.05\mathrm{mg/L}, 0.08\mathrm{mg/L}, 0.10\mathrm{mg/L}, 0.50\mathrm{mg/L}$ 的标准工作液。采用同样方式，分别用对应水基、酸性、酒精类食品模拟物配制同样浓度系列的丙烯酰胺标准工作溶液。

# 5.1.6 油基食品模拟物标准工作溶液

分别称取 $10\mathrm{g}$ （精确至 $0.01\mathrm{g}$ )油基食品模拟物至5个比色管中，分别吸取丙烯酰胺标准中间溶液 $(10~\mathrm{mg / L})0.00~\mathrm{mL},0.03~\mathrm{mL},0.05~\mathrm{mL},0.08~\mathrm{mL},0.1~\mathrm{mL},0.5~\mathrm{mL}$ 于比色管中，混匀，加入 $10.0~\mathrm{mL}$ 水，剧烈振荡 $1\mathrm{min}$ ，静置分层。得到丙烯酰胺浓度分别为 $0.00~\mathrm{mg / kg},0.03~\mathrm{mg / kg},0.05~\mathrm{mg / kg},0.08~\mathrm{mg / }$ $\mathrm{kg},0.10~\mathrm{mg / kg},0.50~\mathrm{mg / kg}$ 的标准工作液。取下层水溶液，通过 $0.2\mu \mathrm{m}$ 滤膜过滤后供测定用。

# 5.2 测定

# 5.2.1 液相色谱条件

a）色谱柱：Venusil CIS，离子排斥色谱柱，柱长 $250~\mathrm{mm}$ ，内径 $4.6  \mathrm{mm}$ ，粒径 $5\mu \mathrm{m}$ ，或相当者；  
b）流动相：硫酸溶液：乙腈 $(91 + 9)$   
c) 流速: $0.5 \mathrm{~mL} / \mathrm{min}$ ;   
d) 柱温： $50^{\circ}\mathrm{C}$ ；  
e）紫外检测器：波长 $198~\mathrm{nm}$   
f）进样量： $20~\mu \mathrm{L}$

# 5.2.2 色谱测定

对标准溶液及样液依次进样测定，以标准工作溶液中丙烯酰胺浓度为横坐标，单位以“ $\mathrm{mg / L}$ 或 $\mathrm{mg / kg}$ ”表示；以对应的峰面积为纵坐标，绘制标准曲线。用保留时间定性，外标法定量。在上述色谱条件下丙烯酰胺保留时间为 $11.6\mathrm{min}$ ，色谱图见附录A。

回归参数按式(1)计算：

$$
y = a \times x + b \quad \dots \tag {1}
$$

式中：

$y$ ——食品模拟物标准工作溶液中丙烯酰胺的峰面积；

$a$ ——回归曲线的斜率；

$x$ ——食品模拟物标准工作溶液中丙烯酰胺的浓度，单位为毫克每升或毫克每千克 $(\mathrm{mg / L}$ 或 $\mathrm{mg / kg})$ ；

$b$ ——回归曲线的截距。

# 6 分析结果的表述

由标准曲线得到试样溶液中丙烯酰胺的浓度，按GB5009.156进行迁移量计算，得到食品接触材料及制品中丙烯酰胺的迁移量。计算结果保留至小数点后两位。

# 7 精密度

在重复的条件下获得的两次独立测定结果的绝对差值不得超过 $10\%$ 。

# 8 其他

本方法对水基、酸性、酒精类食品模拟物中丙烯酰胺的检出限为 $0.01\mathrm{mg / L}$ ，油基食品模拟物中丙烯酰胺的检出限为 $0.01\mathrm{mg / kg}$ 。

本方法对水基、酸性、酒精类食品模拟物中丙烯酰胺的定量限为 $0.03\mathrm{mg / L}$ ，油基食品模拟物中丙烯酰胺的定量限为 $0.03\mathrm{mg / kg}$ 。

# 附录A

# 标准溶液色谱图

# A.1 正己烷模拟物中丙烯酰胺标准液相色谱图

正己烷模拟物中丙烯酰胺标准液相色谱图见图A.1。

![](images/3e9570e48ae3e56bd41158dc0cc2de6a9451d2da02b69ec1f908612a3f58acd4.jpg)  
图A.1 正己烷模拟物中丙烯酰胺标准液相色谱图 $(0.05\mathrm{mg / L})$

# A.2 $10\%$ 乙醇模拟物中丙烯酰胺标准液相色谱图

$10\%$ 乙醇模拟物中丙烯酰胺标准液相色谱图见图A.2。

![](images/ab37b3d5ba36312d4bb6e1d405480a2834ec88bf002e493160e0f55ae0cc63fa.jpg)  
图A.2 $10\%$ 乙醇模拟物中丙烯酰胺标准液相色谱图 $(0.05\mathrm{mg / L})$

# A.3 $20\%$ 乙醇模拟物中丙烯酰胺标准液相色谱图

20%乙醇模拟物中丙烯酰胺标准液相色谱图见图A.3。

![](images/d748ddc62d46c0af04e9614fe51b463b5d0a100c5a72042911e9d5aad565005d.jpg)  
图A.3 $20\%$ 乙醇模拟物中丙烯酰胺标准液相色谱图 $(0.05\mathrm{mg / L})$

# A.4 $50\%$ 乙醇模拟物中丙烯酰胺标准液相色谱图

$50\%$ 乙醇模拟物中丙烯酰胺标准液相色谱图见图A.4。

![](images/3bbdeedb3f3bc82c182c15e8372ca3b2a35c571fc47eb3c53533bba4e55cabdd.jpg)  
图A.4 $50\%$ 乙醇模拟物中丙烯酰胺标准液相色谱图 $(0.05\mathrm{mg / L})$

# A.5 $4\%$ 乙酸模拟物中丙烯酰胺标准液相色谱图

$4\%$ 乙酸模拟物中丙烯酰胺标准液相色谱图见图A.5。

![](images/d387dffb132a15b85b9d14d7188b56e5f635fcbb77ba8b038f808309505ddf91.jpg)  
图A.5 $4\%$ 乙酸模拟物中丙烯酰胺标准液相色谱图 $(0.05\mathrm{mg / L})$

File: _all_md/GB 31604.19-2016 食品安全国家标准 食品接触材料及制品 己内酰胺的测定和迁移量的测定.md
# 食品安全国家标准

# 食品接触材料及制品

# 己内酰胺的测定和迁移量的测定

2016-10-19 发布

2017-04-19 实施

# 前言

本标准代替GB/T5009.125—2003《尼龙6树脂及成型品中己内酰胺的测定》、GB/T23296.20—2009《食品接触材料 高分子材料 食品模拟物中己内酰胺及己内酰胺盐的测定 气相色谱法》和SN/T2283—2009《食品接触材料 高分子材料 食品模拟物中己内酰胺及己内酰胺盐的测定 气相色谱法》。

本标准与GB/T5009.125—2003相比，主要变化如下：

——标准名称修改为“食品安全国家标准 食品接触材料及制品 己内酰胺的测定和迁移量的测定”；

——增加了己内酰胺的测定方法。

# 食品安全国家标准

# 食品接触材料及制品

# 己内酰胺的测定和迁移量的测定

# 1 范围

本标准规定了食品接触材料及制品中已内酰胺的测定方法和迁移量的测定方法。

本标准适用于食品接触材料及制品中己内酰胺的测定和迁移量的测定。

# 己内酰胺的测定

# 2 原理

试样经水提取后，己内酰胺溶解在提取液中，经滤膜过滤后用配有紫外检测器的高效液相色谱仪进行检测，外标法定量。

# 3 试剂和材料

除非另有说明，本方法所用试剂均为分析纯，水为GB/T6682规定的一级水。

# 3.1 试剂

乙腈 $\mathrm{(C_2H_3N}$ ，CAS号：75-05-8）：色谱纯。

# 3.2 标准品

3.2.1 己内酰胺 $\left(\mathrm{C}_{6} \mathrm{H}_{11} \mathrm{NO}, \mathrm{CAS}\right.$ 号：105-60-2）：纯度 $\geqslant 99\%$ ，或经国家认证并授予标准物质证书的标准物质。

# 3.3 标准溶液配制

# 3.3.1 己内酰胺标准储备液

称取 $100\mathrm{mg}$ (精确至 $0.0001\mathrm{g}$ ) 已内酰胺, 用水溶解后, 定容至 $100\mathrm{mL}$ , 配制成浓度为 $1000\mathrm{mg/L}$ 的储备液。溶液在 $4^{\circ}\mathrm{C}$ 下避光密封储存, 有效期为 1 个月。

# 3.3.2 己内酰胺中间标准溶液

用刻度吸量管吸取 $0.05\mathrm{mL}, 0.25\mathrm{mL}, 0.5\mathrm{mL}, 1.0\mathrm{mL}, 2.5\mathrm{mL}, 5.0\mathrm{mL}$ 己内酰胺标准储备液于6个 $10\mathrm{mL}$ 容量瓶中，用水定容，得到己内酰胺浓度为 $5.0\mathrm{mg / L}, 25.0\mathrm{mg / L}, 50.0\mathrm{mg / L}, 100.0\mathrm{mg / L}, 250.0\mathrm{mg / L}, 500.0\mathrm{mg / L}$ 的中间标准溶液。溶液储存方式同3.3.1。

# 3.3.3 己内酰胺标准工作溶液

分别准确吸取 $1.0\mathrm{mL}$ 己内酰胺中间标准溶液于6支 $10\mathrm{mL}$ 具塞玻璃试管中，分别加入 $4.0\mathrm{mL}$ 水

混匀，获得己内酰胺标准工作溶液。其中，己内酰胺浓度分别为 $1.0\mathrm{mg / L},5.0\mathrm{mg / L},10.0\mathrm{mg / L}$ 、 $20.0\mathrm{mg / L},50.0\mathrm{mg / L},100.0\mathrm{mg / L}$ 。溶液储存方式同3.3.1。

# 4 仪器和设备

4.1 高效液相色谱仪：配备紫外检测器（UV）。  
4.2 冷冻研磨仪。  
4.3 分析天平：感量 $0.0001\mathrm{g}$   
4.4 具塞玻璃试管： $10~\mathrm{mL}$   
4.5 $0.45\mu \mathrm{m}$ 微孔滤膜。  
4.6 恒温水浴锅。

# 5 分析步骤

# 5.1 试样处理

先将试样用冷冻研磨仪或剪刀等其他切割工具将其破碎成粒径小于 $1\mathrm{mm}\times 1\mathrm{mm}$ 后再称量。切割样品时，不可使其发热变软。

# 5.2 试样溶液的制备

称取粉碎样品 $1.0\mathrm{g}$ （精确到 $0.0001\mathrm{g}$ ）于具塞玻璃试管中，加入 $10~\mathrm{mL}$ 水后在沸水浴中提取 $40\mathrm{min}$ ，放冷至室温，然后取上层清液置于 $25~\mathrm{mL}$ 容量瓶中。再用 $10~\mathrm{mL}$ 水按照上述方式提取1次，并合并两次清液后，用水定容至刻度，取 $1\mathrm{mL}$ 提取液通过 $0.45\mu \mathrm{m}$ 滤膜过滤后供高效液相色谱进样。若样品溶液浓度超出线性范围，使用水适当稀释，使其浓度处于线性范围内。

# 5.3 空白溶液的制备

除不加试样外，采用与5.2完全相同的分析步骤、试剂和用量。

# 5.4 色谱参考条件

5.4.1 色谱柱： $\mathrm{C_{18}}$ 柱，柱长 $250~\mathrm{mm}$ ，内径 $4.6~\mathrm{mm}$ ，粒径 $5\mu \mathrm{m}$ 。  
5.4.2 检测器：紫外检测波长 $210~\mathrm{nm}$   
5.4.3 流动相：乙腈-水 $(20 + 80)$ 。  
5.4.4 流速： $1.0~\mathrm{mL / min}$   
5.4.5 进样体积： $10~\mu \mathrm{L}$

# 5.5 标准曲线的制作

按照5.4所列测定条件，分别将己内酰胺标准工作溶液进液相色谱仪测定。以标准工作溶液中己内酰胺浓度为横坐标，单位为毫克每升 $(\mathrm{mg / L})$ ，以对应己内酰胺峰面积为纵坐标，制作标准工作曲线。标准色谱图参见图A.1。

# 5.6 试样溶液的测定

按照5.4所列条件，将试样溶液(5.2)及空白溶液(5.3)进液相色谱仪测定，得到己内酰胺峰面积，扣除空白值。

# 6 分析结果的表述

试样中己内酰胺含量按式(1)计算：

$$
X = \frac {\rho \times V \times f \times 1 0 ^ {- 3}}{m \times 1 0 ^ {- 3}} \quad \dots \tag {1}
$$

式中：

$X$ ——试样中已内酰胺的含量，单位为毫克每千克 $(\mathrm{mg / kg})$ ；

$\rho$ ——依据校准曲线获得的试样溶液中已内酰胺的浓度，单位为毫克每升 $(\mathrm{mg / L})$ ；

$V$ ——试样溶液体积，单位为毫升 $(\mathrm{mL})$ ；

$f$ ——浓度稀释因子；

$10^{-3}$ ——单位换算因子；

$m$ ——试样称样量，单位为克 $(\mathrm{g})$ 。

计算结果保留两位有效数字。

# 7 精密度

在重复性条件下获得的两次独立测定结果的绝对差值不得超过其算术平均值的 $10\%$ 。

# 8 其他

方法检出限为 $10\mathrm{mg / kg}$ 、方法定量限为 $25~\mathrm{mg / kg}$

# 己内酰胺迁移量的测定

# 9 原理

样品经浸泡后，水基、酒精、酸性食品模拟物中的己内酰胺直接通过高效液相色谱分离，采用紫外检测器进行测定，外标法定量；油基食品模拟物中己内酰胺通过乙醇-水溶液萃取后测定。

# 10 试剂和材料

除非另有说明，本方法所用试剂均为分析纯，水为GB/T6682规定的一级水。

# 10.1 试剂

10.1.1 乙腈 $\mathrm{(C_2H_3N}$ ,CAS号：75-05-8)：色谱纯。  
10.1.2 乙醇 $\mathrm{(C_2H_6O}$ ，CAS号：64-17-5）。  
10.1.3 正己烷 $\mathrm{(C_6H_{14}}$ ，CAS号：110-54-3）。  
10.1.4 水基、酸性、酒精、油基食品模拟物：所用试剂依据GB31604.1规定。

# 10.2 试剂配制

10.2.1 乙醇-水溶液 $(1 + 2)$ ：量取 $100\mathrm{mL}$ 乙醇和 $200~\mathrm{mL}$ 水，混匀。  
10.2.2 水基、酸性、酒精、油基食品模拟物：按GB5009.156操作。

# 10.3 标准品

10.3.1 己内酰胺 $\mathrm{(C_6H_{11}NO, CAS}$ 号：105-60-2）：纯度 $\geqslant 99\%$ ，或经国家认证并授予标准物质证书的标准物质。

# 10.4 标准溶液配制

# 10.4.1 己内酰胺标准储备液

称取 $100\mathrm{mg}$ (精确至 $0.0001\mathrm{g}$ ) 已内酰胺, 用水溶解后, 定容至 $100\mathrm{mL}$ , 配制成浓度为 $1000\mathrm{mg/L}$ 的储备液。溶液在 $4^{\circ}\mathrm{C}$ 下避光密封储存, 有效期为 1 个月。

# 10.4.2 己内酰胺标准溶液

用刻度吸量管吸取 $0.05\mathrm{mL}, 0.25\mathrm{mL}, 0.5\mathrm{mL}, 1.0\mathrm{mL}, 2.5\mathrm{mL}, 5.0\mathrm{mL}$ 己内酰胺储备液于 $10\mathrm{mL}$ 容量瓶中，用水定容，得到己内酰胺浓度分别为 $5.0\mathrm{mg / L}, 25.0\mathrm{mg / L}, 50.0\mathrm{mg / L}, 100.0\mathrm{mg / L}, 250.0\mathrm{mg / L}, 500.0\mathrm{mg / L}$ 的标准溶液。溶液储存方式同10.4.1。

# 10.4.3 水基、酸性、酒精类食品模拟物标准工作溶液

用刻度吸量管吸取 $1.0\mathrm{mL}$ 己内酰胺标准溶液于6支 $10~\mathrm{mL}$ 具塞玻璃试管中，分别加入 $4.0~\mathrm{mL}$ 水基食品模拟物，混匀，获得水基食品模拟物标准工作溶液。其中，己内酰胺浓度分别为 $1.0~\mathrm{mg / L}$ 、 $5.0~\mathrm{mg / L},10.0~\mathrm{mg / L},20.0~\mathrm{mg / L},50.0~\mathrm{mg / L},100.0~\mathrm{mg / L}$ 。采用同样方式，分别用酸性、酒精类食品模拟物配制同样浓度的己内酰胺标准工作溶液。

# 10.4.4 油基食品模拟物标准工作溶液

分别称取 $8.0\mathrm{g}$ 橄榄油（精确到 $0.01\mathrm{g}$ ），置于6个分液漏斗中，分别加入 $1.6\mathrm{mL}$ 己内酰胺标准溶液，混匀，使得油基模拟物中己内酰胺浓度为 $1.0\mathrm{mg/kg}$ 、 $5.0\mathrm{mg/kg}$ 、 $10.0\mathrm{mg/kg}$ 、 $20.0\mathrm{mg/kg}$ 、 $50.0\mathrm{mg/kg}$ 、 $100.0\mathrm{mg/kg}$ 。然后加入 $15\mathrm{mL}$ 正己烷，混匀，加入 $8\mathrm{mL}$ 乙醇-水溶液 $(1+2)$ ，振荡 $10\mathrm{min}$ ，静置 $30\mathrm{min}$ 使两相分层，移取 $5\mathrm{mL}$ 下层水溶液，经脱脂棉与 $0.45\mu\mathrm{m}$ 微孔滤膜过滤后待测。

# 11 仪器和设备

11.1 高效液相色谱法：配备紫外检测器（UV）。  
11.2 分析天平：感量 $0.0001\mathrm{g}$   
11.3 具塞玻璃试管： $10~\mathrm{mL}$   
11.4 $0.45\mu \mathrm{m}$ 微孔滤膜。  
11.5 恒温水浴锅。

# 12 分析步骤

# 12.1 试样迁移试验

按照GB5009.156及GB31604.1的要求，对样品进行迁移试验，得到食品模拟物试液。如果得到的食品模拟物试液不能马上进行下一步试验，应将食品模拟物试液于 $4^{\circ}\mathrm{C}$ 冰箱中避光保存。

所得食品模拟物试液应冷却或恢复至室温后进行下一步试验。

# 12.2 试液制备

# 12.2.1 水基、酸性、酒精类食品模拟物的处理

用刻度吸量管吸取迁移试验中得到的水基、酸性、酒精类食品模拟物约 $1\mathrm{mL}$ ，通过 $0.45\mu \mathrm{m}$ 滤膜过滤后待测。

# 12.2.2 油基食品模拟物的处理

称取迁移试验中得到的橄榄油 $8.0\mathrm{g}$ （精确到 $0.01\mathrm{g}$ )置于分液漏斗中，加入 $1.6~\mathrm{mL}$ 水，混匀，加入 $15~\mathrm{mL}$ 正己烷，混匀，加入 $8\mathrm{mL}$ 乙醇-水溶液 $(1 + 2)$ ，振荡 $10\mathrm{min}$ ，静置 $30\mathrm{min}$ 使两相分层，移取 $5\mathrm{mL}$ 下层水溶液，经脱脂棉与 $0.45\mu \mathrm{m}$ 微孔滤膜过滤后待测。

# 12.3 空白试液的制备

除不加试样外，采用与12.2完全相同的分析步骤、试剂和用量。

# 12.4 色谱参考条件

12.4.1 色谱柱： $\mathrm{C_{18}}$ ，柱长 $250 \mathrm{~mm}$ 、内径 $4.6 \mathrm{~mm}$ 、粒径 $5 \mu \mathrm{m}$ 。  
12.4.2 检测器：紫外检测波长 $210~\mathrm{nm}$   
12.4.3 流动相：乙腈-水 $(20 + 80)$   
12.4.4 流速： $1.0~\mathrm{mL / min}$   
12.4.5 进样体积： $10~\mu \mathrm{L}$

# 12.5 标准曲线的制作

按照12.4所列条件，分别将水基、酸性、酒精类食品模拟物标准工作溶液、油基食品模拟物标准工作溶液进液相色谱仪测定。以食品模拟物中己内酰胺浓度为横坐标，单位为“毫克每升 $(\mathrm{mg / L}$ ，水基、酸性、酒精类食品模拟物)或毫克每千克 $(\mathrm{mg / kg}$ ，油基食品模拟物）”，以己内酰胺峰面积为纵坐标，绘制标准工作曲线。

# 12.6 试样溶液的测定

按12.4所列条件，分别将模拟物溶液(12.2)、空白溶液(12.3)依次进液相色谱仪测定，得到目标物峰面积，扣除空白值。

# 13 分析结果的表述

由标准曲线得到试样溶液中己内酰胺浓度，按GB5009.156进行迁移量的计算，得到食品接触材料及制品中己内酰胺的迁移量。计算结果保留两位有效数字。

# 14 精密度

在重复性条件下获得的两次独立测定结果的绝对差值不得超过其算术平均值 $10\%$ 。

# 15 其他

水基、酸性、酒精类食品模拟物中己内酰胺的方法检出限为 $0.4\mathrm{mg / L}$ 、方法定量限为 $1.0~\mathrm{mg / L}$ ；油基食品模拟物中己内酰胺的方法检出限为 $0.4\mathrm{mg / kg}$ 、方法定量限为 $1.0~\mathrm{mg / kg}$ 。

# 附录A

# 标准溶液的液相色谱图

己内酰胺标准溶液的液相色谱图见图A.1。

![](images/d91725f68271e2c273f7d556e80d12b7f4663e010300ed67264a2624f035c768.jpg)  
图A.1 己内酰胺标准溶液的液相色谱图

File: _all_md/GB 31604.21-2016 食品安全国家标准  食品接触材料及制品  对苯二甲酸迁移量的测定.md
# 食品安全国家标准

# 食品接触材料及制品

# 对苯二甲酸迁移量的测定

2016-10-19 发布

2017-04-19 实施

# 前言

本标准代替GB/T23296.10—2009《食品接触材料 高分子材料 食品模拟物中对苯二甲酸的测定 高效液相色谱法》和SN/T2184—2008《食品接触材料 高分子材料 食品模拟物中对苯二酸的测定 高效液相色谱法》。

本标准与GB/T23296.10—2009和SN/T2184—2008相比，主要变化如下：

——标准名称修改为“食品安全国家标准 食品接触材料及制品 对苯二甲酸迁移量的测定”；  
——修改了食品模拟物试液的制备；  
——修改了分析结果的表述；  
——修改了检出限和定量限。

# 食品安全国家标准

# 食品接触材料及制品

# 对苯二甲酸迁移量的测定

# 1 范围

本标准规定了食品接触材料及制品中对苯二甲酸迁移量的测定方法。

本标准适用于食品接触材料及制品中对苯二甲酸迁移量的测定。

# 2 原理

食品模拟物中的对苯二甲酸通过高效液相色谱进行分离，采用紫外检测器进行检测。水基、酸性、酒精类食品模拟物直接进样测定，橄榄油介质食品模拟物通过稀碳酸氢钠溶液提取后进样测定。以邻苯二甲酸作内标，采用内标法定量。

# 3 试剂和材料

除非另有说明，本方法所用试剂均为分析纯，水为 $\mathrm{GB / T6682}$ 规定的一级水。

# 3.1 试剂

3.1.1 三水合乙酸钠 $\mathrm{(C_2H_3O_2Na\cdot 3H_2O)}$   
3.1.2 碳酸氢钠 $\mathrm{(NaHCO_3)}$ 。  
3.1.3 正庚烷 $(n - \mathrm{C}_7\mathrm{H}_{16})$ 。  
3.1.4 甲醇 $\mathrm{(CH_3OH)}$ ：色谱纯。  
3.1.5 异丙醇 $\mathrm{(C_3H_8O)}$ 。  
3.1.6 磷酸 $\mathrm{(H_3PO_4)}$ 。  
3.1.7 冰乙酸 $\mathrm{(CH_3COOH)}$ 。  
3.1.8 水基、酸性、酒精类、油基食品模拟物：所用试剂依据GB31604.1的规定。

# 3.2 试剂配制

3.2.1 水基、酸性、酒精类、油基食品模拟物：按GB5009.156操作。  
3.2.2 $1\mathrm{g / L}$ 碳酸氢钠水溶液：称取 $1\mathrm{g}$ （精确至 $0.1\mathrm{g})$ 碳酸氢钠，用水溶解并定容于 $1\textrm{L}$ 容量瓶中。  
3.2.3 乙酸钠缓冲液 $(\mathrm{pH} = 3.6)$ ：称取 $25.0\mathrm{g}$ 三水合乙酸钠溶于 $350~\mathrm{mL}$ 水中，加入 $5.0~\mathrm{mL}$ 磷酸，用约 $50~\mathrm{mL}$ 冰乙酸调节 $\mathrm{pH}$ 至3.6，加水定容至 $500~\mathrm{mL}$   
3.2.4 $50\%$ 乙酸溶液：量取 $50~\mathrm{mL}$ 冰乙酸于 $100~\mathrm{mL}$ 容量瓶中，用水定容。

# 3.3 标准品

3.3.1 对苯二甲酸 $\mathrm{(C_8H_6O_4}$ ,CAS号：100-21-0)，纯度 $\geq 99\%$ ，或经国家认证并授予标准物质证书的标准物质。

3.3.2 邻苯二甲酸 $\mathrm{(C_8H_6O_4}$ ，CAS号：88-99-3)，纯度 $\geq 99\%$ ，或经国家认证并授予标准物质证书的标准物质。

# 3.4 标准溶液配制

3.4.1 对苯二甲酸标准储备溶液 $(500\mathrm{mg / L})$ ：准确称取 $50~\mathrm{mg}$ （精确至 $0.1\mathrm{mg}$ )对苯二甲酸标准品，加入 $90~\mathrm{mL}$ 甲醇使其溶解，将溶液加热至 $50^{\circ}C$ ，持续 $1\textrm{h}$ ，使对苯二甲酸充分溶解。待溶液冷却后转移至 $100~\mathrm{mL}$ 容量瓶，用甲醇定容。有效期为6个月。  
3.4.2 对苯二甲酸标准中间溶液：分别于6只 $25~\mathrm{mL}$ 容量瓶中加入 $0\mathrm{mL},1.0\mathrm{mL},2.0\mathrm{mL},5.0\mathrm{mL}$ 、 $10.0~\mathrm{mL},20.0~\mathrm{mL}$ 对苯二甲酸标准储备溶液，再分别加入 $5\mathrm{mL}$ 邻苯二甲酸内标储备溶液，用甲醇定容。对苯二甲酸标准中间溶液的浓度分别为 $0.0\mathrm{mg / L},20\mathrm{mg / L},40\mathrm{mg / L},100\mathrm{mg / L},200\mathrm{mg / L},400\mathrm{mg / L}$ 。内标邻苯二甲酸的浓度均为 $200\mathrm{mg / L}$ 。应当天配制。  
3.4.3 水基、酸性、酒精类食品模拟物介质标准工作溶液：分别移取 $2.0 \mathrm{~mL}$ 对苯二甲酸标准中间溶液于6个 $50 \mathrm{~mL}$ 容量瓶中，用对应的食品模拟物定容。水基、酸性、酒精类食品模拟物中对苯二甲酸标准工作液浓度分别为 $0.0 \mathrm{mg} / \mathrm{L}, 0.8 \mathrm{mg} / \mathrm{L}, 1.6 \mathrm{mg} / \mathrm{L}, 4.0 \mathrm{mg} / \mathrm{L}, 8.0 \mathrm{mg} / \mathrm{L}, 16.0 \mathrm{mg} / \mathrm{L}$ ；内标浓度均为 $8.0 \mathrm{mg} / \mathrm{L}$ 。  
3.4.4 橄榄油介质标准工作溶液：分别称取橄榄油 $50\mathrm{g}$ 于6个 $250~\mathrm{mL}$ 分液漏斗中，准确移入 $2.0~\mathrm{mL}$ 对苯二甲酸标准中间溶液，混合均匀后加入 $50~\mathrm{mL}$ 正庚烷，再混匀。再加入 $20~\mathrm{mL}$ 碳酸氢钠溶液，充分振荡 $1\mathrm{min}$ ，静置 $15\mathrm{min}$ 分层。用 $100~\mathrm{mL}$ 烧杯收集下层水相，然后加入 $20~\mathrm{mL}$ 碳酸氢钠溶液重新提取上层油相。摇匀后静置，待两相分离后，用烧杯收集下层水相，合并两次水相提取溶液。用注射器或真空泵(流速 $10~\mathrm{mL / min} \sim 20~\mathrm{mL / min}$ ) 使提取液通过固相萃取 $\mathrm{C_{18}}$ 柱。收集滤液于 $50~\mathrm{mL}$ 容量瓶中，加入 $1.0~\mathrm{mL}~50\%$ 乙酸溶液，用水定容。取 $1~\mathrm{mL} \sim 2~\mathrm{mL}$ 滤液用滤膜过滤。对苯二甲酸的标准工作液浓度分别为 $0.0~\mathrm{mg / kg}, 0.8~\mathrm{mg / kg}, 1.6~\mathrm{mg / kg}, 4.0~\mathrm{mg / kg}, 8.0~\mathrm{mg / kg}, 16.0~\mathrm{mg / kg}$ ；内标浓度均为 $8.0~\mathrm{mg / kg}$ 。  
3.4.5 邻苯二甲酸内标储备溶液 $(1000\mathrm{mg / L})$ ：准确称取 $0.1\mathrm{g}$ （精确至 $0.1\mathrm{mg}$ )邻苯二甲酸标准品，用 $10~\mathrm{mL}$ 异丙醇溶解，然后将溶液转移至 $100~\mathrm{mL}$ 容量瓶中并以异丙醇定容。有效期为6个月。  
3.4.6 邻苯二甲酸内标中间溶液 $(200\mathrm{mg / L})$ ：取 $5\mathrm{mL}$ 邻苯二甲酸内标储备溶液于 $25~\mathrm{mL}$ 容量瓶中，用甲醇定容。

# 4 仪器设备

4.1 高效液相色谱仪：配紫外检测器和 $10\mu \mathrm{L}$ 定量环。  
4.2 分析天平：感量 $0.1\mathrm{mg},0.1\mathrm{g}$   
4.3 pH计。  
4.4 固相萃取 $\mathrm{C_{18}}$ 柱：十八烷基硅烷(ODS) $400\mathrm{mg}$   
4.5 水系微孔滤膜： $0.45 \mu \mathrm{m}$ 。

# 5 分析步骤

# 5.1 样品迁移试验

按照GB5009.156及GB31604.1的要求，对样品进行迁移试验，得到食品模拟物试液。如果得到的食品模拟物试液不能马上进行下一步试验，应将食品模拟物试液于 $4^{\circ}\mathrm{C}$ 冰箱中避光保存。

应将所得食品模拟物试液冷却或恢复至室温后进行下一步试验。

# 5.2 试液制备

# 5.2.1 水基、酸性、酒精类食品模拟物试液的制备

移取 $50.0\mathrm{mL}$ 从迁移试验中得到的水基食品模拟物于预先盛有 $2.0\mathrm{mL}$ 邻苯二甲酸内标中间溶液的 $100~\mathrm{mL}$ 锥形瓶中，混合均匀，取 $1\mathrm{mL}\sim 2\mathrm{mL}$ 用滤膜过滤待测。

# 5.2.2 橄榄油模拟物试液的制备

称取 $50.0\mathrm{g}$ 从迁移试验中得到的橄榄油介质食品模拟物于 $250~\mathrm{mL}$ 分液漏斗中，加入 $2.0~\mathrm{mL}$ 内标中间溶液，混合均匀后量取 $50~\mathrm{mL}$ 的正庚烷于分液漏斗中。再按3.4.4“再加入 $20~\mathrm{mL}$ 碳酸氢钠溶液……取 $1\mathrm{mL} \sim 2\mathrm{mL}$ 滤液用滤膜过滤”步骤操作，溶液待测。

# 5.3 空白试液的制备

按照5.2所述步骤处理没有与食品接触材料接触的食品模拟物。

# 5.4 测定

# 5.4.1 液相色谱测定参考条件

液相色谱测定参考条件列出如下：

a）色谱柱： $\mathrm{C_{18}}$ 柱，柱长 $250~\mathrm{mm}$ ，内径 $4.6  \mathrm{mm}$ ，粒径 $5\mu \mathrm{m}$ ，或相当者；  
b）流动相：A： $150~\mathrm{mL}$ 乙酸钠缓冲液 $(3.2.5) + 750~\mathrm{mL}$ 水；B：甲醇；

测定水基、酸性、酒精类模拟物试液时：流动相为 $\mathrm{A} + \mathrm{B} = 80 + 20$ （体积比）；测定橄榄油模拟物试液时：流动相为 $\mathrm{A} + \mathrm{B} = 85 + 15$ （体积比）；

c) 流速: $1.5 \mathrm{~mL} / \mathrm{min}$ ;   
d） 柱温：室温；  
e) 进样量: $10 \mu \mathrm{L}$ ;   
f）紫外检测器：波长 $242\mathrm{nm}$

# 5.4.2 绘制标准工作曲线

按照5.4.1所列测定条件，对标准工作溶液依次进样测定。以标准工作溶液中对苯二甲酸浓度为横坐标，单位以“ $\mathrm{mg / L}$ 或 $\mathrm{mg / kg}$ ”表示，以对苯二甲酸/邻苯二甲酸的峰面积比值为纵坐标，分别绘制标准工作曲线。标准溶液色谱图参见附录A。

# 5.4.3 试液测定

对空白溶液和食品模拟物试液依次进样，扣除空白值，得到对苯二甲酸/邻苯二甲酸的峰面积比值。

# 6 分析结果的表述

由标准曲线得到试样溶液中对苯二甲酸的浓度，按GB5009.156进行迁移量计算，得到食品接触材料及制品中对苯二甲酸的迁移量。计算结果保留两位有效数字。

# 7 确证

当上述结果超过特定迁移限量值(SML)时，用液相色谱-串联质谱法或其他有效方法确证。液相色

谱-串联质谱法分析参考条件及色谱图参见附录B和附录C。

# 8 精密度

在重复性条件下获得的两次独立测定结果的绝对差值不得超过算术平均值的 $10\%$ 。

# 9 其他

水基、酸性、酒精类模拟物中对苯二甲酸的方法检出限为 $0.3\mathrm{mg / L}$ ；橄榄油模拟物中对苯二甲酸的方法检出限为 $0.3\mathrm{mg / kg}$ 。

水基、酸性、酒精类模拟物中对苯二甲酸的方法定量限为 $1.0\mathrm{mg / L}$ ；橄榄油模拟物中对苯二甲酸的方法定量限为 $1.0\mathrm{mg / kg}$ 。

# 附录A

# 对苯二甲酸标准品色谱图

对苯二甲酸标准品色谱图见图A.1。

![](images/f3c0f2bdb59d877de425ff13e6c1c24b3a3ad00549c92dfd08440c3a1140ce0f.jpg)  
图A.1 对苯二甲酸标准品色谱图

# 附录B

# 液相色谱-串联质谱法确证参考条件

# B.1 液相色谱条件

液相色谱条件列出如下：

a）色谱柱： $\mathrm{C_{18}}$ 柱，柱长 $150~\mathrm{mm}$ ，内径 $4.6  \mathrm{mm}$ ，粒径 $5\mu \mathrm{m}$ ，或同等性能色谱柱；  
b）流动相：甲醇 $+0.2\%$ 甲酸溶液 $(60 + 40)$ ，洗脱 $6\mathrm{min}$   
c) 流速: $0.6 \mathrm{~mL} / \mathrm{min}$ ;   
d）进样量： $10~\mu \mathrm{L}$   
e） 柱温： $35^{\circ}C$

# B.2 质谱条件

质谱条件列出如下：

a）离子源： $\mathrm{ESI}^{-}$   
b）电离电压： $-4000\mathrm{V}$   
c）离子源温度： $550~\mathrm{^\circ C}$   
d) 雾化气: 50.0 psi;   
e) 加热辅助气：50.0 psi；  
f) 气帘气：25.0 psi；  
g）多反应监测(MRM)参数（见表B.1）。

表 B. 1 对苯二甲酸的液相色谱-串联质谱 MRM 参数  

<table><tr><td>监测离子对</td><td>去簇电压 (DP)/V</td><td>入口电压 (EP)/V</td><td>碰撞池出口电压 (CXP)/V</td><td>碰撞能量 (CE)/eV</td><td>驻留时间/ms</td></tr><tr><td>164.9/120.9</td><td rowspan="2">-40</td><td rowspan="2">-12</td><td rowspan="2">-8</td><td>-19.1</td><td rowspan="2">100</td></tr><tr><td>164.9/76.9</td><td>-26.5</td></tr></table>

# B.3 定性测定

进行试样测定时，将样液适当稀释，按液相色谱-串联质谱条件测定样液和标准工作溶液，如果检出色谱峰的保留时间与标准物质相一致，并且在扣除背景后的样品质谱图中，所选择的离子均出现，而且所选择的离子比与标准物质的相对丰度一致，相对丰度允许偏差不超过表B.2规定的范围，则可判断样品中存在对苯二甲酸。

表 B.2 定性确证时相对离子丰度的最大允许偏差  

<table><tr><td>相对离子丰度/%</td><td>&gt;50</td><td>20~50</td><td>10~20</td><td>≤10</td></tr><tr><td>允许的相对偏差/%</td><td>±20</td><td>±25</td><td>±30</td><td>±50</td></tr></table>

# 附录C

# 对苯二甲酸多反应监测(MRM)色谱图

对苯二甲酸多反应监测(MRM)色谱图见图C.1。

![](images/2d4c8de33715ee767639753b47576f400b458a59961f16bbe263374ab68be097.jpg)  
相对丰度/%  
图C.1 对苯二甲酸多反应监测(MRM)色谱图

File: _all_md/GB 31604.21-2025 食品安全国家标准 食品接触材料及制品 苯甲酸、苯二甲酸和苯三甲酸迁移量的测定.md
# 食品安全国家标准

# 食品接触材料及制品

# 苯甲酸、苯二甲酸和苯三甲酸迁移量的测定

2025-09-02 发布

2026-03-02 实施

# 前言

本标准代替GB31604.21—2016《食品安全国家标准 食品接触材料及制品 对苯二甲酸迁移量的测定》。

本标准与GB31604.21—2016相比，主要变化如下：

——标准名称修改为《食品安全国家标准 食品接触材料及制品 苯甲酸、苯二甲酸和苯三甲酸迁移量的测定》；  
——修改了范围，增加了苯甲酸、1,2-苯二甲酸、1,3-苯二甲酸、1,3,5-苯三甲酸、1,2,4-苯三甲酸、1,2,3-苯三甲酸迁移量的测定；  
——修改了分析步骤和结果表述。

# 食品安全国家标准

# 食品接触材料及制品

# 苯甲酸、苯二甲酸和苯三甲酸迁移量的测定

# 1 范围

本标准规定了食品接触材料及制品中苯甲酸、1,2-苯二甲酸（又称邻苯二甲酸）、1,3-苯二甲酸（又称间苯二甲酸）、1,4-苯二甲酸（又称对苯二甲酸）、1,3,5-苯三甲酸（又称均苯三甲酸）、1,2,4-苯三甲酸（又称偏苯三甲酸）、1,2,3-苯三甲酸（又称连苯三甲酸）迁移量的液相色谱测定方法。

本标准适用于食品接触用塑料材料及制品、食品接触用纸和纸板材料及制品、食品接触材料及制品用黏合剂、食品接触用涂料及涂层中苯甲酸、邻苯二甲酸、间苯二甲酸、对苯二甲酸、均苯三甲酸、偏苯三甲酸、连苯三甲酸迁移量的测定。

# 2 原理

食品接触材料及制品根据GB31604.1及GB5009.156进行迁移实验后，橄榄油和异辛烷浸泡液中各目标分析物经 $50\%$ （体积分数)乙醇溶液或乙腈溶液 $(5 + 1)$ 萃取； $95\%$ （体积分数)乙醇浸泡液将乙醇体积分数稀释至 $50\%$ 以下；其他浸泡液直接进样测定。各目标分析物经液相色谱分离，紫外检测器或二极管阵列检测器测定，外标法定量。

# 3 试剂和材料

除非另有说明，本方法所用试剂均为分析纯，水为 $\mathrm{GB / T6682}$ 规定的一级水。

# 3.1 试剂

3.1.1 冰乙酸 $(\mathrm{C}_2\mathrm{H}_4\mathrm{O}_2)$ 。  
3.1.2 无水乙醇 $\mathrm{(C_2H_6O)}$ 。  
3.1.3 乙腈 $(\mathrm{C}_2\mathrm{H}_3\mathrm{N})$ 。  
3.1.4 $95\%$ 乙醇。  
3.1.5 氢氧化钠(NaOH)。  
3.1.6 正庚烷 $(\mathrm{C_7H_{16}})$ 。  
3.1.7 异辛烷 $\mathrm{(C_8H_{18})}$   
3.1.8 磷酸 $\mathrm{(H_3PO_4)}$ ：色谱纯。  
3.1.9 乙腈 $\mathrm{(C_2H_3N)}$ ：色谱纯。

# 3.2 试剂配制

3.2.1 食品模拟物：按GB5009.156的要求进行配制。  
3.2.2 $0.05\%$ （体积分数)磷酸溶液：移取 $0.5\mathrm{mL}$ 磷酸，加水 $1000~\mathrm{mL}$ ，混匀。  
3.2.3 乙腈溶液 $(5 + 1)$ ：量取 $50~\mathrm{mL}$ 乙腈(分析纯)与 $10~\mathrm{mL}$ 水，混匀。

3.2.4 乙腈溶液 $(1 + 1)$ ：量取 $50~\mathrm{mL}$ 乙腈(分析纯)与 $50~\mathrm{mL}$ 水，混匀。  
3.2.5 $50\%$ （体积分数）乙醇溶液：量取 $50~\mathrm{mL}$ 无水乙醇与 $50~\mathrm{mL}$ 水，混匀。  
3.2.6 $1.0\mathrm{mol} / \mathrm{L}$ NaOH溶液：按照GB/T601的方法配制，无需标定。

# 3.3 标准品/物质

7种苯甲酸、苯二甲酸和苯三甲酸标准品（见附录A)，纯度 $\geqslant 99\%$ ，或经国家认证并授予标准物质证书的标准物质。

# 3.4 标准溶液配制

# 3.4.1 标准储备液

# 3.4.1.1 对苯二甲酸标准储备液（ $500\mathrm{mg / L}$ ）

准确称取 $50\mathrm{mg}$ (精确至 $0.1\mathrm{mg}$ ) 对苯二甲酸于具塞锥形瓶中，加入 $1\mathrm{mL}1.0\mathrm{mol} / \mathrm{L}\mathrm{NaOH}$ 溶液，超声溶解后加入少量乙腈溶液 $(1 + 1)$ 稀释后，转移至 $100\mathrm{mL}$ 容量瓶中，并用乙腈溶液 $(1 + 1)$ 定容。在 $4^{\circ}\mathrm{C} \sim 10^{\circ}\mathrm{C}$ 条件下避光保存，有效期6个月。

# 3.4.1.2 其他标准物质单标储备液（ $1000\mathrm{mg / L}$ ）

准确称取 $100\mathrm{mg}$ (精确至 $0.1\mathrm{mg}$ ) 其他标准物质于具塞锥形瓶中，加入 $1\mathrm{mL}1.0\mathrm{mol} / \mathrm{L}\mathrm{NaOH}$ 溶液，超声溶解后加入少量乙腈溶液 $(1 + 1)$ 稀释后，转移至 $100\mathrm{mL}$ 容量瓶中，并用乙腈溶液 $(1 + 1)$ 定容。在 $4^{\circ}\mathrm{C} \sim 10^{\circ}\mathrm{C}$ 条件下避光保存，有效期6个月。

# 3.4.2 混合标准中间液A

准确移取 $24\mathrm{mL}$ 对苯二甲酸储备液 $(500\mathrm{mg / L})$ 、 $1.0~\mathrm{mL}$ 均苯三甲酸标准储备液 $(1000\mathrm{mg / L})$ 于 $200~\mathrm{mL}$ 容量瓶中，再分别移取其他5种标准储备液 $(1000\mathrm{mg / L})$ 各 $12\mathrm{mL}$ 于同一容量瓶中，用乙腈定容至刻度，混匀。混合标准中间液中均苯三甲酸的质量浓度为 $5\mathrm{mg / L}$ ，其余目标分析物的质量浓度均为 $60~\mathrm{mg / L}$ 。混合标准中间液置于 $4^{\circ}C\sim 10^{\circ}C$ 条件下避光保存，有效期 $15\mathrm{d}$

# 3.4.3 混合标准中间液B

准确移取 $25~\mathrm{mL}$ 混合标准中间液A于 $50~\mathrm{mL}$ 容量瓶中，用乙腈定容至刻度，混匀。混合标准中间液B中均苯三甲酸的质量浓度为 $2.5\mathrm{mg / L}$ ，其余目标分析物的质量浓度均为 $30\mathrm{mg / L}$ 。临用现配。

# 3.4.4 混合标准中间液C

准确移取 $5.0\mathrm{mL}$ 对苯二甲酸储备液 $(500\mathrm{mg / L})$ 于 $25~\mathrm{mL}$ 容量瓶中，再分别准确移取 $2.5\mathrm{mL}$ 其他6种标准物质单标储备液 $(1000\mathrm{mg / L})$ 于同一容量瓶中，用乙腈定容至刻度，混匀。混合标准中间液C中各目标分析物的质量浓度均为 $100\mathrm{mg / L}$ 。临用现配。

# 3.4.5 混合标准工作液系列

# 3.4.5.1 混合标准工作液系列D（适用于橄榄油、异辛烷中各目标分析物的定量分析）

分别准确移取 $0.125\mathrm{mL}, 0.40\mathrm{mL}, 1.0\mathrm{mL}, 2.0\mathrm{mL}, 3.0\mathrm{mL}, 4.0\mathrm{mL}$ 混合标准中间液B于6个 $10\mathrm{mL}$ 容量瓶中，用水定容至刻度，混匀。所得标准系列工作液中均苯三甲酸的质量浓度分别为 $0.031\mathrm{mg / L}, 0.10\mathrm{mg / L}, 0.25\mathrm{mg / L}, 0.50\mathrm{mg / L}, 0.75\mathrm{mg / L}, 1.0\mathrm{mg / L}$ ，其余6种目标分析物的质量浓度分别为 $0.375\mathrm{mg / L}, 1.2\mathrm{mg / L}, 3.0\mathrm{mg / L}, 6.0\mathrm{mg / L}, 9.0\mathrm{mg / L}, 12\mathrm{mg / L}$ 。临用现配。当试样溶液中

苯甲酸、邻苯二甲酸的质量浓度超出上述线性范围时，可分别准确移取 $1.0\mathrm{mL},2.0\mathrm{mL},3.0\mathrm{mL}$ $4.0~\mathrm{mL},5.0~\mathrm{mL},6.0~\mathrm{mL}$ 混合标准中间液C于6个 $10~\mathrm{mL}$ 容量瓶中，用水定容至刻度，混匀。所得该标准系列工作液中7种目标分析物的质量浓度分别为 $10\mathrm{mg / L},20\mathrm{mg / L},30\mathrm{mg / L},40\mathrm{mg / L},50\mathrm{mg / L},$ $60~\mathrm{mg / L}$ 。临用现配。

# 3.4.5.2 混合标准工作液系列E（适用于其他食品模拟物、化学替代溶剂中各目标分析物的定量分析）

分别准确移取 $0.10\mathrm{mL},0.125\mathrm{mL},0.40\mathrm{mL},1.0\mathrm{mL},2.0\mathrm{mL},3.0\mathrm{mL},4.0\mathrm{mL}$ 混合标准中间液B于7个 $10~\mathrm{mL}$ 容量瓶中，用水定容至刻度，混匀。所得标准系列工作液中均苯三甲酸的质量浓度分别为 $0.025\mathrm{mg / L},0.031\mathrm{mg / L},0.10\mathrm{mg / L},0.25\mathrm{mg / L},0.50\mathrm{mg / L},0.75\mathrm{mg / L},1.0\mathrm{mg / L}$ ，其余6种目标分析物的质量浓度分别为 $0.30\mathrm{mg / L},0.375\mathrm{mg / L},1.2\mathrm{mg / L},3.0\mathrm{mg / L},6.0\mathrm{mg / L},9.0\mathrm{mg / L},12.0\mathrm{mg / L}$ 。临用现配。当试样溶液中苯甲酸、邻苯二甲酸的质量浓度超出上述线性范围时，可分别准确移取 $1.0~\mathrm{mL}$ 产 $2.0~\mathrm{mL},3.0~\mathrm{mL},4.0~\mathrm{mL},5.0~\mathrm{mL},6.0~\mathrm{mL}$ 混合标准中间液C于6个 $10~\mathrm{mL}$ 容量瓶中，用水定容至刻度，混匀。所得该标准系列工作液中7种目标分析物的质量浓度分别为 $10~\mathrm{mg / L},20~\mathrm{mg / L},30~\mathrm{mg / L}$ $40~\mathrm{mg / L},50~\mathrm{mg / L},60~\mathrm{mg / L}$ 。临用现配。

# 3.5 材料

滤膜：亲水型聚四氟乙烯，孔径为 $0.45\mu \mathrm{m}$

# 4 仪器和设备

4.1 液相色谱仪：配紫外检测器或二极管阵列检测器。  
4.2 水浴振荡器。  
4.3 涡旋振荡器。  
4.4 天平：感量分别为 $0.01\mathrm{g}$ 和 $0.1\mathrm{mg}$ 。  
4.5 离心机：转速 $\geq 3000\mathrm{r / min}$   
4.6 移液器：量程分别为 $100\mu \mathrm{L}, 1\mathrm{mL}$ 和 $5\mathrm{mL}$ 。  
4.7 旋转蒸发仪或氮吹仪。

# 5 分析步骤

# 5.1 迁移试验

食品接触材料及制品按照GB31604.1和GB5009.156的要求进行迁移试验。迁移试验所得浸泡液如不能立即测试，可置于 $0\% \sim 4\%$ 条件下中避光保存，保存期不超过3d。若进行下一步试验，应将浸泡液恢复至室温后使用。

# 5.2 浸泡液的处理

# 5.2.1 橄榄油浸泡液的处理

5.2.1.1 苯二甲酸、苯三甲酸待测液：准确称取 $5.0\mathrm{g}$ （精确至 $0.01\mathrm{g}$ )迁移试验所得橄榄油浸泡液至 $25~\mathrm{mL}$ 具塞玻璃离心管中，依次加入 $5.00~\mathrm{mL}$ 正庚烷、 $4.00~\mathrm{mL}~50\%$ （体积分数)乙醇溶液， $1500~\mathrm{r / min}$ 涡旋振荡提取 $15\mathrm{min},3000\mathrm{r / min}$ 离心 $10\mathrm{min}$ ，取下层乙醇溶液经滤膜过滤后，待测。  
5.2.1.2 苯甲酸待测液：准确称取 $10.0\mathrm{g}$ （精确至 $0.01\mathrm{g}$ )迁移试验所得橄榄油浸泡液至 $25~\mathrm{mL}$ 具塞玻璃离心管中，加入 $4.00~\mathrm{mL}$ 乙腈溶液 $(5 + 1)$ ， $1500\mathrm{r / min}$ 涡旋振荡提取 $15\mathrm{min},3000\mathrm{r / min}$ 离心

$10\mathrm{min}$ ，取大约 $2\mathrm{mL}$ 上层溶液经滤膜过滤，准确移取 $1.00~\mathrm{mL}$ 滤液加入 $1.00~\mathrm{mL}$ 水混匀，待测。

# 5.2.2 异辛烷浸泡液的处理

5.2.2.1 苯二甲酸、苯三甲酸待测液：准确移取 $5.00 \mathrm{~mL}$ 迁移试验所得异辛烷浸泡液至 $25 \mathrm{~mL}$ 具塞玻璃离心管中，加入 $4.00 \mathrm{~mL} 50 \%$ （体积分数）乙醇溶液， $1500 \mathrm{r} / \mathrm{min}$ 涡旋振荡提取 $15 \mathrm{~min}, 3000 \mathrm{r} / \mathrm{min}$ 离心 $10 \mathrm{~min}$ ，取下层乙醇溶液经滤膜过滤后，待测。  
5.2.2.2 苯甲酸待测液：准确移取 $10.0\mathrm{mL}$ 迁移试验所得异辛烷浸泡液至 $25\mathrm{mL}$ 具塞玻璃离心管中，加入 $4.00\mathrm{mL}$ 乙腈溶液 $(5 + 1)$ ， $1500\mathrm{r / min}$ 涡旋振荡提取 $15\mathrm{min}$ ， $3000\mathrm{r / min}$ 离心 $10\mathrm{min}$ ，取约 $2\mathrm{mL}$ 下层溶液经滤膜过滤，准确移取 $1.00\mathrm{mL}$ 滤液加入 $1.00\mathrm{mL}$ 水混匀，待测。

# 5.2.3 $95\%$ （体积分数）乙醇浸泡液的处理

准确移取 $10.0\mathrm{mL}$ 迁移试验所得 $95\%$ （体积分数）乙醇浸泡液于玻璃容器中，旋蒸或氮吹至 $3.0\mathrm{mL}$ 左右，残液转移至 $10\mathrm{mL}$ 容量瓶中，用水洗涤玻璃容器1次～2次，洗涤液合并至容量瓶，用水定容，混匀后，取 $1\mathrm{mL} \sim 2\mathrm{mL}$ 溶液经滤膜过滤后，待测。

# 5.2.4 其他浸泡液的处理

移取 $1\mathrm{mL}\sim 2\mathrm{mL}$ 迁移试验所得浸泡液，经滤膜过滤后，待测。

# 5.3 空白试液的制备

按5.1和5.2处理未与食品接触材料及制品接触的食品模拟物、化学替代溶剂。

# 5.4 液相参考条件

5.4.1 色谱柱：极性封端 $\mathrm{C_{18}}$ 柱，粒径 $5.0\mu \mathrm{m},4.6\mathrm{mm}\times 250\mathrm{mm}$ ，或等效色谱柱。  
5.4.2 流动相： $0.05\%$ （体积分数)磷酸溶液和乙腈(色谱纯)，梯度洗脱程序见表1。

表 1 液相色谱法梯度洗脱程序  

<table><tr><td>时间
min</td><td>0.05%(体积分数)磷酸溶液
%</td><td>乙腈(色谱纯)
%</td></tr><tr><td>0</td><td>90</td><td>10</td></tr><tr><td>10</td><td>70</td><td>30</td></tr><tr><td>15</td><td>50</td><td>50</td></tr><tr><td>18</td><td>70</td><td>30</td></tr><tr><td>20</td><td>90</td><td>10</td></tr><tr><td>25</td><td>90</td><td>10</td></tr></table>

5.4.3 流速： $1.0~\mathrm{mL / min}$   
5.4.4 柱温： $35^{\circ}C$ 。  
5.4.5 进样量： $20~\mu \mathrm{L}$   
5.4.6 紫外检测器或二极管检测器：均苯三甲酸、偏苯三甲酸、连苯三甲酸、邻苯二甲酸、间苯二甲酸检测波长 $214\mathrm{nm}$ ；苯甲酸、对苯二甲酸检测波长 $230\mathrm{nm}$ 。根据各目标物的保留时间确定各检测波长的采集时间。

# 5.5 标准曲线的绘制

按照5.4所列的仪器参考条件对混合标准工作液进行测定，得到相应标准工作液中目标分析物的色谱图。以标准工作液中目标物的质量浓度为横坐标，以对应的色谱峰峰面积为纵坐标，绘制标准曲线，得到线性方程。标准工作溶液的色谱图参见附录B中图B.1。

# 5.6 试液的测定

# 5.6.1 定性测定

按照5.4所列的仪器参考条件对试样待测液(5.2)和混合标准工作液(3.4.5)进行测定，若试样待测液的待测物色谱峰保留时间与标准工作液中相同目标分析物的色谱峰保留时间偏差在 $\pm 0.1\mathrm{min}$ 范围内，则能判断样品中存在相应的待测物。

# 5.6.2 定量测定

按照5.4所列的仪器参考条件，分别对试样待测液(5.2)和空白试液(5.3)进行测定，得到各目标分析物的峰面积，从相应的标准曲线读取试样待测液、空白试液中各目标分析物的含量 $\rho_{\mathrm{v}}\rho_{0}$ ，空白试液中各目标分析物的含量 $\rho_{0}$ 不应高于方法检出限浓度。

# 6 分析结果的表述

# 6.1 浸泡液处理过程换算因子的计算

橄榄油和异辛烷浸泡液处理过程换算因子 $f$ 按式(1)进行计算。

$$
f = \frac {V _ {0} \times n}{m} \tag {1}
$$

式中：

$f$ ——浸泡液前处理过程换算因子；

$V_{0}$ ——提取溶液体积，单位为升（L）；

$n$ ——提取溶液稀释倍数，其中苯甲酸待测液稀释倍数为2，其他均为1；

$m$ ——浸泡液的取样量，单位为升(L)或千克 $(\mathrm{kg})$ 。

# 6.2 食品接触材料及制品苯甲酸、苯二甲酸、苯三甲酸特定迁移量的计算（以 $\mathrm{mg / kg}$ 表示）

食品接触材料及制品苯甲酸、苯二甲酸、苯三甲酸特定迁移量以 $\mathrm{mg / kg}$ 表示时，按式(2)进行计算：

$$
X _ {1} = \frac {\left(\rho - \rho_ {0}\right) \times f \times V}{S} \times F \quad \dots \tag {2}
$$

式中：

$X_{1}$ ——目标分析物的特定迁移量，单位为毫克每千克 $(\mathrm{mg / kg})$ ；

$\rho$ ——试样溶液中目标分析物的含量，单位为毫克每升 $(\mathrm{mg / L})$ ；

$\rho_0$ ——空白试液中目标分析物的含量，单位为毫克每升 $(\mathrm{mg / L})$ ；

$f$ ——浸泡液中目标分析物前处理过程换算因子，橄榄油和异辛烷浸泡液中 $f$ 按式(1)进行计算，其他浸泡液处理过程不涉及换算， $f$ 值用1表示；

$V$ ——迁移试验中试样浸泡液体积，单位为升 $(\mathrm{L})$ ；

$S$ ——迁移试验中试样与浸泡液接触的面积，单位为平方分米 $(\mathrm{dm}^2)$ ；

$F$ ——食品接触材料及制品在可预见使用情形下实际的接触面积与食品体积(质量)比(以下简称

实际 $S / V$ )，单位为平方分米每千克 $(\mathrm{dm}^2 /\mathrm{kg})$ 。各种液态食品通常密度以 $1\mathrm{kg / L}$ 计将其体积换算为质量来计算实际 $S / V$ 。当实际 $S / V$ 已知时， $F$ 即为可预见使用情形下的最大 $S / V$ ；当实际 $S / V$ 未知时， $F$ 采用 $6\mathrm{dm}^2 /\mathrm{kg}$ ，即 $6\mathrm{dm}^2$ 食品接触材料及制品接触 $1\mathrm{kg}$ 食品。

结果保留2位有效数字。

# 6.3 密封制品类食品接触材料及制品苯甲酸、苯二甲酸、苯三甲酸特定迁移量的计算（以 $\mathrm{mg}$ /件表示）

密封制品类食品接触材料及制品苯甲酸、苯二甲酸、苯三甲酸特定迁移量以 $\mathrm{mg}$ /件表示时，按式(3)计算，需注明采用的迁移试验方法、迁移试验中单个密封制品与食品模拟物接触的面积。

$$
X _ {2} = \frac {\left(\rho - \rho_ {0}\right) \times f \times V}{n} \tag {3}
$$

式中：

$X_{2}$ ——苯甲酸、苯二甲酸、苯三甲酸特定迁移量，单位为毫克每件 $(\mathrm{mg}/$ 件）；

$\rho$ ——试样溶液中目标分析物的含量，单位为毫克每升 $(\mathrm{mg / L})$ ；

$\rho_0$ ——空白试液中目标分析物的含量，单位为毫克每升 $(\mathrm{mg / L})$ ；

$f$ ——浸泡液中目标分析物前处理过程换算因子，橄榄油和异辛烷浸泡液中 $f$ 按式(1)进行计算，其他浸泡液处理过程不涉及换算， $f$ 值用1表示；

$V$ ——迁移试验中试样浸泡液体积或质量，单位为升(L)或千克 $(\mathrm{kg})$ ；

$n$ ——迁移试验中浸泡用密封制品的数量，单位为件。

结果保留2位有效数字。

# 7 精密度

在重复性条件下获得的两次独立测定结果的绝对差值不应超过其算术平均值的 $10\%$ 。

# 8 其他

本方法对橄榄油浸泡液中均苯三甲酸含量的检出限为 $0.01\mathrm{mg / kg}$ ，定量限为 $0.025\mathrm{mg / kg}$ ，橄榄油中其他6种苯甲酸、苯二甲酸、苯三甲酸含量的检出限均为 $0.1\mathrm{mg / kg}$ ，定量限均为 $0.30\mathrm{mg / kg}$ 。本方法对其他浸泡液中均苯三甲酸含量的检出限均为 $0.01\mathrm{mg / L}$ ，定量限均为 $0.025\mathrm{mg / L}$ ，其他浸泡液中其余6种苯甲酸、苯二甲酸、苯三甲酸含量的检出限均为 $0.1\mathrm{mg / L}$ ，定量限均为 $0.30\mathrm{mg / L}$ 。苯甲酸、苯二甲酸、苯三甲酸迁移量的检出限和定量限根据第6章进行计算。

# 附录A

# 苯甲酸、苯二甲酸、苯三甲酸标准物质的相关信息

苯甲酸、苯二甲酸、苯三甲酸标准物质的相关信息见表A.1。

表 A.1 苯甲酸、苯二甲酸、苯三甲酸标准物质的类别、名称、CAS 号、其他常见名称、分子式  

<table><tr><td>目标物类别</td><td>物质名称</td><td>CAS号</td><td>其他常见名称</td><td>分子式</td></tr><tr><td>苯甲酸</td><td>苯甲酸</td><td>65-85-0</td><td>-</td><td>C7H6O2</td></tr><tr><td rowspan="3">苯二甲酸</td><td>1,2-苯二甲酸</td><td>88-99-3</td><td>邻苯二甲酸</td><td>C8H6O4</td></tr><tr><td>1,3-苯二甲酸</td><td>121-91-5</td><td>间苯二甲酸</td><td>C8H6O4</td></tr><tr><td>1,4-苯二甲酸</td><td>100-21-0</td><td>对苯二甲酸</td><td>C8H6O4</td></tr><tr><td rowspan="3">苯三甲酸</td><td>1,2,3-苯三甲酸</td><td>569-51-7</td><td>连苯三甲酸</td><td>C9H6O6</td></tr><tr><td>1,2,4-苯三甲酸</td><td>528-44-9</td><td>偏苯三甲酸</td><td>C9H6O6</td></tr><tr><td>1,3,5-苯三甲酸</td><td>554-95-0</td><td>均苯三甲酸</td><td>C9H6O6</td></tr></table>

# 附录B

# 苯甲酸、苯二甲酸、苯三甲酸液相色谱参考谱图

苯甲酸、苯二甲酸、苯三甲酸混合标准工作液的典型色谱图参见图B.1。

![](images/f0b5d1f19f4890355988e85349aa380fab7b1a38ff38536b525ffce33d18b57a.jpg)  
a）混合标准工作液在 $214~\mathrm{nm}$ 的典型色谱图

图B.1 混合标准工作液在 $214\mathrm{nm},230\mathrm{nm}$ 的典型色谱图  
![](images/897bace5619c06a73280385826571dc6fd28e38484ee050469c4d606015d3e4c.jpg)  
注：其中均苯三甲酸质量浓度为 $0.1\mathrm{mg / L}$ ，其他目标分析物质量浓度均为 $1.2\mathrm{mg / L}$ 。

b）混合标准工作液在 $230~\mathrm{nm}$ 的典型色谱图
