Repository: wei292224644/download_test

# 国家标准下载爬虫

从 **https://sppt.cfsa.net.cn:8086/db** 自动切换至「标准文本」、展开全部后，轮询所有下载按钮并保存到本地。

## 步骤说明

1. 打开上述网址（默认在「最新公告」）
2. 点击 **「标准文本」** 标签
3. 点击 **「展开全部>>」**
4. 查找页面上所有下载链接/按钮，逐个点击并保存文件

## 环境要求

- 使用 **uv** 做 Python 版本与依赖管理（见 [uv](https://docs.astral.sh/uv/)）
- 项目锁定 Python 3.12（`.python-version`），需 Playwright（Chromium）

## 安装与运行

```bash

# 进入项目目录
cd /Users/wwj/Desktop/self/download_gb

# 使用 uv 创建虚拟环境并安装依赖（会按 .python-version 使用 Python 3.12）
uv sync

# 安装 Playwright 浏览器（仅首次需要）
uv run playwright install chromium

File: _all_md/GB 31604.24-2016 食品安全国家标准 食品接触材料及制品 镉迁移量的测定.md
# 食品安全国家标准

# 食品接触材料及制品 镇迁移量的测定

2016-10-19 发布

2017-04-19 实施

# 前言

本标准代替GB/T5009.62—2003《陶瓷制食具容器卫生标准的分析方法》、GB/T5009.63—2003《搪瓷制食具容器卫生标准的分析方法》、GB/T5009.72—2003《铝制食具容器卫生标准的分析方法》、GB/T5009.81—2003《不锈钢食具容器卫生标准的分析方法》、GB/T3534—2002《日用陶瓷器铅、镉溶出量的测定方法》、GB8058—2003《陶瓷烹调器铅、镉溶出量允许极限和检测方法》、GB/T21170—2007《玻璃容器铅、镉溶出量的测定方法》、SN/T2597—2010《食品接触材料 高分子材料 铅、镉、铬、砷、锑、锗迁移量的测定 电感耦合等离子体原子发射光谱法》、SN/T2829—2011《食品接触材料 金属材料 食品模拟物中重金属含量的测定 电感耦合等离子体发射光谱法》和SN/T2886—2011《出口食品接触材料 玻璃容器类模拟物中铅、镉溶出测定 火焰原子吸收光谱法》中镉迁移量的测定。

本标准与GB/T5009.62—2003相比，主要变化如下：

——标准名称修改为“食品安全国家标准 食品接触材料及制品 镉迁移量的测定”；  
——增加了石墨炉原子吸收光谱法；  
——增加了电感耦合等离子体质谱法；  
——增加了电感耦合等离子体发射光谱法；  
——删除二硫腙比色法。

# 食品安全国家标准

# 食品接触材料及制品 镉迁移量的测定

# 1 范围

本标准规定了食品接触材料及制品在食品模拟物中浸泡后镉迁移量测定的石墨炉原子吸收光谱法、电感耦合等离子体质谱法、电感耦合等离子体发射光谱法和火焰原子吸收光谱法。

本标准适用于食品接触材料及其制品中镉迁移量的测定。

# 第一法 石墨炉原子吸收光谱法

# 2 原理

采用食品模拟物浸泡食品接触材料及制品中预期与食品接触的部分，浸泡液经石墨炉原子化，在 $228.8\mathrm{nm}$ 处测定的吸收值在一定浓度范围内与镉含量成正比，与标准系列比较定量。

# 3 试剂和材料

除非另有说明，本方法所用试剂均为优级纯，水为GB/T6682规定的二级水。

# 3.1 试剂

3.1.1 硝酸 $(\mathrm{HNO}_3)$ 。  
3.1.2 磷酸二氢铵 $(\mathrm{NH_4H_2PO_4})$ 。  
3.1.3 配制食品模拟物所需试剂：依据GB31604.1的规定。

# 3.2 试剂配制

3.2.1 食品模拟物：按照GB5009.156的规定配制。   
3.2.2 硝酸溶液 $(1 + 9)$ ：量取 $10\mathrm{mL}$ 硝酸，加至 $90~\mathrm{mL}$ 水中，混匀。  
3.2.3 硝酸溶液 $(5 + 95)$ ：吸取 $50~\mathrm{mL}$ 硝酸，加至 $950~\mathrm{mL}$ 水中，混匀。  
3.2.4 磷酸二氢铵溶液 $(20\mathrm{g / L})$ ：称取 $2.0\mathrm{g}$ 磷酸二氢铵，用水溶解，定容至 $100~\mathrm{mL}$ 。

# 3.3 标准品

氯化镉 $\left(\mathrm{CdCl}_{2} \cdot \frac{5}{2} \mathrm{H}_{2} \mathrm{O}, \mathrm{CAS}\right.$ 号：7790-78-5）：纯度 $>99.99\%$ ，或经国家认证并授予标准物质证书的一定浓度的镉标准溶液。

# 3.4 标准溶液配制

3.4.1 镉标准储备液 $(100.0\mathrm{mg / L})$ ：准确称取 $0.2032\mathrm{g}$ （精确至 $0.0001\mathrm{g}$ )氯化镉，用少量硝酸溶液 $(1 + 9)$ 溶解，移入 $1000~\mathrm{mL}$ 容量瓶，加水至刻度，混匀。  
3.4.2 镉标准中间液 $(100\mu \mathrm{g} / \mathrm{L})$ ：吸取镉标准储备液 $1.00\mathrm{mL}$ 于 $1000~\mathrm{mL}$ 容量瓶中，加硝酸溶液（5+

95)至刻度，混匀。

3.4.3 镉标准系列溶液：分别吸取镉标准中间液 $(100\mu \mathrm{g} / \mathrm{L})0\mathrm{mL}, 0.500\mathrm{mL}, 1.00\mathrm{mL}, 2.00\mathrm{mL}, 3.00\mathrm{mL}, 4.00\mathrm{mL}$ 于 $100\mathrm{mL}$ 容量瓶中，加相应的食品模拟物至刻度，混匀。使标准溶液系列浓度分别为 $0\mu \mathrm{g} / \mathrm{L}, 0.500\mu \mathrm{g} / \mathrm{L}, 1.00\mu \mathrm{g} / \mathrm{L}, 2.00\mu \mathrm{g} / \mathrm{L}, 3.00\mu \mathrm{g} / \mathrm{L}, 4.00\mu \mathrm{g} / \mathrm{L}$ 。

注：可根据仪器的灵敏度、线性范围及浸泡液中镉的实际浓度确定标准溶液系列中镉的具体浓度。若所选食品模拟物为中性或碱性，则需添加适量硝酸使该溶液中硝酸浓度约为 $5\%$ （体积分数）。

# 4 仪器和设备

注：所有玻璃器皿均需硝酸溶液 $(1 + 5)$ 浸泡过夜，用自来水反复冲洗，最后用水冲洗干净。

4.1 石墨炉原子吸收光谱仪：配石墨炉原子化器，镉空心阴极灯。  
4.2 分析天平：感量 $0.1\mathrm{mg}$

# 5 分析步骤

# 5.1 试样的预处理

根据待测样品的预期用途和使用条件，按照GB5009.156和GB31604.1规定的迁移试验方法及试验条件进行迁移试验。浸泡液经充分混匀后，取部分浸泡试液用于分析。若浸泡试液为中性或碱性，则添加适量硝酸使试液中硝酸浓度约为 $5\%$ （体积分数）。同时做试样空白试验。

# 5.2 测定

# 5.2.1 仪器参考条件

仪器参考条件见表A.1。

# 5.2.2 标准曲线制作

按浓度由低到高的顺序分别取 $10~\mu \mathrm{L}$ 镉标准系列溶液和 $5\mu \mathrm{L}$ 磷酸二氢铵溶液 $(20\mathrm{g / L})$ （可根据所使用的仪器确定最佳进样量)同时注入石墨炉中测定其吸光值，以标准系列浓度为横坐标，对应的吸光值为纵坐标制作标准曲线。

# 5.2.3 试样溶液测定

分别取 $10~\mu \mathrm{L}$ 空白溶液、试样浸泡液和 $5\mu \mathrm{L}$ 磷酸二氢铵溶液 $(20\mathrm{g / L})$ （可根据所使用的仪器确定最佳进样量），同时注入石墨炉中，原子化后测其吸光度值，与标准系列比较定量。

# 6 分析结果的表述

由标准曲线得到试样溶液中镉的浓度，扣除空白值后按GB5009.156进行迁移量计算，得到食品接触材料及制品中镉的迁移量。计算结果保留三位有效数字。

# 7 精密度

在重复性条件下获得的两次独立测定结果的绝对差值不得超过算术平均值的 $20\%$ 。

# 8 其他

方法检出限为 $0.03\mu \mathrm{g} / \mathrm{L}$ ，定量限为 $0.1\mu \mathrm{g} / \mathrm{L}$ 。

# 第二法 电感耦合等离子体质谱法

见GB31604.49。

# 第三法 电感耦合等离子体发射光谱法

见GB31604.49。

# 第四法 火焰原子吸收光谱法

# 9 原理

采用食品模拟物浸泡食品接触材料及制品中预期与食品接触的部分，浸泡液经火焰原子化，在 $228.8\mathrm{nm}$ 处测定的吸收值在一定浓度范围内与镉含量成正比，与标准系列比较定量。

# 10 试剂和材料

除非另有说明，本方法所用试剂均为优级纯，水为 $\mathrm{GB / T6682}$ 规定的二级水。

# 10.1 试剂

10.1.1 硝酸 $(\mathrm{HNO}_3)$ 。

10.1.2 配制食品模拟物所需试剂：依据GB31604.1的规定。

# 10.2 试剂配制

10.2.1 食品模拟物：按照GB5009.156的规定配制。

10.2.2 硝酸溶液 $(1 + 9)$ ：量取 $50~\mathrm{mL}$ 硝酸，加至 $450~\mathrm{mL}$ 水中，混匀。

10.2.3 硝酸溶液 $(5 + 95)$ ：量取 $50~\mathrm{mL}$ 硝酸，加至 $950~\mathrm{mL}$ 水中，混匀。

# 10.3 标准品

氯化镉 $(\mathrm{CdCl}_2 \cdot \frac{5}{2}\mathrm{H}_2\mathrm{O}, \mathrm{CAS}$ 号：7790-78-5）：纯度 $>99.99\%$ ，或经国家认证并授予标准物质证书的一定浓度的镉标准溶液。

# 10.4 标准溶液配制

10.4.1 镉标准储备液 $(100.0\mathrm{mg / L})$ ：准确称取 $0.2032\mathrm{g}$ （精确至 $0.0001\mathrm{g}$ )氯化镉，用少量硝酸溶液 $(1 + 9)$ 溶解，移入 $1000~\mathrm{mL}$ 容量瓶，加水至刻度，混匀。  
10.4.2 镉标准中间液 $(10.0\mathrm{mg / L})$ ：吸取镉标准储备液 $10.0~\mathrm{mL}$ 于 $100~\mathrm{mL}$ 容量瓶中，加硝酸溶液(5+95)至刻度，混匀。

10.4.3 镉标准系列溶液：分别吸取镉标准中间液 $(10.0\mathrm{mg / L})0\mathrm{mL},1.00\mathrm{mL},2.00\mathrm{mL},4.00\mathrm{mL}$ 、 $6.00~\mathrm{mL},8.00~\mathrm{mL}$ 于 $100~\mathrm{mL}$ 容量瓶中，加相应食品模拟物至刻度，混匀。使标准溶液系列浓度分别为 $0\mathrm{mg / L},0.100\mathrm{mg / L},0.200\mathrm{mg / L},0.400\mathrm{mg / L},0.600\mathrm{mg / L},0.800\mathrm{mg / L}$

注：可根据仪器的灵敏度、线性范围及浸泡液中镉的实际浓度确定标准溶液系列中镉的具体浓度。若所选食品模拟物为中性或碱性，则需添加适量硝酸使该溶液中硝酸浓度约为 $5\%$ （体积分数）。

# 11 仪器和设备

注：所有玻璃器皿均需硝酸溶液 $(1 + 5)$ 浸泡过夜，用自来水反复冲洗，最后用水冲洗干净。

11.1 火焰原子吸收光谱仪：配火焰原子化器、镉空心阴极灯。

11.2 分析天平：感量 $0.1\mathrm{mg}$

# 12 分析步骤

# 12.1 试样的预处理

同5.1。

# 12.2 测定

# 12.2.1 仪器参考条件

仪器参考条件见B.1。

# 12.2.2 标准曲线制作

按浓度由低到高的顺序将镉标准系列溶液在火焰原子吸收光谱仪上测定，测得吸光值。以标准系列溶液浓度为横坐标，对应的吸光值为纵坐标制作标准曲线。

# 12.2.3 试样溶液测定

将空白液和试样浸泡液分别导入火焰原子吸收光谱仪中测定，与标准曲线比较定量。

# 13 分析结果的表述

由标准曲线得到试样溶液中镉的浓度，扣除空白值后按GB5009.156进行迁移量计算，得到食品接触材料及制品中镉的迁移量。计算结果保留三位有效数字。

# 14 精密度

在重复性条件下获得的两次独立测定结果的绝对差值不得超过算术平均值的 $10\%$ 。

# 15 其他

方法检出限为 $0.007\mathrm{mg / L}$ ，定量限为 $0.02\mathrm{mg / L}$ 。

# 附录A

# 石墨炉原子吸收光谱仪参考升温程序

石墨炉原子吸收光谱仪参考升温程序见表A.1。

表 A. 1 石墨炉原子吸收光谱仪参考升温程序  

<table><tr><td rowspan="2">元素</td><td rowspan="2">波长nm</td><td rowspan="2">狭缝nm</td><td rowspan="2">灯电流mA</td><td rowspan="2">内气流量L/min</td><td colspan="2">干燥</td><td colspan="2">灰化</td><td colspan="2">原子化</td></tr><tr><td>温度/℃</td><td>时间/s</td><td>温度/℃</td><td>时间/s</td><td>温度/℃</td><td>时间/s</td></tr><tr><td>镉</td><td>228.8</td><td>0.5</td><td>2~10</td><td>0.3</td><td>85~130</td><td>30~50</td><td>400~550</td><td>20</td><td>1800~2100</td><td>4~5</td></tr></table>

# 附录B

# 火焰原子吸收光谱仪操作参考条件

火焰原子吸收光谱仪操作参考条件见表B.1。

表 B. 1 火焰原子吸收光谱仪操作参考条件  

<table><tr><td>元素</td><td>波长
nm</td><td>狭缝
nm</td><td>灯电流
mA</td><td>空气流量
L/min</td><td>乙炔流量
L/min</td></tr><tr><td>镉</td><td>228.8</td><td>0.5</td><td>2~10</td><td>13.5</td><td>2.0</td></tr></table>

File: _all_md/GB 31604.29-2023食品安全国家标准 食品接触材料及制品 丙烯酸和甲基丙烯酸及其酯类迁移量的测定.md
# 食品安全国家标准

# 食品接触材料及制品 丙烯酸和甲基丙烯酸及其酯类迁移量的测定

2023-09-06 发布

2024-03-06 实施

# 前言

本标准代替GB31604.29—2016《食品安全国家标准 食品接触材料及制品 甲基丙烯酸甲酯迁移量的测定》。

本标准与GB31604.29—2016相比，主要变化如下：

——标准名称修改为“食品安全国家标准 食品接触材料及制品 丙烯酸和甲基丙烯酸及其酯类迁移量的测定”；  
——修改了范围；  
——修改了“气相色谱-质谱法”的部分技术参数；  
——增加了“第二部分 液相色谱法”。

# 食品安全国家标准

# 食品接触材料及制品 丙烯酸和

# 甲基丙烯酸及其酯类迁移量的测定

# 1 范围

本标准规定了食品接触材料及制品中丙烯酸和甲基丙烯酸及其酯类迁移量的测定方法。

第一部分气相色谱-质谱法适用于食品接触材料及制品中18种丙烯酸酯和甲基丙烯酸酯类迁移量的测定，包括2-丙烯酸-2-甲基丙基酯、丙烯酸乙酯、丙烯酸正丁酯、丙烯酸异丙酯、丙烯酸丙酯、2-丙烯酸-1,1-二甲基乙基酯、丙烯酸苯甲酯、2-丙烯酸辛酯、丙烯酸仲丁酯、甲基丙烯酸乙酯、甲基丙烯酸异丁酯、甲基丙烯酸丁酯、2-甲基-2-丙烯酸-1,1-二甲基乙基酯、甲基丙烯酸苯酯、2-甲基-2-丙烯酸丙基酯、甲基丙烯酸苯甲酯、甲基丙烯酸仲丁酯、甲基丙烯酸异丙酯。

第二部分液相色谱法适用于食品接触材料及制品中6种丙烯酸和甲基丙烯酸及其酯类迁移量的测定，包括丙烯酸、甲基丙烯酸、丙烯酸-2-羟乙基酯、2-羟基乙基-2-甲基-2-丙烯酸酯、丙烯酸甲酯、甲基丙烯酸甲酯。

# 第一部分 气相色谱-质谱法

# 2 原理

迁移试验所得水基食品模拟物、油脂类食品模拟物采用顶空进样， $95\%$ （体积分数）乙醇、异辛烷模拟物经乙酸乙酯稀释后直接进样，目标物质在气相色谱毛细管柱中分离，用质谱法检测，采用外标法定量。

# 3 试剂和材料

除非另有说明，本方法所用试剂均为分析纯，水为GB/T6682规定的一级水。

# 3.1 试剂

3.1.1 甲醇 $\mathrm{(CH_4O)}$ ：色谱纯。  
3.1.2 乙酸乙酯 $\mathrm{(C_4H_8O_2)}$ ：色谱纯。  
3.1.3 氯化钠 $(\mathrm{NaCl})$ 。  
3.1.4 无水乙酸 $(\mathrm{C}_2\mathrm{H}_4\mathrm{O}_2)$ 。  
3.1.5 无水乙醇 $\mathrm{(C_2H_6O)}$ 。  
3.1.6 $95\%$ 乙醇 $\mathrm{(C_2H_6O)}$ 。  
3.1.7 异辛烷 $\mathrm{(C_8H_{18})}$

# 3.2 试剂配制

3.2.1 食品模拟物：按照GB5009.156的规定配制。

3.2.2 异辛烷-乙酸乙酯溶液 $(1 + 4)$ ：将 $25~\mathrm{mL}$ 异辛烷和 $100~\mathrm{mL}$ 乙酸乙酯混合均匀。  
3.2.3 $95\%$ 乙醇-乙酸乙酯溶液 $(1 + 4)$ ：将 $25~\mathrm{mL}95\%$ 乙醇和 $100~\mathrm{mL}$ 乙酸乙酯混合均匀。

# 3.3 标准品

18种丙烯酸酯和甲基丙烯酸酯类标准品（见附录A)：纯度 $\geqslant 98\%$ ，或经国家认证并授予标准物质证书的标准品。

# 3.4 标准溶液配制

3.4.1 标准储备溶液 $(1000\mathrm{mg / L})$ ：准确称取18种标准品(精确至 $0.1\mathrm{mg}$ )，称量质量计算方式为 $25\mathrm{mg}$ 除以折算系数，折算系数见附录A，分别用乙酸乙酯溶解后转移至 $25~\mathrm{mL}$ 容量瓶中，并用乙酸乙酯定容至刻度，混匀。将溶液转移至棕色玻璃容器中，于 $4^{\circ}C$ 下避光保存，保存期6个月。  
3.4.2 混合标准中间液 $\mathrm{A}(50\mathrm{mg / L})$ : 分别准确吸取 $0.5\mathrm{mL}$ 标准储备溶液 $(1000\mathrm{mg / L})$ 于 $10\mathrm{mL}$ 容量瓶中, 加甲醇定容至刻度, 混匀。将溶液转移至棕色玻璃容器中, 于 $4^{\circ}\mathrm{C}$ 下避光保存, 保存期6个月。  
3.4.3 混合标准中间液 $\mathrm{B}(50\mathrm{mg / L})$ ：分别准确吸取 $0.5\mathrm{mL}$ 标准储备溶液 $(1000\mathrm{mg / L})$ 于 $10\mathrm{mL}$ 容量瓶中，加乙酸乙酯定容至刻度，混匀。将溶液转移至棕色玻璃容器中，于 $4^{\circ}C$ 下避光保存，保存期6个月。  
3.4.4 水基食品模拟物系列标准工作溶液：分别准确吸取 $100\mu \mathrm{L}, 150\mu \mathrm{L}, 200\mu \mathrm{L}, 400\mu \mathrm{L}, 1000\mu \mathrm{L}$ 混合标准中间液 $\mathrm{A}(50\mathrm{mg / L})$ 于 $100~\mathrm{mL}$ 容量瓶中，用 $50\%$ （体积分数）乙醇溶液定容，所得标准工作溶液中各目标物质浓度分别为 $0.050\mathrm{mg / L}, 0.075\mathrm{mg / L}, 0.10\mathrm{mg / L}, 0.20\mathrm{mg / L}, 0.50\mathrm{mg / L}$ 。分别移取 $10.0~\mathrm{mL}$ 各浓度溶液于已加入 $3.0\mathrm{g}$ 氯化钠的 $20~\mathrm{mL}$ 玻璃顶空瓶中，立即用隔垫和铝盖密封，待测。采用相同方式，分别用水、 $4\%$ （体积分数）乙酸、 $10\%$ （体积分数）乙醇、 $20\%$ （体积分数）乙醇配制相同浓度系列的标准工作溶液。临用现配。  
3.4.5 油脂类食品模拟物系列标准工作溶液: 分别准确称取 $5.00 \mathrm{~g}$ (精确至 $0.01 \mathrm{~g}$ ) 橄榄油模拟物于 5 个 $20 \mathrm{~mL}$ 玻璃顶空瓶中, 用移液器分别移取 $30 \mu \mathrm{L}, 80 \mu \mathrm{L}, 100 \mu \mathrm{L}, 150 \mu \mathrm{L}, 300 \mu \mathrm{L}$ 混合标准中间液 $\mathrm{B}(50 \mathrm{mg} / \mathrm{L})$ 至 $20 \mathrm{~mL}$ 玻璃顶空瓶中, 立即用隔热和铝盖密封, 涡旋均匀后待测。所得标准工作溶液中各目标物质浓度分别为 $0.30 \mathrm{mg} / \mathrm{kg}, 0.80 \mathrm{mg} / \mathrm{kg}, 1.0 \mathrm{mg} / \mathrm{kg}, 1.5 \mathrm{mg} / \mathrm{kg}, 3.0 \mathrm{mg} / \mathrm{kg}$ 。临用现配。  
3.4.6 异辛烷系列标准工作溶液：分别移取 $50~\mu \mathrm{L},150~\mu \mathrm{L},200~\mu \mathrm{L},300~\mu \mathrm{L},600~\mu \mathrm{L}$ 混合标准中间液B(50mg/L)于 $10~\mathrm{mL}$ 容量瓶中，用异辛烷-乙酸乙酯溶液(1+4)定容至刻度，混匀。所得标准工作溶液中各目标物质浓度分别为 $0.25\mathrm{mg / L},0.75\mathrm{mg / L},1.0\mathrm{mg / L},1.5\mathrm{mg / L},3.0\mathrm{mg / L}$ 。临用现配。  
3.4.7 $95\%$ (体积分数)乙醇系列标准工作溶液：分别移取 $50~\mu \mathrm{L},150~\mu \mathrm{L},200~\mu \mathrm{L},300~\mu \mathrm{L},600~\mu \mathrm{L}$ 混合标准中间液 $\mathrm{B}(50\mathrm{mg / L})$ 于 $10~\mathrm{mL}$ 容量瓶中，用 $95\%$ 乙醇-乙酸乙酯溶液(1+4)定容至刻度。所得标准工作溶液中各目标物质浓度分别为 $0.25\mathrm{mg / L},0.75\mathrm{mg / L},1.0\mathrm{mg / L},1.5\mathrm{mg / L},3.0\mathrm{mg / L}$ 。临用现配。

# 4 仪器和设备

4.1 气相色谱-质谱联用仪，配有电子轰击源(EI)和顶空进样器。  
4.2 涡旋振荡器。  
4.3 电子天平：感量分别为 $0.1\mathrm{mg}$ 和 $0.01\mathrm{g}$ 。

# 5 分析步骤

# 5.1 迁移试验

按照GB5009.156和GB31604.1的要求对食品接触材料及制品进行迁移试验。迁移试验所得浸泡液如不能立即测定，应置于 $0^{\circ}\mathrm{C} \sim 4^{\circ}\mathrm{C}$ 冰箱中避光保存，保存期不超过一周。若进行下一步试验，应将浸泡液恢复至室温。

# 5.2 试液的制备

# 5.2.1 水基食品模拟物试液的制备

移取 $10.0\mathrm{mL}$ 迁移试验所得浸泡液于已加入 $3.0\mathrm{g}$ 氯化钠的 $20~\mathrm{mL}$ 顶空瓶中，立即用隔垫和铝盖密封，待测。

# 5.2.2 油脂类食品模拟物试液的制备

称取 $5.00\mathrm{g}$ （精确至 $0.01\mathrm{g}$ )迁移试验所得浸泡液于 $20~\mathrm{mL}$ 顶空瓶中，立即用隔垫和铝盖密封，待测。

# 5.2.3 异辛烷试液和 $95\%$ （体积分数）乙醇试液的制备

移取 $2.00\mathrm{mL}$ 迁移试验所得浸泡液于 $10~\mathrm{mL}$ 容量瓶中，用乙酸乙酯定容，摇匀后，经微孔滤膜过滤后，待测。

# 5.3 空白试液的制备

按照5.1和5.2所述步骤处理未与食品接触材料接触的食品模拟物、异辛烷和 $95\%$ （体积分数）乙醇试液。

# 5.4 仪器参考条件

5.4.1 顶空进样器条件如下：

a）气液平衡时间： $20\mathrm{min}$   
b）顶空温度：水基食品模拟物试液设置为 $70^{\circ}\mathrm{C}$ ，油脂类食品模拟物设置为 $120^{\circ}\mathrm{C}$ 。  
c）进样针温度： $70^{\circ}\mathrm{C}$ 。  
d）振荡速度： $500\mathrm{r / min}$   
e) 进样量: $250 \mu \mathrm{L}$ 。

5.4.2 气相色谱质谱测定参考条件如下：

a）色谱柱：聚乙二醇毛细管柱：柱长 $30.0\mathrm{m}$ ，内径 $0.25\mathrm{mm}$ ，膜厚 $0.25\mu \mathrm{m}$ ，或性能等效的分析柱。  
b）程序升温：初始温度 $35^{\circ}\mathrm{C}$ ，保持 $8\mathrm{min}$ ； $5^{\circ}\mathrm{C} / \mathrm{min}$ 升至 $60^{\circ}\mathrm{C}$ ，保持 $3\mathrm{min}$ ； $20^{\circ}\mathrm{C} / \mathrm{min}$ 升至 $160^{\circ}\mathrm{C}$ ，保持 $2\mathrm{min}$ ； $40^{\circ}\mathrm{C} / \mathrm{min}$ 升至 $220^{\circ}\mathrm{C}$ ，保持 $3\mathrm{min}$ 。  
c）进样口温度： $290~\mathrm{^\circ C}$ 。  
d）质谱接口温度： $280^{\circ}C$ 。  
e) 离子源温度: $230^{\circ} \mathrm{C}$ 。  
f) 载气： $\mathrm{He}$ （纯度 $>99.999\%$ ）， $1.0~\mathrm{mL / min}$ 恒流。  
g）进样量： $1\mu \mathrm{L}$   
h）进样方式：分流进样，水基食品模拟物试液分流比为 $20:1$ ，油脂类食品模拟物试液分流比为

$50:1$ ，异辛烷试液和 $95\%$ （体积分数)乙醇试液分流比为 $2:1$ 。

i） 电离方式：EI。  
j）溶剂延迟： $5.0\mathrm{min}$   
k）质谱扫描方式：选择离子模式(SIM)。  
1) SIM采集参数：见附录B。

# 5.5 标准曲线的制作

按照5.4.1和5.4.2所列的仪器参考条件，将系列标准工作溶液分别注入气相色谱-串联质谱仪中，测定相应的峰面积。以标准系列工作溶液中目标物质浓度为横坐标，以对应的定量离子峰面积为纵坐标，绘制标准工作曲线。标准工作液的典型总离子流色谱图见附录C。

# 5.6 定性测定

按照5.4.1和5.4.2所列的仪器参考条件，若试液与标准溶液中待测物的保留时间偏差在 $\pm 0.5\%$ 范围内；所有定性离子的信噪比均超过 $3:1$ ，且定性离子对的相对丰度与浓度相当的标准溶液的相对丰度偏差不超过表1的规定，则可判断样品中存在相应的待测物。

表 1 定性测定时相对离子丰度的最大允许偏差  

<table><tr><td>相对离子丰度,k/%</td><td>k≥50</td><td>20&lt;k&lt;50</td><td>10&lt;k≤20</td><td>k≤10</td></tr><tr><td>允许的相对偏差/%</td><td>±20</td><td>±25</td><td>±30</td><td>±50</td></tr></table>

# 5.7 定量测定

按照5.4.1和5.4.2所列的仪器参考条件，对试样试液(5.2)和空白试液(5.3)进行测定，得到目标物质峰定量离子峰面积，根据标准曲线计算试样试液、空白试液中目标物质的浓度 $c_{\setminus}c_{0}$ 。

# 6 分析结果的表述

# 6.1 非密封制品类食品接触材料及制品丙烯酸和甲基丙烯酸及其酯类特定迁移量的计算（以 $\mathrm{mg / kg}$ 表示）

对于除了盖子、密封圈、连接件等密封制品(以下简称密封制品)以外的食品接触材料及制品，丙烯酸和甲基丙烯酸及其酯类特定迁移量以 $\mathrm{mg / kg}$ 表示时，按式(1)进行计算。

$$
X _ {1} = \frac {\left(c - c _ {0}\right) \times V}{S} \times F \quad \dots \tag {1}
$$

式中：

$X_{1}$ ——目标物质(以丙烯酸/甲基丙烯酸计)的特定迁移量，单位为毫克每千克 $(\mathrm{mg / kg})$ ；

$c$ ——试样浸泡液中目标物质(以丙烯酸/甲基丙烯酸计)的含量,单位为毫克每升 $(\mathrm{mg / L})$ 或毫克每千克 $(\mathrm{mg / kg})$ ；

$c_{0}$ ——空白浸泡液中目标物质(以丙烯酸/甲基丙烯酸计)的含量, 单位为毫克每升 $(\mathrm{mg} / \mathrm{L})$ 或毫克每千克 $(\mathrm{mg} / \mathrm{kg})$ ；

$V$ ——试样浸泡液的体积或质量，单位为升(L)或千克 $(\mathrm{kg})$ ；

$S$ ——迁移试验中试样与浸泡液的接触面积，单位为平方分米 $(\mathrm{dm}^2)$ ；

$F$ ——在实际使用情形下，食品接触材料及制品的接触面积(S)与食品或食品模拟物体积(V)的

比 $(S / V)$ , 单位为平方分米每千克 $(\mathrm{dm}^2 / \mathrm{kg})$ 。在实际使用情形下, 当 $S / V$ 已知时, $F$ 即为实际 $S / V$ ; 当 $S / V$ 无法估算时, $F$ 采用 $6 \mathrm{~dm}^2 / \mathrm{kg}$ , 即 $6 \mathrm{~dm}^2$ 食品接触材料及制品接触 $1 \mathrm{~kg}$ 食品或食品模拟物, 各种液态食品密度通常以 $1 \mathrm{~kg} / \mathrm{L}$ 计。

以重复性条件下获得的两次独立测定结果的算术平均值表示，计算结果保留2位有效数字。

# 6.2 密封制品类食品接触材料及制品丙烯酸和甲基丙烯酸及其酯类特定迁移量的计算（以 $\mathrm{mg / kg}$ 表示）

当预期用途已知时，对于密封制品类食品接触材料及制品，丙烯酸和甲基丙烯酸及其酯类特定迁移量以 $\mathrm{mg / kg}$ 表示时，按式(2)进行计算。

$$
X _ {2} = \frac {\left(c - c _ {0}\right) \times V}{S} \times \frac {S _ {0}}{m _ {2}} \tag {2}
$$

式中：

$X_{2}$ ——目标物质(以丙烯酸/甲基丙烯酸计)的特定迁移量，单位为毫克每千克 $(\mathrm{mg / kg})$ ；

$c$ ——试样浸泡液中目标物质(以丙烯酸/甲基丙烯酸计)的含量, 单位为毫克每升 $(\mathrm{mg} / \mathrm{L})$ 或毫克每千克 $(\mathrm{mg} / \mathrm{kg})$ ；

$c_{0}$ ——空白浸泡液中目标物质(以丙烯酸/甲基丙烯酸计)的含量，单位为毫克每升 $(\mathrm{mg / L})$ 或毫克每千克 $(\mathrm{mg / kg})$ ；

$V$ ——试样浸泡液的体积或质量，单位为升(L)或千克 $(\mathrm{kg})$ ；

S——迁移试验中试样与浸泡液的接触面积，单位为平方分米 $(\mathrm{dm}^2)$ ；

$S_{0}$ ——密封制品实际使用中与食品接触的面积，单位为平方分米 $(\mathrm{dm}^2)$ ；

$m_{2}$ ——密封制品实际使用容器盛装固态食品的质量,或实际接触液态食品的体积所对应的食品质量,单位为千克 $(\mathrm{kg})$ ;各种液态食品按密度为 $1 \mathrm{~kg} / \mathrm{L}$ 将其体积换算为相应的质量。

以重复性条件下获得的两次独立测定结果的算术平均值表示，计算结果保留2位有效数字。

# 6.3 密封制品类食品接触材料及制品丙烯酸和甲基丙烯酸及其酯类特定迁移量的计算（以 $\mathrm{mg}$ /件表示）

当预期用途未知时，密封制品类食品接触材料及制品，丙烯酸和甲基丙烯酸及其酯类特定迁移量以 $\mathrm{mg}/$ 件表示时，按式(3)计算，需注明采用的迁移试验方法、迁移试验中单个密封制品与食品模拟物接触的面积。

$$
X _ {3} = \frac {\left(c - c _ {0}\right) \times V}{n} \tag {3}
$$

式中：

$X_{3}$ ——目标物质(以丙烯酸/甲基丙烯酸计)的特定迁移量，单位为毫克每件 $(\mathrm{mg}/$ 件）；

$c$ ——试样浸泡液中目标物质(以丙烯酸/甲基丙烯酸计)的含量, 单位为毫克每升 $(\mathrm{mg} / \mathrm{L})$ 或毫克每千克 $(\mathrm{mg} / \mathrm{kg})$ ；

$c_{0}$ ——空白浸泡液中目标物质(以丙烯酸/甲基丙烯酸计)的含量，单位为毫克每升 $(\mathrm{mg / L})$ 或毫克每千克 $(\mathrm{mg / kg})$ ；

$V$ ——试样浸泡液的体积或质量，单位为升(L)或千克 $(\mathrm{kg})$ ；

$n$ ——浸泡用密封制品的数量，单位为件。

以重复性条件下获得的两次独立测定结果的算术平均值表示，计算结果保留2位有效数字。

# 7 精密度

在重复性条件下获得两次独立测定结果的绝对差值不得超过其算术平均值的 $10\%$ 。

# 8 其他

当迁移试验中 $S / V$ 与实际使用情形下 $S / V$ 相同时，本方法对水基食品模拟物中18种丙烯酸和甲基丙烯酸及其酯类（分别以丙烯酸和甲基丙烯酸计）的检出限均为 $0.02 \mathrm{mg} / \mathrm{kg}$ ，定量限均为 $0.05 \mathrm{mg} / \mathrm{kg}$ ；对油基食品模拟物、异辛烷和 $95\%$ （体积分数）乙醇中18种丙烯酸和甲基丙烯酸及其酯类（分别以丙烯酸和甲基丙烯酸计）的检出限均为 $0.1 \mathrm{mg} / \mathrm{kg}$ ，定量限均为 $0.3 \mathrm{mg} / \mathrm{kg}$ 。当迁移试验中 $S / V$ 与实际使用情形下 $S / V$ 不同时，本方法对各食品模拟物、化学替代溶剂中目标物质的检出限和定量限按第6章进行换算。

# 第二部分 液相色谱法

# 9 原理

迁移试验所得水基食品模拟物、 $95\%$ （体积分数）乙醇模拟物过滤后直接进样，油脂类食品模拟物、异辛烷模拟物经甲醇萃取后进样，目标物质在液相色谱柱中分离，用紫外检测器或者二极管阵列检测器检测，采用外标法定量。

# 10 试剂和材料

除非另有说明，本方法所用试剂均为分析纯，水为GB/T6682规定的一级水。

# 10.1 试剂

10.1.1 甲醇 $\mathrm{(CH_4O)}$ ：色谱纯。  
10.1.2 乙腈 $\mathrm{(CH_3CN)}$ ：色谱纯。  
10.1.3 磷酸 $(\mathrm{H}_3\mathrm{PO}_4)$ ：优级纯。  
10.1.4 无水乙酸 $(\mathrm{C}_2\mathrm{H}_4\mathrm{O}_2)$ 。  
10.1.5 无水乙醇 $(\mathrm{C}_2\mathrm{H}_6\mathrm{O})$ 。  
10.1.6 $95\%$ 乙醇 $\mathrm{(C_2H_6O)}$ 。  
10.1.7 异辛烷 $(\mathrm{C_8H_{18}})$ 。

# 10.2 试剂配制

10.2.1 食品模拟物：按照GB5009.156的规定配制。   
10.2.2 $80\%$ 甲醇溶液：量取 $80~\mathrm{mL}$ 甲醇与 $20~\mathrm{mL}$ 水，混匀。  
10.2.3 $0.1\%$ 磷酸溶液：称取 $1.00\mathrm{g}$ 磷酸至 $1\mathrm{L}$ 容量瓶中，用水定容至刻度，混匀。

# 10.3 标准品

6种丙烯酸和甲基丙烯酸及其酯类标准品(见附录D)：纯度 $\geq 98\%$ ，或经国家认证并授予标准物质证书的标准品。

# 10.4 标准溶液配制

10.4.1 标准储备液 $(1000\mathrm{mg / L})$ : 准确称取 6 种标准品 (精确至 $0.1\mathrm{mg}$ ), 称量质量计算方式为 $25\mathrm{mg}$ 除以折算系数, 折算系数见附录 D, 分别用甲醇溶解后转移至 $25\mathrm{mL}$ 容量瓶中, 并用甲醇定容至刻度, 混匀。将溶液转移至棕色玻璃容器中, 于 $4^{\circ}\mathrm{C}$ 下避光保存, 保存期 6 个月。  
10.4.2 混合标准中间液 $(50\mathrm{mg / L})$ : 分别准确吸取标准储备液 $(1000\mathrm{mg / L}) 0.5\mathrm{mL}$ 于 $10\mathrm{mL}$ 容量瓶中, 加甲醇定容至刻度, 混匀。将溶液转移至棕色棕色玻璃容器中, 于 $4^{\circ}\mathrm{C}$ 下避光保存, 保存期6个月。  
10.4.3 水基食品模拟物系列标准工作溶液：分别准确吸取 $25\mu \mathrm{L}, 50\mu \mathrm{L}, 100\mu \mathrm{L}, 200\mu \mathrm{L}, 500\mu \mathrm{L}$ 混合标准中间液 $(50\mathrm{mg / L})$ 于 $5\mathrm{mL}$ 容量瓶中，用 $50\%$ （体积分数）乙醇溶液定容。所得标准工作溶液中各目标物质浓度分别为 $0.25\mathrm{mg / L}, 0.50\mathrm{mg / L}, 1.0\mathrm{mg / L}, 2.0\mathrm{mg / L}, 5.0\mathrm{mg / L}$ 。采取相同方式，分别用水、 $4\%$ （体积分数）乙酸、 $10\%$ （体积分数）乙醇、 $20\%$ （体积分数）乙醇配制相同浓度系列的标准工作溶液。临用现配。  
10.4.4 油脂类食品模拟物系列标准工作溶液：分别称取 $5.00\mathrm{g}$ （精确至 $0.01\mathrm{g}$ )橄榄油模拟物于6个离心管中，用移液器分别移取 $30~\mu \mathrm{L},60~\mu \mathrm{L},100~\mu \mathrm{L},150~\mu \mathrm{L},300~\mu \mathrm{L}$ 混合标准中间液( $50~\mathrm{mg / L})$ 涡旋混匀后，加入 $5\mathrm{mL}$ 甲醇，涡旋 $1\mathrm{min},4000\mathrm{r / min}$ 离心 $5\mathrm{min}$ ，取上层溶液经微孔滤膜后，待测。所得标准工作溶液中各目标物质浓度分别为 $0.30~\mathrm{mg / kg},0.60~\mathrm{mg / kg},1.0~\mathrm{mg / kg},1.5~\mathrm{mg / kg},3.0~\mathrm{mg / kg}$ 。临用现配。  
10.4.5 异辛烷系列标准工作溶液：分别移取 $5.00 \mathrm{~mL}$ 异辛烷于 6 个离心管中，用移液器分别移取 $30 \mu \mathrm{L}, 60 \mu \mathrm{L}, 100 \mu \mathrm{L}, 120 \mu \mathrm{L}, 300 \mu \mathrm{L}$ 混合标准中间液 $(50 \mathrm{mg} / \mathrm{L})$ 涡旋混匀后，加入 $5.00 \mathrm{~mL} 80 \%$ 甲醇溶液，涡旋混匀 $1 \mathrm{~min}, 4000 \mathrm{r} / \mathrm{min}$ 离心 $5 \mathrm{~min}$ ，取下层溶液过滤后，待测。所得标准工作溶液中各目标物质浓度分别为 $0.30 \mathrm{mg} / \mathrm{L}, 0.60 \mathrm{mg} / \mathrm{L}, 1.0 \mathrm{mg} / \mathrm{L}, 1.2 \mathrm{mg} / \mathrm{L}, 3.0 \mathrm{mg} / \mathrm{L}$ 。临用现配。  
10.4.6 $95\%$ (体积分数)乙醇标准工作溶液: 分别准确吸取 $25 \mu \mathrm{L}, 50 \mu \mathrm{L}, 100 \mu \mathrm{L}, 200 \mu \mathrm{L}, 500 \mu \mathrm{L}$ 混合标准中间液 $(50 \mathrm{mg} / \mathrm{L})$ 于 $5 \mathrm{~mL}$ 容量瓶中, 用 $95\%$ (体积分数)乙醇溶液定容。所得标准工作溶液中各目标物质浓度分别为 $0.25 \mathrm{mg} / \mathrm{L}, 0.50 \mathrm{mg} / \mathrm{L}, 1.0 \mathrm{mg} / \mathrm{L}, 2.0 \mathrm{mg} / \mathrm{L}, 5.0 \mathrm{mg} / \mathrm{L}$ 。临用现配。

# 11 仪器和设备

11.1 液相色谱仪：配有紫外检测器或二极管阵列检测器。  
11.2 涡旋振荡器。  
11.3 电子天平：感量分别为 $0.1\mathrm{mg}$ 和 $0.01\mathrm{g}$ 。  
11.4 离心机：转数 $\geqslant 4000\mathrm{r / min}$

# 12 分析步骤

# 12.1 迁移试验

同5.1。

# 12.2 试液制备

# 12.2.1 水基食品模拟物试液的制备

迁移试验所得浸泡液经微孔滤膜过滤后，待测。

# 12.2.2 油脂类食品模拟物试液的制备

称取 $5.00\mathrm{g}$ (精确至 $0.01\mathrm{g}$ ) 迁移试验所得浸泡液于离心管中，加入 $5.00\mathrm{mL}$ 甲醇，涡旋 $1\mathrm{min}$ 后， $4000\mathrm{r / min}$ 离心 $5\mathrm{min}$ ，取上层溶液经微孔滤膜过滤后，待测。

# 12.2.3 异辛烷试液的制备

移取 $5.00\mathrm{mL}$ （精确至 $0.1\mathrm{mL}$ ）迁移试验所得浸泡液于离心管中，加入 $5.00\mathrm{mL}80\%$ 甲醇溶液，涡旋 $1\mathrm{min},4000\mathrm{r / min}$ 离心 $5\mathrm{min}$ ，取下层溶液经微孔滤膜过滤后，待测。

# 12.3 空白试液的制备

按照12.1和12.2所述步骤处理未与食品接触材料接触的食品模拟物、异辛烷和 $95\%$ （体积分数）乙醇模拟物。

# 12.4 仪器参考条件

液相色谱测定参考条件如下：

a）色谱柱： $\mathrm{C_{18}}$ 柱，柱长 $100\mathrm{mm}$ ，内径 $4.6\mathrm{mm}$ ，粒径 $3\mu \mathrm{m}$ 或性能等效的分析柱。  
b) 流动相: $0.1\%$ 磷酸溶液 (A) 和乙腈 (B), 梯度洗脱程序见附录 E。  
c) 流速: $1.0 \mathrm{~mL} / \mathrm{min}$ 。  
d) 检测波长: $210 \mathrm{~nm}$ 。  
e) 进样量: $20 \mu \mathrm{L}$ 。  
f) 柱温: $30^{\circ} \mathrm{C}$ 。

# 12.5 标准曲线的绘制

按照12.4.1所列的仪器参考条件，将系列标准工作溶液分别注入液相色谱仪中，测定相应的峰面积。以标准工作溶液中目标物质浓度为横坐标，以对应的目标物质峰面积为纵坐标，绘制标准工作曲线。标准工作液的典型液相色谱图见附录F。

# 12.6 试液的测定

按照12.4.1所列的仪器参考条件，对试样试液(12.2)和空白试液(12.3)依次进样，得到目标物质的峰面积。根据标准曲线计算试样试液、空白试液中目标物质的浓度 $c$ 、 $c_{0}$ 。

# 13 分析结果的表述

同第6章。

# 14 精密度

在重复性条件下获得的两次独立测定结果的绝对差值不得超过算术平均值的 $10\%$ 。

# 15 其他

当迁移试验中 $S / V$ 与实际使用情形下 $S / V$ 相同时，本方法对水基食品模拟物和 $95\%$ （体积分数）乙醇中6种丙烯酸和甲基丙烯酸及其酯类(分别以丙烯酸和甲基丙烯酸计)的检出限均为 $0.1~\mathrm{mg / kg}$ ，定量限均为 $0.25~\mathrm{mg / kg}$ ；对油脂类食品模拟物和异辛烷中6种丙烯酸和甲基丙烯酸及其酯类（分别以丙烯酸和甲基丙烯酸计)的检出限均为 $0.1~\mathrm{mg / kg}$ ，定量限均为 $0.3~\mathrm{mg / kg}$ 。当迁移试验中 $S / V$ 与实际使用情形下 $S / V$ 不同时，本方法对各食品模拟物、化学替代溶剂中目标物质的检出限和定量限按第13章进行换算。

# 附录A

# 18种丙烯酸酯和甲基丙烯酸酯标准品相关信息和称量折算系数

18种丙烯酸酯和甲基丙烯酸酯标准品相关信息和称量折算系数见表A.1。

表 A. 1 18 种丙烯酸酯和甲基丙烯酸酯标准品相关信息和称量折算系数  

<table><tr><td>分类</td><td>序号</td><td>名称</td><td>分子式</td><td>CAS号</td><td>折算系数</td></tr><tr><td rowspan="9">丙烯酸酯(以丙烯酸计)</td><td>1</td><td>2-丙烯酸-2-甲基丙基酯</td><td>C7H12O2</td><td>106-63-8</td><td>0.562</td></tr><tr><td>2</td><td>丙烯酸乙酯</td><td>C5H8O2</td><td>140-88-5</td><td>0.720</td></tr><tr><td>3</td><td>丙烯酸正丁酯</td><td>C7H12O2</td><td>141-32-2</td><td>0.562</td></tr><tr><td>4</td><td>丙烯酸异丙酯</td><td>C6H10O2</td><td>689-12-3</td><td>0.631</td></tr><tr><td>5</td><td>丙烯酸正丙酯</td><td>C6H10O2</td><td>925-60-0</td><td>0.631</td></tr><tr><td>6</td><td>2-丙烯酸-1,1-二甲基乙基酯</td><td>C7H12O2</td><td>1663-39-4</td><td>0.562</td></tr><tr><td>7</td><td>丙烯酸苯甲酯</td><td>C10H10O2</td><td>2495-35-4</td><td>0.444</td></tr><tr><td>8</td><td>2-丙烯酸辛酯</td><td>C11H20O2</td><td>2499-59-4</td><td>0.391</td></tr><tr><td>9</td><td>丙烯酸仲丁酯</td><td>C7H12O2</td><td>2998-08-5</td><td>0.562</td></tr><tr><td rowspan="9">甲基丙烯酸酯(以甲基丙烯酸计)</td><td>10</td><td>甲基丙烯酸乙酯</td><td>C6H10O2</td><td>97-63-2</td><td>0.754</td></tr><tr><td>11</td><td>甲基丙烯酸异丁酯</td><td>C8H14O2</td><td>97-86-9</td><td>0.605</td></tr><tr><td>12</td><td>甲基丙烯酸丁酯</td><td>C8H14O2</td><td>97-88-1</td><td>0.605</td></tr><tr><td>13</td><td>2-甲基-2-丙烯酸-1,1-二甲基乙基酯</td><td>C8H14O2</td><td>585-07-9</td><td>0.605</td></tr><tr><td>14</td><td>甲基丙烯酸苯酯</td><td>C10H10O2</td><td>2177-70-0</td><td>0.531</td></tr><tr><td>15</td><td>2-甲基-2-丙烯酸丙基酯</td><td>C7H12O2</td><td>2210-28-8</td><td>0.672</td></tr><tr><td>16</td><td>甲基丙烯酸苯甲酯</td><td>C11H12O2</td><td>2495-37-6</td><td>0.489</td></tr><tr><td>17</td><td>甲基丙烯酸仲丁酯</td><td>C8H14O2</td><td>2998-18-7</td><td>0.605</td></tr><tr><td>18</td><td>甲基丙烯酸异丙酯</td><td>C7H12O2</td><td>4655-34-9</td><td>0.672</td></tr></table>

# 附录B

# 气相色谱-串联质谱法SIM模式下目标物保留时间、定量离子和定性离子

气相色谱-串联质谱法 SIM 模式采集参数对应的保留时间、定量离子和定性离子见表 B.1。

表 B.1 气相色谱-质谱法 SIM 模式采集对应的保留时间、定量离子和定性离子  

<table><tr><td>编号</td><td>名称</td><td>参考保留时间/min</td><td>定量离子(m/z)</td><td>定性离子(m/z)</td></tr><tr><td>1</td><td>丙烯酸乙酯</td><td>5.824</td><td>55</td><td>73,99</td></tr><tr><td>2</td><td>丙烯酸异丙酯</td><td>6.102</td><td>55</td><td>73,99</td></tr><tr><td>3</td><td>2-丙烯酸-1,1-二甲基乙基酯</td><td>6.332</td><td>55</td><td>57,73,113</td></tr><tr><td>4</td><td>甲基丙烯酸异丙酯</td><td>8.037</td><td>113</td><td>87,59</td></tr><tr><td>5</td><td>2-甲基-2-丙烯酸-1,1-二甲基乙基酯</td><td>8.206</td><td>57</td><td>69,87</td></tr><tr><td>6</td><td>甲基丙烯酸乙酯</td><td>8.218</td><td>86</td><td>69,99,114</td></tr><tr><td>7</td><td>丙烯酸正丙酯</td><td>9.762</td><td>55</td><td>73,85</td></tr><tr><td>8</td><td>丙烯酸仲丁酯</td><td>10.210</td><td>55</td><td>73,99</td></tr><tr><td>9</td><td>2-丙烯酸-2-甲基丙基酯</td><td>11.446</td><td>55</td><td>73,85</td></tr><tr><td>10</td><td>甲基丙烯酸仲丁酯</td><td>12.111</td><td>56</td><td>87,41</td></tr><tr><td>11</td><td>2-甲基-2-丙烯酸丙基酯</td><td>12.157</td><td>59</td><td>87,69</td></tr><tr><td>12</td><td>甲基丙烯酸异丁酯</td><td>13.688</td><td>69</td><td>56,87</td></tr><tr><td>13</td><td>丙烯酸正丁酯</td><td>14.094</td><td>55</td><td>73,85,56</td></tr><tr><td>14</td><td>甲基丙烯酸丁酯</td><td>16.631</td><td>69</td><td>87,56</td></tr><tr><td>15</td><td>2-丙烯酸辛酯</td><td>21.141</td><td>55</td><td>70,84,112</td></tr><tr><td>16</td><td>甲基丙烯酸苯酯</td><td>23.282</td><td>69</td><td>94,162</td></tr><tr><td>17</td><td>丙烯酸苯甲酯</td><td>23.911</td><td>55</td><td>91,117,162</td></tr><tr><td>18</td><td>甲基丙烯酸苯甲酯</td><td>24.202</td><td>91</td><td>69,131</td></tr></table>

# 附录C

# 标准工作液典型气相色谱-串联质谱总离子流图

$10\%$ (体积分数)乙醇溶液中18种丙烯酸酯和甲基丙烯酸酯类标准溶液 $(100\mu \mathrm{g} / \mathrm{L})$ 的总离子流色谱图见图C.1。

![](images/6938e595ec88f4c70417bb359a0bfcddb94d329b7720d26a2b2c3a8218a7574c.jpg)  
图C.1 $10\%$ （体积分数）乙醇溶液中18种丙烯酸酯和甲基丙烯酸酯类标准工作溶液 $(100~\mu \mathrm{g / L})$ 的总离子流图

说明：

1—丙烯酸乙酯； 10—甲基丙烯酸仲丁酯；  
2—丙烯酸异丙酯； 11—2-甲基-2-丙烯酸丙基酯；  
3—2-丙烯酸-1，1-二甲基乙基酯； 12—甲基丙烯酸异丁酯；  
4—甲基丙烯酸异丙酯； 13—丙烯酸正丁酯；  
5—2-甲基-2-丙烯酸-1，1-二甲基乙基酯； 14—甲基丙烯酸丁酯；  
6—甲基丙烯酸乙酯； 15—2-丙烯酸辛酯；  
7—丙烯酸正丙酯； 16—甲基丙烯酸苯酯；  
8—丙烯酸仲丁酯； 17—丙烯酸苯甲酯；  
9—2-丙烯酸-2-甲基丙基酯； 18—甲基丙烯酸苯甲酯。

# 附录D

# 6种丙烯酸和甲基丙烯酸及其酯类标准品相关信息和称量折算系数

6种丙烯酸和甲基丙烯酸及其酯类相关信息和称量折算系数见表D.1。

表 D. 1 6 种丙烯酸和甲基丙烯酸及其酯类标准品相关信息和称量折算系数  

<table><tr><td>分类</td><td>序号</td><td>名称</td><td>分子式</td><td>CAS号</td><td>转化系数</td></tr><tr><td rowspan="3">丙烯酸及其酯类(以丙烯酸计)</td><td>1</td><td>丙烯酸</td><td>C3H4O2</td><td>79-10-7</td><td>1.0</td></tr><tr><td>2</td><td>丙烯酸甲酯</td><td>C4H6O2</td><td>96-33-3</td><td>0.837</td></tr><tr><td>3</td><td>丙烯酸-2-羟乙基酯</td><td>C5H8O3</td><td>818-61-1</td><td>0.621</td></tr><tr><td rowspan="3">甲基丙烯酸及其酯类(以甲基丙烯酸计)</td><td>4</td><td>甲基丙烯酸</td><td>C4H6O2</td><td>79-41-4</td><td>1.0</td></tr><tr><td>5</td><td>甲基丙烯酸甲酯</td><td>C5H8O2</td><td>80-62-6</td><td>0.860</td></tr><tr><td>6</td><td>2-羟基乙基-2-甲基-2-丙烯酸酯</td><td>C6H10O3</td><td>868-77-9</td><td>0.741</td></tr></table>

# 附录E

# 液相色谱法梯度洗脱参考程序

液相色谱法的梯度洗脱参考程序见表E.1。

表 E. 1 液相色谱法的梯度洗脱参考程序  

<table><tr><td>时间/min</td><td>流动相A:0.1%磷酸水溶液</td><td>流动相B:乙腈</td></tr><tr><td>0</td><td>95</td><td>5</td></tr><tr><td>9</td><td>75</td><td>25</td></tr><tr><td>12</td><td>10</td><td>90</td></tr><tr><td>12.5</td><td>95</td><td>5</td></tr><tr><td>15</td><td>95</td><td>5</td></tr></table>

# 附录F

# 标准工作液液相色谱图

$10\%$ (体积分数)乙醇溶液中6种丙烯酸和甲基丙烯酸及其酯类标准溶液 $(5\mathrm{mg / L})$ 的液相色谱图见图F.1。

图F.1 $10\%$ （体积分数）乙醇溶液中6种丙烯酸及其酯类、甲基丙烯酸及其酯类标准工作溶液 $(5\mathrm{mg / L})$ 的液相色谱图  
![](images/611ad071dff4a60636c86418b632e6f25ca873f2a39aabf3d27ac98589d7b1ed.jpg)  
说明：  
1—丙烯酸； 4—丙烯酸甲酯；  
2—丙烯酸-2-羟乙基酯； 5—2-羟基乙基-2-甲基-2丙烯酸酯；  
3—甲基丙烯酸； 6—甲基丙烯酸甲酯。

File: _all_md/GB 31604.30-2016 食品安全国家标准  食品接触材料及制品  邻苯二甲酸酯的测定和迁移量的测定.md
# 食品安全国家标准

# 食品接触材料及制品

# 邻苯二甲酸酯的测定和迁移量的测定

2016-10-19 发布

2017-04-19 实施

# 前言

本标准代替GB/T21928—2008《食品塑料包装材料中邻苯二甲酸酯的测定》和SN/T2037—2007《与食品接触的塑料成型品中邻苯二甲酸酯类增塑剂迁移量的测定气相色谱-质谱联用法》。

本标准与GB/T21928—2008和SN/T2037—2007相比，主要变化如下：

——修改了标准的名称“食品安全国家标准 食品接触材料及制品 邻苯二甲酸酯的测定和迁移量的测定”；

——修改了适用范围；  
——修改了测定方法；  
——修改了检出限。

# 食品安全国家标准

# 食品接触材料及制品

# 邻苯二甲酸酯的测定和迁移量的测定

# 1 范围

本标准规定了食品接触材料及制品中邻苯二甲酸酯的测定和迁移量的测定方法。

本标准适用于食品塑料包装材料及制品中邻苯二甲酸酯类物质的测定以及食品接触材料及制品中邻苯二甲酸酯类物质迁移量的测定。

# 邻苯二甲酸酯的测定

# 2 原理

食品塑料包装材料及制品经粉碎后，用正己烷超声提取，提取液经过滤后，采用气相色谱-质谱联用法测定。采用特征选择离子监测扫描模式(SIM)，以保留时间和碎片的丰度比定性，外标法定量。

# 3 试剂和材料

除非另有说明，本方法所用试剂均为色谱纯(或分析纯再进行重蒸馏)。水为采用全玻璃装置进行重蒸馏的水，且储存于玻璃容器中。

# 3.1 试剂

3.1.1 正己烷 $\left(\mathrm{C}_{6} \mathrm{H}_{14}\right)$ 。

3.1.2 丙酮 $\mathrm{(CH_3COCH_3)}$

# 3.2 邻苯二甲酸酯标准品

邻苯二甲酸二甲酯(DMP)、邻苯二甲酸二乙酯(DEP)、邻苯二甲酸二烯丙酯(DAP)、邻苯二甲酸二异丁酯(DIBP)、邻苯二甲酸二正丁酯(DBP)、邻苯二甲酸二(2-甲氧基)乙酯(DMEP)、邻苯二甲酸二(4-甲基-2-戊基)酯(BMPP)、邻苯二甲酸二(2-乙氧基)乙酯(DEEP)、邻苯二甲酸二戊酯(DPP)、邻苯二甲酸二己酯(DHXP)、邻苯二甲酸丁基苄基酯(BBP)、邻苯二甲酸二(2-丁氧基)乙酯(DBEP)、邻苯二甲酸二环己酯(DCHP)、邻苯二甲酸二(2-乙基)己酯(DEHP)、邻苯二甲酸二苯酯(DPhP)、邻苯二甲酸二正辛酯(DNOP)、邻苯二甲酸二异壬酯(DINP)、邻苯二甲酸二壬酯(DNP):纯度 $>95.0\%$ 。

# 3.3 标准溶液的配制

3.3.1 18种邻苯二甲酸酯标准储备液 $(1000\mu \mathrm{g / mL})$ ：分别准确称取18种邻苯二甲酸酯标准品 $25\mathrm{mg}$ ，用正己烷溶解并准确定容至 $25~\mathrm{mL}$ ，于 $4^{\circ}C$ 冰箱中避光保存。  
3.3.2 17种邻苯二甲酸酯标准使用液 $(10\mu \mathrm{g / mL})$ ：准确移取除邻苯二甲酸二异壬酯外17种邻苯二甲

酸酯标准储备液 $(1000\mu \mathrm{g / mL})1\mathrm{mL}$ 至 $100~\mathrm{mL}$ 容量瓶中，加入正己烷定容至 $100~\mathrm{mL}$ ，于 $4^{\circ}C$ 冰箱中避光保存。

3.3.3 邻苯二甲酸二异壬酯标准使用液 $(100\mu \mathrm{g / mL})$ ：准确移取邻苯二甲酸二异壬酯标准储备液 $(1000\mu \mathrm{g / mL})10\mathrm{mL}$ 至 $100~\mathrm{mL}$ 容量瓶中，加入正己烷定容至 $100~\mathrm{mL}$ ，于 $4^{\circ}C$ 冰箱中避光保存。  
3.3.4 邻苯二甲酸酯系列标准工作溶液：准确移取适量邻苯二甲酸酯标准使用液，用正己烷配制浓度为 $0.02\mathrm{mg / L}, 0.05\mathrm{mg / L}, 0.10\mathrm{mg / L}, 0.20\mathrm{mg / L}, 0.50\mathrm{mg / L}, 1.00\mathrm{mg / L}$ 的17种邻苯二甲酸酯类物质的混合标准使用液和浓度为 $0.5\mathrm{mg / L}, 1.0\mathrm{mg / L}, 2.0\mathrm{mg / L}, 5.0\mathrm{mg / L}, 10.0\mathrm{mg / L}, 20.0\mathrm{mg / L}$ 的邻苯二甲酸二异壬酯(DINP)单标使用液。

# 4 仪器和设备

4.1 气相色谱-质谱联用仪（GC-MS）。  
4.2 分析天平：感量 $0.0001\mathrm{g}$ 和 $0.01\mathrm{g}$   
4.3 超声波发生器。  
4.4 玻璃器皿。

注：所用玻璃器皿洗净后,用重蒸水淋洗 3 次,丙酮浸泡 $1\mathrm{\;h}$ ,在 ${200}^{ \circ  }\mathrm{C}$ 下烘烤 $2\mathrm{\;h}$ ,冷却至室温备用。

# 5 分析步骤

# 5.1 试样制备

取 $5\mathrm{g}$ 典型样品，将试样(不含保鲜膜)剪碎至单个碎片直径 $\leqslant 0.2\mathrm{cm}$ ，保鲜膜碎片直径 $\leqslant 0.3\mathrm{cm}$ ，混合均匀，准确称取 $0.2\mathrm{g} \sim 0.5\mathrm{g}$ 试样（精确至 $0.0001\mathrm{g}$ ）于具塞三角瓶中，加入 $20\mathrm{mL}$ 正己烷，超声提取 $30\mathrm{min}$ 后过滤，残渣再用 $20\mathrm{mL}$ 正己烷重复提取1次，合并滤液于 $50\mathrm{mL}$ 容量瓶中，用正己烷定容至刻度，再视试样中邻苯二甲酸酯含量作相应的稀释，混匀后过 $0.45\mu \mathrm{m}$ 有机相玻璃滤膜，进气相色谱-质谱仪分析。

# 5.2 空白试验

试验中使用的试剂按5.1处理，进行GC-MS分析。

# 5.3 仪器参考条件

# 5.3.1 气相色谱参考条件

a）色谱柱： $5\%$ 苯基-甲基聚硅氧烷石英毛细管柱或性能类似的分析柱，规格为：柱长 $30.0\mathrm{m}$ ，内径 $0.25  \mathrm{mm}$ ，膜厚 $0.25\mu \mathrm{m}$   
b）进样口温度： $260^{\circ}\mathrm{C}$   
c）升温程序：初始柱温 $60^{\circ}\mathrm{C}$ ，保持 $1\mathrm{min}$ ，以 $20^{\circ}\mathrm{C / min}$ 升温至 $220^{\circ}\mathrm{C}$ ，保持 $1\mathrm{min}$ ，再以 $5^{\circ}\mathrm{C / min}$ 升温至 $250^{\circ}\mathrm{C}$ ，保持 $1\mathrm{min}$ ，再以 $20^{\circ}\mathrm{C / min}$ 升温至 $290^{\circ}\mathrm{C}$ ，保持 $7.5\mathrm{min}$ ；  
d) 载气：氦气（纯度 $>99.999\%$ ），流速： $1 \mathrm{~mL} / \mathrm{min}$ ；  
e）进样方式：不分流进样；  
f） 进样量： $1\mu \mathrm{L}$

# 5.3.2 质谱参考条件

a）色谱与质谱接口温度： $280^{\circ}\mathrm{C}$

b）离子源温度： $230^{\circ}C$   
c）电离方式：电子轰击电离源(EI)；  
d）监测方式：选择离子扫描模式(SIM)，监测离子参见附录B；  
e）电离能量： $70\mathrm{eV}$   
f）溶剂延迟： $7\mathrm{min}$

# 5.4 标准曲线的制作

将系列标准工作液分别注入气相色谱-质谱仪中，测定相应的邻苯二甲酸酯化合物的定量离子的峰面积，以标准工作液的浓度为横坐标，以各邻苯二甲酸酯化合物的定量离子的峰面积为纵坐标，绘制标准曲线。

# 5.5 试样溶液的测定

将试样溶液注入气相色谱-质谱仪中，得到各邻苯二甲酸酯化合物的定量离子的峰面积，根据标准曲线得到待测液中各邻苯二甲酸酯化合物的浓度。

# 5.6 定性

试样待测液和标准品的选择离子在相同保留时间处 $(\pm 0.5\%)$ 出现，并且对应质谱碎片离子的质荷比与标准品一致，其丰度比与标准品相比应符合表1，可定性确证目标分析物。各邻苯二甲酸酯类化合物的保留时间、定性离子和定量离子见附录B。各邻苯二甲酸酯类化合物标准物质的气相色谱-质谱选择离子色谱图见附录C。

表 1 离子相对丰度比最大允许偏差  

<table><tr><td>相对离子丰度
%</td><td>&gt;50</td><td>&gt;20~50</td><td>&gt;10~20</td><td>≤10</td></tr><tr><td>允许的最大偏差
%</td><td>±10</td><td>±15</td><td>±20</td><td>±50</td></tr></table>

# 6 分析结果的表述

试样中邻苯二甲酸酯化合物的含量按式(1)计算：

$$
X _ {i} = \frac {\left(\rho_ {i} - \rho_ {0}\right) \times V \times k}{m}. \dots \tag {1}
$$

式中：

$X_{i}$ ——试样中某种邻苯二甲酸酯含量，单位为毫克每千克 $(\mathrm{mg / kg})$ ；

$\rho_{i}$ ——试样萃取液中某种邻苯二甲酸酯峰面积对应的浓度，单位为毫克每升 $(\mathrm{mg / L})$ ；

$\rho_0$ ——空白试样中某种邻苯二甲酸酯的浓度，单位为毫克每升 $(\mathrm{mg / L})$ ；

$V$ ——试样定容体积，单位为毫升 $(\mathrm{mL})$ ；

$k$ ——稀释倍数；

$m$ ——试样质量，单位为克 $(\mathrm{g})$ 。

计算结果保留三位有效数字。

# 7 精密度

在重复性条件下获得的两次独立测定结果的绝对差值不得超过算术平均值的 $20\%$ 。

# 8 其他

本方法邻苯二甲酸二异壬酯定量限为 $50.0\mathrm{mg / kg}$ ；其余17种邻苯二甲酸酯的定量限为 $5.00\mathrm{mg / kg}$ 。

# 迁移量的测定

# 9 原理

食品塑料包装材料及制品采用食品模拟物浸泡，增塑剂迁移到浸泡液中，取一定量模拟物浸泡液进行浓缩，正己烷溶解后离心，上清液经气相色谱-质谱测定，在一定浓度范围内，可以对样品中的增塑剂迁移量进行外标法定量检测并确证。

# 10 试剂和材料

除非另有说明，本方法所用试剂均为色谱纯(或分析纯试剂再进行重蒸馏)。水为采用全玻璃装置进行重蒸馏的水，且储存于玻璃容器中。

# 10.1 试剂

10.1.1 正己烷 $(\mathrm{C_6H_{14}})$ 。  
10.1.2 无水乙醇 $\mathrm{(C_2H_5OH)}$ 。  
10.1.3 乙酸 $\mathrm{(CH_3COOH)}$ 。  
10.1.4 配制酸性、酒精类食品模拟物所需试剂：按GB31604.1的规定。  
10.1.5 异辛烷：油基食品模拟物。

# 10.2 标准品

18种邻苯二甲酸酯标准品，同3.2。

# 10.3 标准溶液的配制

10.3.1 标准储备液：同3.3.1。  
10.3.2 17种邻苯二甲酸酯标准使用液：同3.3.2。  
10.3.3 邻苯二甲酸二异壬酯标准使用液：同3.3.3。  
10.3.4 邻苯二甲酸酯标准系列工作溶液：准确移取适量邻苯二甲酸酯标准使用液，用正己烷配制浓度为 $0.1\mathrm{mg / L},0.2\mathrm{mg / L},0.5\mathrm{mg / L},1.0\mathrm{mg / L},3.0\mathrm{mg / L},8.0\mathrm{mg / L},10.0\mathrm{mg / L}$ 的17种邻苯二甲酸酯类物质的混合标准使用液和浓度为 $0.5\mathrm{mg / L},1.0\mathrm{mg / L},3.0\mathrm{mg / L},8.0\mathrm{mg / L},10.0\mathrm{mg / L}$ 邻苯二甲酸二异壬酯(DINP)单标待用。

# 11 仪器和设备

11.1 气相色谱-质谱联用仪：带电子轰击源（EI）。  
11.2 离心机。  
11.3 振荡器。  
11.4 固相萃取装置。  
11.5 恒温烘箱。  
11.6 低温培养箱。  
11.7 离心管： $10~\mathrm{mL}$   
11.8 容量瓶： $10~\mathrm{mL}$   
11.9 玻璃器皿。

注：所用玻璃器皿洗净后,用重蒸水淋洗 3 次,丙酮浸泡 $1\mathrm{\;h}$ ,在 ${200}^{ \circ  }\mathrm{C}$ 下烘烤 $2\mathrm{\;h}$ ,冷却至室温备用。

# 12 分析步骤

# 12.1 食品模拟物试液的制备

按照GB5009.156及GB31604.1的要求，对样品进行迁移试验，得到食品模拟物试液。

# 12.2 浸泡液的处理

将浸泡液放置至室温，对于异辛烷和 $95\%$ 乙醇水溶液（ $\geqslant 50\%$ 酒精类食品)模拟物浸泡液，准确取 $10\mathrm{g}\pm 0.01\mathrm{g}$ 浸泡液于梨形蒸馏瓶中，在 $45~^\circ \mathrm{C}$ 水浴中减压旋转蒸发至近干后挥干，加入 $1\mathrm{mL}$ 正己烷溶解，涡旋振荡 $3\mathrm{min}$ ， $4000\mathrm{r / min}$ 离心 $5\mathrm{min}$ ，收集上清液供仪器检测。

对于其他模拟物浸泡液（包括水基、酸性食品、 $< 50\%$ 酒精类食品模拟物），量取 $10\mathrm{g}\pm 0.01\mathrm{g}$ 模拟物浸泡液于 $25~\mathrm{mL}$ 离心管中，加入 $4\mathrm{mL}$ 正己烷，振荡提取 $10\mathrm{min},4000\mathrm{r / min}$ 转速下离心 $5\mathrm{min}$ ，取出上层正己烷层，再重复提取两次，合并正己烷相于梨形蒸馏瓶中，在 $45^{\circ}C$ 水浴中减压旋转蒸发至近干后挥干，加入 $1\mathrm{mL}$ 正己烷溶解，涡旋振荡 $3\mathrm{min},4000\mathrm{r / min}$ 离心 $5\mathrm{min}$ ，收集上清液供仪器检测。

样液可根据具体情况进行稀释，使其测定值在标准曲线的线性范围内。

# 12.3 空白实验

试验中使用的试剂按12.2处理，进行GC-MS分析。

# 12.4 仪器参考条件

同5.3。

# 12.5 标准曲线的制作

同5.4。

# 12.6 试样溶液的测定

同5.5。

# 12.7 定性

同5.6。

# 13 分析结果的表述

# 13.1 食品模拟物中邻苯二甲酸酯化合物浓度的计算

食品模拟物中邻苯二甲酸酯化合物的含量按式(2)计算：

$$
X _ {i} = \frac {\left(\rho_ {i} - \rho_ {0}\right) \times V \times k}{m} \tag {2}
$$

式中；

$X_{i}$ ——食品模拟物试液中某种邻苯二甲酸酯含量，单位为毫克每千克 $(\mathrm{mg / kg})$ ；

$\rho_{i}$ ——试样萃取液中某种邻苯二甲酸酯峰面积对应的质量浓度，单位为毫克每升 $(\mathrm{mg / L})$ ；

$\rho_0$ ——空白试样中某种邻苯二甲酸酯的质量浓度，单位为毫克每升 $(\mathrm{mg / L})$ ；

$V$ ——试样定容体积，单位为毫升 $(\mathrm{mL})$ ；

$k$ ——稀释倍数；

$m$ ——食品模拟物试液质量，单位为克 $(\mathrm{g})$ 。

计算结果保留三位有效数字。

# 13.2 邻苯二甲酸酯迁移量的计算

由13.1得到的试样溶液中某种邻苯二甲酸酯浓度，按GB5009.156进行迁移量的计算，得到食品模拟物及制品中某种邻苯二甲酸酯的迁移量。结果保留三位有效数字。

# 14 精密度

在重复性条件下获得的两次独立测定结果的绝对差值不得超过算术平均值的 $15\%$ 。

# 15 其他

本方法对水基、酸性食品、酒精类食品模拟物中邻苯二甲酸二烯丙酯的定量限为 $0.01\mathrm{mg / kg}$ ，其余邻苯二甲酸酯类化合物的定量限为 $0.1\mathrm{mg / kg}$ 。

# 附录A

# 18种常用的邻苯二甲酸酯类增塑剂信息

18种常用的邻苯二甲酸酯类增塑剂名称、缩写、CAS号、分子式、纯度见表A.1。

表 A. 1 18 种常用的邻苯二甲酸酯类增塑剂信息  

<table><tr><td>序号</td><td>中文名称</td><td>英文名称</td><td>缩写</td><td>CAS号</td><td>分子式</td><td>纯度/%</td></tr><tr><td>1</td><td>邻苯二甲酸二甲酯</td><td>Dimethyl phthalate</td><td>DMP</td><td>131-11-3</td><td>C10H10O4</td><td>99.5</td></tr><tr><td>2</td><td>邻苯二甲酸二乙酯</td><td>Diethyl phthalate</td><td>DEP</td><td>84-66-2</td><td>C12H14O4</td><td>99.0</td></tr><tr><td>3</td><td>邻苯二甲酸二烯丙酯</td><td>Diallyl phthalate</td><td>DAP</td><td>131-17-9</td><td>C14H14O4</td><td>97.0</td></tr><tr><td>4</td><td>邻苯二甲酸二异丁酯</td><td>Diisobutyl phthalate</td><td>DIBP</td><td>84-69-5</td><td>C16H22O4</td><td>99.0</td></tr><tr><td>5</td><td>邻苯二甲酸二正丁酯</td><td>Dibutyl phthalate</td><td>DBP</td><td>84-74-2</td><td>C16H22O4</td><td>99.0</td></tr><tr><td>6</td><td>邻苯二甲酸二(2-甲氧基)乙酯</td><td>Bis(2-methoxyethyl) phthalate</td><td>DMEP</td><td>117-82-8</td><td>C14H18O6</td><td>94.0</td></tr><tr><td>7</td><td>邻苯二甲酸二(4-甲基-2-戊基)酯</td><td>Bis(4-methyl-2-pentyl) phthalate</td><td>BMPP</td><td>146-50-9</td><td>C20H30O4</td><td>98.0</td></tr><tr><td>8</td><td>邻苯二甲酸二(2-乙氧基)乙酯</td><td>Bis(2-ethoxyethyl) phthalate</td><td>DEEP</td><td>605-54-9</td><td>C16H22O6</td><td>99.5</td></tr><tr><td>9</td><td>邻苯二甲酸二戊酯</td><td>Dipentyl phthalate</td><td>DPP</td><td>131-18-0</td><td>C18H26O4</td><td>99.2</td></tr><tr><td>10</td><td>邻苯二甲酸二己酯</td><td>Dihexyl phthalate</td><td>DHXP</td><td>84-75-3</td><td>C20H30O4</td><td>99.0</td></tr><tr><td>11</td><td>邻苯二甲酸丁基苄基酯</td><td>Benzyl butyl phthalate</td><td>BBP</td><td>85-68-7</td><td>C19H20O4</td><td>97.0</td></tr><tr><td>12</td><td>邻苯二甲酸二(2-丁氧基)乙酯</td><td>Bis(2-n-butoxyethyl) phthalate</td><td>DBEP</td><td>117-83-9</td><td>C20H30O6</td><td>98.5</td></tr><tr><td>13</td><td>邻苯二甲酸二环己酯</td><td>Dicyclohexyl phthalate</td><td>DCHP</td><td>84-61-7</td><td>C20H26O4</td><td>99.5</td></tr><tr><td>14</td><td>邻苯二甲酸二(2-乙基)己酯</td><td>Bis(2-ethylhexyl) phthalate</td><td>DEHP</td><td>117-81-7</td><td>C24H38O4</td><td>99.0</td></tr><tr><td>15</td><td>邻苯二甲酸二苯酯</td><td>Diphenyl phthalate</td><td>DPHP</td><td>84-62-8</td><td>C20H14O4</td><td>99.5</td></tr><tr><td>16</td><td>邻苯二甲酸二正辛酯</td><td>Di-n-octyl phthalate</td><td>DNOP</td><td>117-84-0</td><td>C24H38O4</td><td>97.5</td></tr><tr><td>17</td><td>邻苯二甲酸二异壬酯</td><td>Diisononyl ortho-phthalate</td><td>DINP</td><td>28553-12-0</td><td>C26H42O4</td><td>98.5</td></tr><tr><td>18</td><td>邻苯二甲酸二壬酯</td><td>Dinonyl phthalate</td><td>DNP</td><td>84-76-4</td><td>C26H42O4</td><td>99.5</td></tr></table>

# 附录B

# 邻苯二甲酸酯类化合物定量和定性选择离子表

18种邻苯二甲酸酯的保留时间、定性和定量离子参数见表B.1。

表 B. 1 邻苯二甲酸酯类化合物定量和定性选择离子表  

<table><tr><td>序号</td><td>化合物名称</td><td>保留时间/min</td><td>定性离子(m/z)</td><td>定量离子(m/z)</td></tr><tr><td>1</td><td>邻苯二甲酸二甲酯(DMP)</td><td>7.66</td><td>163,77,194,133</td><td>163</td></tr><tr><td>2</td><td>邻苯二甲酸二乙酯(DEP)</td><td>8.51</td><td>149,177,105,222</td><td>149</td></tr><tr><td>3</td><td>邻苯二甲酸二烯丙酯(DAP)</td><td>9.73</td><td>41,132,149,189</td><td>149</td></tr><tr><td>4</td><td>邻苯二甲酸二异丁酯(DIBP)</td><td>10.21</td><td>149,223,104,167</td><td>149</td></tr><tr><td>5</td><td>邻苯二甲酸二正丁酯(DBP)</td><td>10.93</td><td>149,223,205,104</td><td>149</td></tr><tr><td>6</td><td>邻苯二甲酸二(2-甲氧基)乙酯(DMEP)</td><td>11.25</td><td>59,149,104,176</td><td>149</td></tr><tr><td>7</td><td>邻苯二甲酸二(4-甲基-2-戊基)酯(BMPP)</td><td>11.97</td><td>149,167,85,251</td><td>149</td></tr><tr><td>8</td><td>邻苯二甲酸二(2-乙氧基)乙酯(DEEP)</td><td>12.29</td><td>72,149,104,193</td><td>149</td></tr><tr><td>9</td><td>邻苯二甲酸二戊酯(DPP)</td><td>12.65</td><td>149,237,219,104</td><td>149</td></tr><tr><td>10</td><td>邻苯二甲酸二己酯(DHXP)</td><td>14.73</td><td>149,251,104,233</td><td>149</td></tr><tr><td>11</td><td>邻苯二甲酸丁基苄基酯(BBP)</td><td>14.88</td><td>149,91,206,104</td><td>149</td></tr><tr><td>12</td><td>邻苯二甲酸二(2-丁氧基)乙酯(DBEP)</td><td>16.30</td><td>149,101,85,193</td><td>149</td></tr><tr><td>13</td><td>邻苯二甲酸二环己酯(DCHP)</td><td>16.95</td><td>149,167,249,104</td><td>149</td></tr><tr><td>14</td><td>邻苯二甲酸二(2-乙基)己酯(DEHP)</td><td>17.19</td><td>149,167,279,113</td><td>149</td></tr><tr><td>15</td><td>邻苯二甲酸二苯酯(DPhP)</td><td>17.31</td><td>225,77,104,153</td><td>225</td></tr><tr><td>16</td><td>邻苯二甲酸二异壬酯(DINP)</td><td>18.5~21.5</td><td>127,149,167,293</td><td>149</td></tr><tr><td>17</td><td>邻苯二甲酸二正辛酯(DNOP)</td><td>19.55</td><td>149,279,104,261</td><td>149</td></tr><tr><td>18</td><td>邻苯二甲酸二壬酯(DNP)</td><td>22.03</td><td>149,293,167,275</td><td>149</td></tr></table>

# 附录C

# 邻苯二甲酸酯标准样溶液气相质谱总离子流色谱图

17种邻苯二甲酸酯化合物标准溶液气相色谱-质谱总离子流色谱图 $(0.12\mu \mathrm{g / mL})$ 见图C.1。

![](images/36551b2a648e88ed6377c7521198a3a4d34fb0b151c71c6e7cf4b92b2fb5e6cf.jpg)  
图C.1 17种邻苯二甲酸酯化合物标准溶液气相色谱-质谱总离子流色谱图(TIC)(0.12 $\mu$ g/mL)

邻苯二甲酸二异壬酯(DINP)标准溶液气相色谱-质谱总离子流图 $(1.0\mu \mathrm{g / mL})$ 见图C.2。

![](images/41128df22562c8fbd9ab9958a7a4d4bbd3e688464dcec384a4170e46b379db80.jpg)  
图C.2邻苯二甲酸二异壬酯(DINP)标准溶液气相色谱-质谱总离子流色谱图(TIC)( $1.0~\mu \mathrm{g / mL}$ ）
