Repository: wei292224644/download_test

# 国家标准下载爬虫

从 **https://sppt.cfsa.net.cn:8086/db** 自动切换至「标准文本」、展开全部后，轮询所有下载按钮并保存到本地。

## 步骤说明

1. 打开上述网址（默认在「最新公告」）
2. 点击 **「标准文本」** 标签
3. 点击 **「展开全部>>」**
4. 查找页面上所有下载链接/按钮，逐个点击并保存文件

## 环境要求

- 使用 **uv** 做 Python 版本与依赖管理（见 [uv](https://docs.astral.sh/uv/)）
- 项目锁定 Python 3.12（`.python-version`），需 Playwright（Chromium）

## 安装与运行

```bash

# 进入项目目录
cd /Users/wwj/Desktop/self/download_gb

# 使用 uv 创建虚拟环境并安装依赖（会按 .python-version 使用 Python 3.12）
uv sync

# 安装 Playwright 浏览器（仅首次需要）
uv run playwright install chromium

File: _all_md/GB 31604.30-2025 食品安全国家标准　食品接触材料及制品　邻苯二甲酸酯类化合物的测定和迁移量的测定.md
# 食品安全国家标准

# 食品接触材料及制品 邻苯二甲酸酯类化合物的测定和迁移量的测定

2025-03-16 发布

2025-09-16 实施

# 前言

本标准代替GB31604.30—2016《食品安全国家标准 食品接触材料及制品 邻苯二甲酸酯的测定和迁移量的测定》。

本标准与GB31604.30—2016相比，主要变化如下：

——增加了邻苯二甲酸二异癸酯的测定方法和迁移量的测定方法；  
——更改了检出限和定量限的相关表述；  
——第一篇，更改了试液制备方法；  
——第二篇，更改了迁移量测定中含乙醇食品模拟物(体积分数 $\geqslant 50\%$ )浸泡液前处理方法；  
——第二篇，增加了含油脂食品模拟物邻苯二甲酸酯类化合物迁移量测定方法；  
——第二篇，更改了计算公式。

# 食品安全国家标准

# 食品接触材料及制品 邻苯二甲酸酯类化合物的测定和迁移量的测定

# 1 范围

本标准规定了食品接触材料及制品中邻苯二甲酸二甲酯(DMP)、邻苯二甲酸二乙酯(DEP)、邻苯二甲酸二烯丙酯(DAP)、邻苯二甲酸二异丁酯(DIBP)、邻苯二甲酸二正丁酯(DBP)、邻苯二甲酸二(2-甲氧基)乙酯(DMEP)、邻苯二甲酸二(4-甲基-2-戊基)酯(BMPP)、邻苯二甲酸二(2-乙氧基)乙酯(DEEP)、邻苯二甲酸二戊酯(DPP)、邻苯二甲酸二己酯(DHXP)、邻苯二甲酸丁基苄基酯(BBP)、邻苯二甲酸二(2-丁氧基)乙酯(DBEP)、邻苯二甲酸二环己酯(DCHP)、邻苯二甲酸二(2-乙基)己酯(DEHP)、邻苯二甲酸二苯酯(DPhP)、邻苯二甲酸二正辛酯(DNOP)、邻苯二甲酸二壬酯(DNP)、邻苯二甲酸二异壬酯(DINP-1)及邻苯二羧酸-二-C8～C10支链烷基酯(C9富集)(DINP-2)和邻苯二甲酸二异癸酯(DIDP-1)及邻苯二羧酸-二-C9～C11支链烷基酯(C10富集)(DIDP-2)等19种邻苯二甲酸酯类化合物的测定和迁移量的测定方法。

第一篇邻苯二甲酸酯类化合物的测定适用于塑料、橡胶、涂料涂层、黏合剂等食品接触材料及制品中19种邻苯二甲酸酯类化合物的测定。第二篇邻苯二甲酸酯类化合物迁移量的测定适用于食品接触材料及制品中19种邻苯二甲酸酯类化合物迁移量的测定。

# 第一篇 邻苯二甲酸酯类化合物的测定

# 2 原理

食品接触材料及制品中邻苯二甲酸酯类化合物用四氢呋喃作溶剂，超声提取。可溶的试样，用正己烷沉淀聚合物等物质，提取液经离心分离、浓缩和定容后供气相色谱-质谱测定；不溶的试样，用四氢呋喃重复提取，提取液经浓缩和定容后供气相色谱-质谱测定。保留时间和特征离子定性，外标法定量。

# 3 试剂和材料

除非另有说明，本方法所用试剂为色谱纯试剂，或经空白试验分析未检出待测邻苯二甲酸酯类化合物的分析纯试剂，水为GB/T6682规定的一级水。试验过程中应避免使用塑料材质器具，或使用经空白试验分析未检出待测邻苯二甲酸酯类化合物的塑料材质器具。

# 3.1 试剂

3.1.1 正己烷 $\left(\mathrm{C}_{6} \mathrm{H}_{14}\right)$ 。  
3.1.2 四氢呋喃 $(\mathrm{C_4H_8O})$ 。

# 3.2 标准品

19种邻苯二甲酸酯类化合物标准品（见附录A)：纯度 $\geq 95\%$ ，或经国家认证并授予标准物质证书的标准品。

# 3.3 标准溶液配制

3.3.1 19种邻苯二甲酸酯类化合物单一标准储备液(5000mg/L)：分别准确称取19种邻苯二甲酸酯类化合物标准品（按照表A.1中注a选择DINP-1或DINP-2、DIDP-1或DIDP-2标准品）各 $50\mathrm{mg}$ ，实际称取质量按纯度折算，精确至 $0.1\mathrm{mg}$ ，用正己烷溶解并准确定容至 $10\mathrm{mL}$ ，混匀。将溶液转移至棕色玻璃容器中，于 $-20^{\circ}\mathrm{C}$ 冰箱中避光保存，有效期为6个月。  
3.3.2 19种邻苯二甲酸酯类化合物混合标准中间液A：准确移取DINP-1或DINP-2标准储备液 $(5000\mathrm{mg / L})10\mathrm{mL}$ 、DIDP-1或DIDP-2标准储备液（ $5000\mathrm{mg / L})10\mathrm{mL}$ 、DNOP标准储备液 $(5000\mathrm{mg / L})1\mathrm{mL}$ 、DNP标准储备液 $(5000\mathrm{mg / L})1\mathrm{mL}$ 和其他邻苯二甲酸酯类化合物标准储备液 $(5000\mathrm{mg / L})$ 各 $0.5\mathrm{mL}$ 至 $100\mathrm{mL}$ 容量瓶中，加入正己烷定容至 $100\mathrm{mL}$ ，混匀。其中DINP-1或DINP-2质量浓度为 $500\mathrm{mg / L}$ ，DIDP-1或DIDP-2质量浓度为 $500\mathrm{mg / L}$ ，DNOP质量浓度为 $50\mathrm{mg / L}$ ，DNP质量浓度为 $50\mathrm{mg / L}$ ，其他邻苯二甲酸酯类化合物质量浓度为 $25\mathrm{mg / L}$ 。将溶液转移至棕色玻璃容器中，于 $-20^{\circ}\mathrm{C}$ 冰箱中避光保存，有效期为6个月。  
3.3.3 邻苯二甲酸酯类化合物系列混合标准工作液：于5个 $50~\mathrm{mL}$ 容量瓶中，分别准确吸取 $0.10~\mathrm{mL}$ 、 $0.20~\mathrm{mL},0.50~\mathrm{mL},1.0~\mathrm{mL}$ 及 $2.0~\mathrm{mL}19$ 种邻苯二甲酸酯类化合物混合标准中间液A，用正己烷定容，混匀，即得邻苯二甲酸酯类化合物系列混合标准工作液。其中，DINP-1或DINP-2、DIDP-1或DIDP-2质量浓度为 $1.0~\mathrm{mg / L},2.0~\mathrm{mg / L},5.0~\mathrm{mg / L},10~\mathrm{mg / L},20~\mathrm{mg / L}$ ,DNOP、DNP质量浓度为 $0.10~\mathrm{mg / L}$ 产 $0.20~\mathrm{mg / L},0.50~\mathrm{mg / L},1.0~\mathrm{mg / L},2.0~\mathrm{mg / L}$ ，其他邻苯二甲酸酯类化合物质量浓度为 $0.050~\mathrm{mg / L}$ 产 $0.10~\mathrm{mg / L},0.25~\mathrm{mg / L},0.50~\mathrm{mg / L},1.0~\mathrm{mg / L}$ 。临用现配。

# 4 仪器和设备

4.1 气相色谱-质谱仪：带电子轰击电离源（EI）。  
4.2 分析天平：感量 $0.0001\mathrm{g}$ 。  
4.3 玻璃器皿。

注：洗净后，用水淋洗3次，四氢呋喃浸泡 $1\mathrm{h}$ 并淋洗3次，烘干，冷却至室温备用。

4.4 超声波发生器。  
4.5 旋转蒸发仪。  
4.6 离心机：转速 $\geq 4000\mathrm{r / min}$   
4.7 涡旋振荡器。  
4.8 冷冻研磨仪。  
4.9 玻璃滤膜：有机相，孔径为 $0.45\mu \mathrm{m}$

# 5 分析步骤

# 5.1 样品前处理

# 5.1.1 试液制备

取代表性试样。树脂、塑料、橡胶等固体试样，剪碎，或剪碎后再用液氮冷冻粉碎，控制碎片尺寸 $\leqslant 0.1\mathrm{cm}$ ，混匀；涂层、黏合剂层等薄层固体试样，用小刀刮削，或小刀刮削后再剪碎或用液氮冷冻粉碎，控制碎片尺寸 $\leqslant 0.3\mathrm{cm}$ ，混匀；涂料、黏合剂等液态试样，直接取样。

准确称取 $0.2\mathrm{g}\sim 0.5\mathrm{g}$ 试样（精确至 $0.0001\mathrm{g})$ 于离心管中，加入 $10~\mathrm{mL}$ 四氢呋喃，超声提取 $30\mathrm{min}$ 。

超声时可溶或浑浊的试样，提取后缓慢加入 $40~\mathrm{mL}$ 正己烷，涡旋振荡，在 $4000\mathrm{r / min}$ 转速下离心 $20\mathrm{min}$ 。取上清液在 $45^{\circ}C$ 下减压旋转蒸发至约 $3\mathrm{mL}$ ，用正己烷定容至 $10~\mathrm{mL}$ ，过 $0.45\mu \mathrm{m}$ 有机相玻璃滤膜，供气相色谱-质谱仪测定。

超声时不溶或沉淀的试样，提取后过滤，残渣再加入 $10\mathrm{mL}$ 四氢呋喃，超声提取 $30\mathrm{min}$ ，过滤。合并2次滤液，在 $45^{\circ}\mathrm{C}$ 下减压旋转蒸发至约 $3\mathrm{mL}$ ，用正己烷定容至 $10\mathrm{mL}$ ，过 $0.45\mu \mathrm{m}$ 有机相玻璃滤膜，供气相色谱-质谱仪测定。

注：试样粉碎后尺寸的控制影响邻苯二甲酸酯类化合物的提取。对于不溶的试样，应通过剪碎、刮削或液氮冷冻粉碎等方式控制碎片尺寸 $\leqslant 0.1\mathrm{cm}$ ；对于可溶的试样，以及不溶的薄膜薄层类试样（如保鲜膜、刮削涂层等），可控制碎片尺寸 $\leqslant 0.3\mathrm{cm}$ 。

# 5.1.2 空白试验

除了不加入试样外，按与试液制备相同的操作，获得空白试液，供气相色谱-质谱仪测定。

# 5.2 仪器参考条件

# 5.2.1 气相色谱参考条件如下：

a）色谱柱：聚(5%二苯基-95%二甲基硅氧烷)石英毛细管柱或性能相当者，柱长 $30.0\mathrm{m}$ ，内径 $0.25\mathrm{mm}$ ，膜厚 $0.25\mu \mathrm{m}$ ；  
b）进样口温度： $260^{\circ}\mathrm{C}$   
c）升温程序：初始柱温 $60~^\circ \mathrm{C}$ ，保持 $1\mathrm{min}$ ，以 $20^{\circ}C / \mathrm{min}$ 升温至 $220^{\circ}C$ ，保持 $1\mathrm{min}$ ，然后以 $5^{\circ}C / \mathrm{min}$ ，升温至 $280^{\circ}C$ ，保持 $1\mathrm{min}$ ，最后以 $20^{\circ}C / \mathrm{min}$ 升温至 $300^{\circ}C$ ，保持 $3\mathrm{min}$   
d）载气：氦气，纯度 $\geq 99.999\%$   
e) 流速: $1 \mathrm{~mL} / \mathrm{min}$ ;   
f）进样方式：不分流进样；  
g）进样量： $1\mu \mathrm{L}$

# 5.2.2 质谱参考条件如下：

a）色谱与质谱接口温度： $280^{\circ}\mathrm{C}$   
b）离子源温度： $230^{\circ}C$   
c）电离方式：电子轰击电离源（EI）；  
d）监测方式：选择离子扫描模式(SIM)，监测离子见表B.1；  
e) 电离能量: $70 \mathrm{eV}$ ;  
f）溶剂延迟： $7\mathrm{min}$

# 5.3 定性测定

按照仪器参考条件，判定样品中存在相应目标物应满足以下条件：

a）样品中检出邻苯二甲酸酯类化合物色谱峰保留时间与标准溶液中目标化合物色谱峰保留时间差异在 $\pm 0.5\%$ 范围内；  
b）所选择的离子，在扣除背景后的样品质谱图中均出现且信噪比 $\geq 3$   
c）定性离子的相对丰度与浓度相当的标准溶液的相对丰度偏差不超过表1的规定。

表 1 离子相对丰度比最大允许偏差  

<table><tr><td>相对离子丰度,K/%</td><td>K≥50</td><td>20&lt;K&lt;50</td><td>10&lt;K≤20</td><td>K≤10</td></tr><tr><td>允许的最大偏差/%</td><td>±10</td><td>±15</td><td>±20</td><td>±50</td></tr></table>

# 5.4 标准曲线的制作

将系列标准工作液注入气相色谱-质谱仪中，测定相应的邻苯二甲酸酯类化合物的定量离子的峰面积，以标准工作液的浓度为横坐标，以各邻苯二甲酸酯类化合物的定量离子的峰面积为纵坐标，绘制标准曲线。

# 5.5 试样溶液的测定

将试液注入气相色谱-质谱仪中，得到各邻苯二甲酸酯类化合物的定量离子的峰面积。根据标准曲线得到待测液中各邻苯二甲酸酯类化合物的浓度。

试液可根据具体情况进行稀释，使其测定值在标准曲线的线性范围内。

# 6 分析结果的表述

试样中单种邻苯二甲酸酯类化合物含量按式(1)计算：

$$
X = \frac {\left(c - c _ {0}\right) \times V \times N}{m} \quad \dots \tag {1}
$$

式中：

$X$ ——试样中单种邻苯二甲酸酯类化合物的含量，单位为毫克每千克 $(\mathrm{mg / kg})$ ；

$c$ ——试样提取液中单种邻苯二甲酸酯类化合物的质量浓度，单位为毫克每升 $(\mathrm{mg / L})$ ；

$c_{0}$ ——空白提取液中单种邻苯二甲酸酯类化合物的质量浓度，单位为毫克每升 $(\mathrm{mg / L})$ ；

$V$ ——试样定容体积，单位为毫升 $(\mathrm{mL})$ ；

$N$ ——为使测定值在标准曲线的线性范围内而对试液进行稀释的稀释倍数。

$m$ ——试样质量，单位为克 $(\mathrm{g})$ ；

结果至少保留2位有效数字。

# 7 精密度

在重复性条件下获得的2次独立测定结果的绝对差值不得超过算术平均值的 $10\%$ 。

# 8 其他

当样品取样量为 $0.2\mathrm{g}$ ，定容体积为 $10~\mathrm{mL}$ 时，本方法邻苯二甲酸二异壬酯及邻苯二羧酸-二-C8～C10支链烷基酯(C9富集)、邻苯二甲酸二异癸酯及邻苯二羧酸-二-C9～C11支链烷基酯(C10富集)的检出限为 $25~\mathrm{mg / kg}$ ，定量限为 $50~\mathrm{mg / kg}$ ；邻苯二甲酸二正辛酯和邻苯二甲酸二壬酯的检出限为 $2.5~\mathrm{mg / kg}$ ，定量限为 $5.0~\mathrm{mg / kg}$ ；其余邻苯二甲酸酯类化合物的检出限为 $1.0~\mathrm{mg / kg}$ ，定量限为 $2.5~\mathrm{mg / kg}$ 。

# 第二篇 邻苯二甲酸酯类化合物迁移量的测定

# 9 原理

食品接触材料及制品采用食品模拟物浸泡。对于迁移至水性、酸性、含乙醇食品模拟物中的邻苯二甲酸酯类化合物，用正己烷提取后旋转蒸发浓缩；对于化学替代溶剂异辛烷和 $95\%$ （体积分数)乙醇，直

接旋转蒸发至干，正己烷复溶；对于含油脂食品模拟物橄榄油，乙腈提取后用固相萃取小柱净化。试液用气相色谱-质谱测定。保留时间和特征离子定性，外标法定量。

# 10 试剂和材料

除非另有说明，本方法所用试剂为色谱纯试剂，或经空白试验分析未检出待测邻苯二甲酸酯类化合物的分析纯试剂，水为GB/T6682规定的一级水。试验过程中应避免使用塑料材质器具，或使用经空白试验分析未检出待测邻苯二甲酸酯类化合物的塑料材质器具。

# 10.1 试剂

10.1.1 正己烷 $(\mathrm{C_6H_{14}})$ 。  
10.1.2 乙腈 $(\mathrm{C}_2\mathrm{H}_3\mathrm{N})$ 。  
10.1.3 四氢呋喃 $(\mathrm{C_4H_8O})$ 。  
10.1.4 水性、酸性、含乙醇和含油脂食品模拟物及化学替代溶剂：所用试剂要求及配制方法依据GB31604.1和GB5009.156的规定。

# 10.2 标准品

同3.2。

# 10.3 标准溶液配制

10.3.1 19种邻苯二甲酸酯类化合物单一标准储备液 $(5000\mathrm{mg / L})$ ：同3.3.1。  
10.3.2 19种邻苯二甲酸酯类化合物混合标准中间液B：准确移取DINP-1或DINP-2标准储备液 $(5000\mathrm{mg / L})10\mathrm{mL}$ 、DIDP-1或DIDP-2标准储备液 $(5000\mathrm{mg / L})10\mathrm{mL}$ 、DBP标准储备液 $(5000\mathrm{mg / L})$ 、 $0.50\mathrm{mL}$ 和其他邻苯二甲酸酯类化合物标准储备液 $(5000\mathrm{mg / L})$ 各 $1\mathrm{mL}$ 至 $100\mathrm{mL}$ 容量瓶中，加入正己烷定容至 $100\mathrm{mL}$ ，混匀。其中DINP-1或DINP-2质量浓度为 $500\mathrm{mg / L}$ ，DIDP-1或DIDP-2质量浓度为 $500\mathrm{mg / L}$ ，DBP质量浓度为 $25\mathrm{mg / L}$ ，其他邻苯二甲酸酯类化合物质量浓度为 $50\mathrm{mg / L}$ 。将溶液转移至棕色玻璃容器中，于 $-20^{\circ}\mathrm{C}$ 冰箱中避光保存，有效期为6个月。  
10.3.3 水性、酸性、含乙醇食品模拟物和化学替代溶剂邻苯二甲酸酯类化合物系列标准工作液：于5个 $50~\mathrm{mL}$ 容量瓶中，分别准确吸取 $0.10~\mathrm{mL}, 0.20~\mathrm{mL}, 0.50~\mathrm{mL}, 1.0~\mathrm{mL}$ 及 $2.0~\mathrm{mL}19$ 种邻苯二甲酸酯类化合物混合标准中间液B，用正己烷定容，混匀。其中，DINP-1或DINP-2、DIDP-1或DIDP-2质量浓度为 $1.0~\mathrm{mg / L}, 2.0~\mathrm{mg / L}, 5.0~\mathrm{mg / L}, 10~\mathrm{mg / L}, 20~\mathrm{mg / L}$ ，DBP质量浓度为 $0.050~\mathrm{mg / L}, 0.10~\mathrm{mg / L}, 0.25~\mathrm{mg / L}, 0.50~\mathrm{mg / L}, 1.0~\mathrm{mg / L}$ ，其他邻苯二甲酸酯类化合物质量浓度为 $0.10~\mathrm{mg / L}, 0.20~\mathrm{mg / L}, 0.50~\mathrm{mg / L}, 1.0~\mathrm{mg / L}, 2.0~\mathrm{mg / L}$ 。临用现配。  
10.3.4 含油脂食品模拟物邻苯二甲酸酯类化合物系列标准工作液：称取5份 $5\mathrm{g}$ （精确至 $0.01\mathrm{g}$ )橄榄油，分别加入 $0.010~\mathrm{mL},0.020~\mathrm{mL},0.050~\mathrm{mL},0.10~\mathrm{mL}$ 和 $0.20~\mathrm{mL}19$ 种邻苯二甲酸酯类化合物混合标准中间液B，涡旋混合均匀。其中，DINP-1或DINP-2、DIDP-1或DIDP-2质量浓度相当于 $1.0~\mathrm{mg / kg}$ 产 $2.0\mathrm{mg / kg},5.0\mathrm{mg / kg},10\mathrm{mg / kg}$ 和 $20~\mathrm{mg / kg}$ ，DBP质量浓度相当于 $0.050~\mathrm{mg / kg},0.10~\mathrm{mg / kg}$ $0.25~\mathrm{mg / kg},0.50~\mathrm{mg / kg}$ 和 $1.0~\mathrm{mg / kg}$ ，其他邻苯二甲酸酯类化合物质量浓度相当于 $0.10~\mathrm{mg / kg}$ $0.20~\mathrm{mg / kg},0.50~\mathrm{mg / kg},1.0~\mathrm{mg / kg}$ 和 $2.0~\mathrm{mg / kg}$ 。按12.2.4处理标准工作液。临用现配。

# 11 仪器和设备

11.1 气相色谱-质谱仪：带电子轰击电离源(EI)。

11.2 分析天平：感量 $0.0001\mathrm{g}$ 和 $0.01\mathrm{g}$   
11.3 离心机：转速 $\geqslant 4000\mathrm{r / min}$   
11.4 涡旋振荡器。  
11.5 固相萃取装置。  
11.6 旋转蒸发仪。  
11.7 玻璃器皿。

注：洗净后，用水淋洗3次，四氢呋喃浸泡 $1\mathrm{h}$ 并淋洗3次，烘干，冷却至室温备用。

11.8 固相萃取小柱：PSA/Silica复合填料玻璃柱 $(500\mathrm{mg} / 500\mathrm{mg},6\mathrm{mL})$ 或性能相当者。

# 12 分析步骤

# 12.1 浸泡液的制备

按照GB5009.156及GB31604.1的要求，对样品开展迁移试验，得到浸泡液。

# 12.2 试液的制备

# 12.2.1 水性、酸性、含乙醇食品模拟物（乙醇体积分数 $< 50\%$ ）

准确移取 $10\mathrm{mL}$ 浸泡液于 $25~\mathrm{mL}$ 离心管中，加入 $4\mathrm{mL}$ 正己烷，涡旋振荡提取 $10\mathrm{min}$ ， $4000\mathrm{r / min}$ 转速下离心 $5\mathrm{min}$ ，取正己烷层。再重复提取2次，合并提取液。提取液在 $45^{\circ}\mathrm{C}$ 下减压旋转蒸发至干。加入 $1\mathrm{mL}$ 正己烷，涡旋振荡复溶，取上清液供仪器检测。

# 12.2.2 含乙醇食品模拟物（ $50\% \leq$ 乙醇体积分数 $< 95\%$ ）

准确移取 $10\mathrm{mL}$ 浸泡液于 $50~\mathrm{mL}$ 离心管中，加入 $10~\mathrm{mL}$ 水、 $8\mathrm{mL}$ 正己烷，涡旋振荡提取 $10\mathrm{min}$ ， $4000\mathrm{r / min}$ 转速下离心 $5\mathrm{min}$ ，取正己烷层。再重复提取2次，合并提取液。提取液在 $45^{\circ}\mathrm{C}$ 下减压旋转蒸发至干。加入 $1\mathrm{mL}$ 正己烷，涡旋振荡复溶，取上清液供仪器检测。

# 12.2.3 $95\%$ （体积分数）乙醇和异辛烷化学替代溶剂

准确移取 $10\mathrm{mL}$ 浸泡液于烧瓶中，在 $45^{\circ}C$ 下减压旋转蒸发至干。加入 $1\mathrm{mL}$ 正己烷，涡旋振荡复溶，取上清液供仪器检测。

# 12.2.4 含油脂食品模拟物

称取 $5\mathrm{g}$ (精确至 $0.01\mathrm{g}$ ) 浸泡液于 $50~\mathrm{mL}$ 离心管中，加入 $20~\mathrm{mL}$ 乙腈，涡旋振荡提取 $10\mathrm{min}$ ， $4000\mathrm{r / min}$ 转速下离心 $10\mathrm{min}$ ，取乙腈层。重复提取1次，合并提取液于烧瓶中。将合并的乙腈提取液在 $45^{\circ}\mathrm{C}$ 下减压旋转蒸发至约 $3\mathrm{mL}$ ，作为待净化液。在固相萃取小柱中加入 $10~\mathrm{mL}$ 乙腈活化，弃去流出液；将待净化液加入固相萃取小柱，收集流出液；再加入 $3\mathrm{mL}$ 乙腈，收集流出液；合并2次收集的流出液，在 $45^{\circ}\mathrm{C}$ 下减压旋转蒸发至干。加入 $1\mathrm{mL}$ 正己烷，涡旋振荡复溶，取上清液供仪器检测。

# 12.3 空白试验

按12.1的操作获得未与食品接触材料接触的空白浸泡液，而后按12.2处理，供气相色谱-质谱仪测定。

# 12.4 仪器参考条件

同5.2。

# 12.5 定性测定

同5.3。

# 12.6 标准曲线的制作

同5.4。

# 12.7 试样溶液的测定

同5.5。

# 13 分析结果的表述

# 13.1 浸泡液中邻苯二甲酸酯类化合物含量的计算

# 13.1.1 水性食品模拟物、酸性食品模拟物、含乙醇食品模拟物及化学替代溶剂

水性食品模拟物、酸性食品模拟物、含乙醇食品模拟物及化学替代溶剂中单种邻苯二甲酸酯类化合物含量，按式(2)计算：

$$
X _ {1} = \frac {\left(c - c _ {0}\right) \times V \times N}{V _ {0}} \tag {2}
$$

式中：

$X_{1}$ ——食品模拟物中单种邻苯二甲酸酯类化合物的含量，单位为毫克每升 $(\mathrm{mg / L})$

$c$ ——试样浸泡液中单种邻苯二甲酸酯类化合物的质量浓度，单位为毫克每升 $(\mathrm{mg / L})$ ；

$c_{0}$ ——空白浸泡液中单种邻苯二甲酸酯类化合物的质量浓度，单位为毫克每升 $(\mathrm{mg / L})$ ；

$V$ ——定容体积，单位为毫升 $(\mathrm{mL})$ ；

$N$ ——为使测定值在标准曲线的线性范围内而对试液进行稀释的稀释倍数；

$V_{0}$ ——取样量，单位为毫升 $(\mathrm{mL})$ 。

# 13.1.2 含油脂食品模拟物

含油脂食品模拟物中单种邻苯二甲酸酯类化合物含量，按式(3)计算：

$$
X _ {1} = \left(M - M _ {0}\right) \times N \quad \dots \tag {3}
$$

式中：

$X_{1}$ ——食品模拟物中单种邻苯二甲酸酯类化合物的含量，单位为毫克每千克 $(\mathrm{mg / kg})$ ；

$M$ ——试样浸泡液中单种邻苯二甲酸酯类化合物的质量浓度，单位为毫克每千克 $(\mathrm{mg/kg})$ ；

$M_0$ ——空白浸泡液中单种邻苯二甲酸酯类化合物的质量浓度，单位为毫克每千克 $(\mathrm{mg / kg})$ ；

$N$ ——为使测定值在标准曲线的线性范围内而对试样溶液进行稀释的稀释倍数。

# 13.2 食品接触材料及制品中邻苯二甲酸酯类化合物特定迁移量的计算

# 13.2.1 非密封和密封制品类食品接触材料及制品邻苯二甲酸酯类化合物特定迁移量的计算（以 $\mathrm{mg/kg}$ 表示）

非密封制品和盖子、密封圈、连接件等密封制品食品接触材料及制品，单种邻苯二甲酸酯类化合物特定迁移量以 $\mathrm{mg / kg}$ 表示时，按式(4)进行计算：

$$
X _ {2} = X _ {1} \times \frac {V _ {1} \times S _ {0}}{S _ {1} \times m _ {0}} \tag {4}
$$

式中：

$X_{2}$ ——食品接触材料及制品中单种邻苯二甲酸酯类化合物特定迁移量，单位为毫克每千克 $(\mathrm{mg / kg})$ ；

$V_{1}$ ——迁移试验中试样浸泡液的体积或质量，单位为升(L)或千克(kg)；

$S_{0}$ ——食品接触材料及制品实际使用中接触食品的面积，单位为平方分米 $(\mathrm{dm}^{2})$ ；

$S_{1}$ ——迁移试验中试样与浸泡液接触的面积，单位为平方分米 $(\mathrm{dm}^2)$ ；

$m_{0}$ ——对于非密封制品，指食品接触材料及制品实际使用中接触固态食品质量或液体食品体积对应的质量，单位为千克 $(\mathrm{kg})$ ；对于密封制品，指食品接触材料及制品实际配套使用容器盛装固态食品质量或液体食品体积对应的质量，单位为千克 $(\mathrm{kg})$ 。各种液态食品按密度为 $1\mathrm{kg} / \mathrm{L}$ 将体积换算为对应的质量。

样品实际使用中接触食品的面积/体积未知时，式(4)中的“ $S_0 / m_0$ ”取 $6\mathrm{dm}^2 /\mathrm{kg}$ 。

结果至少保留2位有效数字。

# 13.2.2 密封制品类食品接触材料及制品邻苯二甲酸酯类化合物特定迁移量的计算（以 $\mathrm{mg}$ /件表示）

当预期用途未知，密封制品类食品接触材料及制品，单种邻苯二甲酸酯类化合物特定迁移量以 $\mathrm{mg}/$ 件表示，按式(5)进行计算，需注明采用的迁移试验方法、迁移试验中单个密封制品与食品模拟物接触的面积：

$$
X _ {3} = X _ {1} \times \frac {V _ {1}}{n} \tag {5}
$$

式中：

$X_{3}$ ——食品接触材料及制品中单种邻苯二甲酸酯类化合物特定迁移量，单位为毫克每件 $(\mathrm{mg}/$ 件）；

$V_{1}$ ——试样浸泡液的体积或质量，单位为升(L)或千克 $(\mathrm{kg})$ ；

$n$ ——浸泡用密封制品的数量，单位为件。

结果至少保留2位有效数字。

# 14 精密度

在重复性条件下获得的2次独立测定结果的绝对差值不得超过算术平均值的 $15\%$ 。

# 15 其他

当迁移试验中样品的面积/体积比与样品在实际使用中接触食品的面积/体积比一致时，本方法对水性食品模拟物、酸性食品模拟物、含乙醇食品模拟物、异辛烷和 $95\%$ （体积分数）乙醇中邻苯二甲酸二异壬酯及邻苯二羧酸-二-C8～C10支链烷基酯(C9富集)、邻苯二甲酸二异癸酯及邻苯二羧酸-二-C9～C11支链烷基酯(C10富集)的检出限为 $0.5\mathrm{mg / L}$ ，定量限为 $1.0\mathrm{mg / L}$ ；邻苯二甲酸二正丁酯的检出限为 $0.02\mathrm{mg / L}$ ，定量限为 $0.05\mathrm{mg / L}$ ；邻苯二甲酸二(2-乙基)己酯的检出限为 $0.05\mathrm{mg / L}$ ，定量限为 $0.10\mathrm{mg / L}$ ；其余邻苯二甲酸酯类化合物的检出限为 $0.01\mathrm{mg / L}$ ，定量限为 $0.10\mathrm{mg / L}$ 。

当迁移试验中样品的面积/体积比与样品在实际使用中接触食品的面积/体积比一致时，本方法对含油脂模拟物中邻苯二甲酸二异壬酯及邻苯二羧酸-二-C8～C10支链烷基酯(C9富集)、邻苯二甲酸二异癸酯及邻苯二羧酸-二-C9～C11支链烷基酯(C10富集)的检出限为 $0.5\mathrm{mg / kg}$ ，定量限为 $1.0\mathrm{mg / kg}$ ；邻苯二甲酸二正丁酯的检出限为 $0.02\mathrm{mg / kg}$ 、定量限为 $0.05\mathrm{mg / kg}$ ；邻苯二甲酸二(2-乙基)己酯的检出限为 $0.05\mathrm{mg / kg}$ 、定量限为 $0.10\mathrm{mg / kg}$ ；其余邻苯二甲酸酯类化合物的检出限为 $0.01\mathrm{mg / kg}$ 、定量限为 $0.10\mathrm{mg / kg}$ 。

当迁移试验中样品的面积/体积与样品在实际使用中接触食品的面积/体积不一致时，按13.2换算得到实际的检出限与定量限。

# 附录A

# 19种邻苯二甲酸酯类化合物信息

19种邻苯二甲酸酯类化合物名称、缩写、CAS号、分子式见表A.1。

表 A. 1 19 种邻苯二甲酸酯类化合物信息  

<table><tr><td>序号</td><td>名称</td><td>缩写</td><td>CAS号</td><td>分子式</td></tr><tr><td>1</td><td>邻苯二甲酸二甲酯</td><td>DMP</td><td>131-11-3</td><td>C10H10O4</td></tr><tr><td>2</td><td>邻苯二甲酸二乙酯</td><td>DEP</td><td>84-66-2</td><td>C12H14O4</td></tr><tr><td>3</td><td>邻苯二甲酸二烯丙酯</td><td>DAP</td><td>131-17-9</td><td>C14H14O4</td></tr><tr><td>4</td><td>邻苯二甲酸二异丁酯</td><td>DIBP</td><td>84-69-5</td><td>C16H22O4</td></tr><tr><td>5</td><td>邻苯二甲酸二正丁酯</td><td>DBP</td><td>84-74-2</td><td>C16H22O4</td></tr><tr><td>6</td><td>邻苯二甲酸二(2-甲氧基)乙酯</td><td>DMEP</td><td>117-82-8</td><td>C14H18O6</td></tr><tr><td>7</td><td>邻苯二甲酸二(4-甲基-2-戊基)酯</td><td>BMPP</td><td>146-50-9</td><td>C20H30O4</td></tr><tr><td>8</td><td>邻苯二甲酸二(2-乙氧基)乙酯</td><td>DEEP</td><td>605-54-9</td><td>C16H22O6</td></tr><tr><td>9</td><td>邻苯二甲酸二戊酯</td><td>DPP</td><td>131-18-0</td><td>C18H26O4</td></tr><tr><td>10</td><td>邻苯二甲酸二己酯</td><td>DHXP</td><td>84-75-3</td><td>C20H30O4</td></tr><tr><td>11</td><td>邻苯二甲酸丁基苄基酯</td><td>BBP</td><td>85-68-7</td><td>C19H20O4</td></tr><tr><td>12</td><td>邻苯二甲酸二(2-丁氧基)乙酯</td><td>DBEP</td><td>117-83-9</td><td>C20H30O6</td></tr><tr><td>13</td><td>邻苯二甲酸二环己酯</td><td>DCHP</td><td>84-61-7</td><td>C20H26O4</td></tr><tr><td>14</td><td>邻苯二甲酸二(2-乙基)己酯</td><td>DEHP</td><td>117-81-7</td><td>C24H38O4</td></tr><tr><td>15</td><td>邻苯二甲酸二苯酯</td><td>DPhP</td><td>84-62-8</td><td>C20H14O4</td></tr><tr><td>16</td><td>邻苯二甲酸二正辛酯</td><td>DNOP</td><td>117-84-0</td><td>C24H38O4</td></tr><tr><td>17</td><td>邻苯二甲酸二壬酯</td><td>DNP</td><td>84-76-4</td><td>C26H42O4</td></tr><tr><td rowspan="2">18a</td><td>邻苯二甲酸二异壬酯</td><td>DINP-1</td><td>28553-12-0</td><td>C26H42O4</td></tr><tr><td>邻苯二羧酸-二-C8~C10支链烷基酯(C9富集)</td><td>DINP-2</td><td>68515-48-0</td><td>C8+2xH6+4xO4(x=8~10)</td></tr><tr><td rowspan="2">19a</td><td>邻苯二甲酸二异癸酯</td><td>DIDP-1</td><td>26761-40-0</td><td>C28H46O4</td></tr><tr><td>邻苯二羧酸-二-C9~C11支链烷基酯(C10富集)</td><td>DIDP-2</td><td>68515-49-1</td><td>C8+2xH6+4xO4(x=9~11)</td></tr><tr><td colspan="5">a测定塑料试样的试液中邻苯二甲酸二异壬酯及邻苯二羧酸-二-C8~C10支链烷基酯(C9富集)、邻苯二甲酸二异癸酯及邻苯二羧酸-二-C9~C11支链烷基酯(C10富集)时,标准品分别选用DINP-1和DIDP-1;测定橡胶、黏合剂、涂料和涂层、纸和纸板等其他试样的试液时,标准品选用DINP-2和DIDP-2。</td></tr></table>

# 附录B

# 19种邻苯二甲酸酯类化合物定量和定性选择离子表

19种邻苯二甲酸酯类化合物定性和定量离子及参考丰度比见表B.1。

表 B. 1 19 种邻苯二甲酸酯类化合物定量和定性选择离子表  

<table><tr><td>序号</td><td>化合物名称</td><td>选择离子m/z</td><td>参考丰度比</td></tr><tr><td>1</td><td>邻苯二甲酸二甲酯(DMP)</td><td>163*,77,133</td><td>100:21:8</td></tr><tr><td>2</td><td>邻苯二甲酸二乙酯(DEP)</td><td>149*,177,105</td><td>100:23:10</td></tr><tr><td>3</td><td>邻苯二甲酸二烯丙酯(DAP)</td><td>41,149*,189</td><td>100:68:19</td></tr><tr><td>4</td><td>邻苯二甲酸二异丁酯(DIBP)</td><td>149*,104,223</td><td>100:10:8</td></tr><tr><td>5</td><td>邻苯二甲酸二正丁酯(DBP)</td><td>149*,223,205</td><td>100:6:5</td></tr><tr><td>6</td><td>邻苯二甲酸二(2-甲氧基)乙酯(DMEP)</td><td>59,149*,104</td><td>100:23:22</td></tr><tr><td>7</td><td>邻苯二甲酸二(4-甲基-2-戊基)酯(BMPP)</td><td>149*,167,85</td><td>100:51:32</td></tr><tr><td>8</td><td>邻苯二甲酸二(2-乙氧基)乙酯(DEEP)</td><td>72,149*,193</td><td>100:91:32</td></tr><tr><td>9</td><td>邻苯二甲酸二戊酯(DPP)</td><td>149*,237,219</td><td>100:11:5</td></tr><tr><td>10</td><td>邻苯二甲酸二己酯(DHXP)</td><td>149*,251,104</td><td>100:11:5</td></tr><tr><td>11</td><td>邻苯二甲酸丁基苄基酯(BBP)</td><td>149*,91,206</td><td>100:49:35</td></tr><tr><td>12</td><td>邻苯二甲酸二(2-丁氧基)乙酯(DBEP)</td><td>149*,101,85</td><td>100:53:52</td></tr><tr><td>13</td><td>邻苯二甲酸二环己酯(DCHP)</td><td>149*,167,249</td><td>100:40:9</td></tr><tr><td>14</td><td>邻苯二甲酸二(2-乙基)己酯(DEHP)</td><td>149*,167,279</td><td>100:38:14</td></tr><tr><td>15</td><td>邻苯二甲酸二苯酯(DPhP)</td><td>225*,77,153</td><td>100:13:5</td></tr><tr><td>16</td><td>邻苯二甲酸二正辛酯(DNOP)</td><td>149,279*,261</td><td>100:11:4</td></tr><tr><td>17</td><td>邻苯二甲酸二壬酯(DNP)</td><td>149,293*,275</td><td>100:10:3</td></tr><tr><td rowspan="2">18</td><td>邻苯二甲酸二异壬酯(DINP-1)</td><td rowspan="2">149,293*,127</td><td rowspan="2">100:18:13</td></tr><tr><td>邻苯二羧酸-二-C8~C10支链烷基酯(C9富集)(DINP-2)</td></tr><tr><td rowspan="2">19</td><td>邻苯二甲酸二异癸酯(DIDP-1)</td><td rowspan="2">149,307*,141</td><td rowspan="2">100:24:11</td></tr><tr><td>邻苯二羧酸-二-C9~C11支链烷基酯(C10富集)(DIDP-2)</td></tr><tr><td colspan="4">*为定量离子。</td></tr></table>

# 附录C

# 邻苯二甲酸酯类化合物标准溶液气相色谱-质谱参考谱图

19种邻苯二甲酸酯类化合物混合标准溶液 $(0.50\mathrm{mg / L}$ 或 $5.0\mathrm{mg / L})$ 气相色谱-质谱总离子流色谱图和2种邻苯二甲酸酯类化合物单一标准溶液 $(5.0\mathrm{mg / L})$ 气相色谱-质谱总离子流色谱图见图C.1和图C.2。19种邻苯二甲酸酯类化合物的保留时间见表C.1。

![](images/e8616adc7d60bbeb3cdeacb05f58bc20a674157a4dd0939d089659e19fa1b68f.jpg)  
图C.1 19种邻苯二甲酸酯类化合物混合标准溶液 $(0.50\mathrm{mg / L}$ 或 $5.0\mathrm{mg / L})$ 气相色谱-质谱总离子流色谱图

![](images/de62ee436d75d8901983bf317739c3f1347d6c0bdef8c29dcfdc207c5824d934.jpg)

![](images/a12ee1efebd02a131ce976a9a0ff79e1a2ddb773300baf9af539be3b209fc335.jpg)  
a)   
b)   
图C.2 2种邻苯二甲酸酯类化合物单一标准溶液 $(5.0\mathrm{mg / L})$ 气相色谱-质谱总离子流色谱图

表 C.1 19 种邻苯二甲酸酯类化合物的保留时间  

<table><tr><td>序号</td><td>物质</td><td>保留时间min</td><td>序号</td><td>物质</td><td>保留时间min</td></tr><tr><td>1</td><td>DMP</td><td>7.76</td><td>11</td><td>BBP</td><td>15.21</td></tr><tr><td>2</td><td>DEP</td><td>8.63</td><td>12</td><td>DBEP</td><td>16.68</td></tr><tr><td>3</td><td>DAP</td><td>9.56</td><td>13</td><td>DCHP</td><td>17.33</td></tr><tr><td>4</td><td>DIBP</td><td>10.40</td><td>14</td><td>DEHP</td><td>17.58</td></tr><tr><td>5</td><td>DBP</td><td>11.14</td><td>15</td><td>DPHP</td><td>17.69</td></tr><tr><td>6</td><td>DMEP</td><td>11.47</td><td>16</td><td>DNOP</td><td>19.97</td></tr><tr><td>7</td><td>BMPP</td><td>12.24</td><td>17</td><td>DNP</td><td>22.52</td></tr><tr><td>8</td><td>DEEP</td><td>12.55</td><td>18</td><td>DINP-1</td><td>18.5-22.5</td></tr><tr><td>9</td><td>DPP</td><td>12.92</td><td>19</td><td>DIDP-1</td><td>20.5-24.5</td></tr><tr><td>10</td><td>DHXP</td><td>15.06</td><td></td><td></td><td></td></tr></table>

File: _all_md/GB 31604.31-2016 食品安全国家标准  食品接触材料及制品 氯乙烯的测定和迁移量的测定 .md
# 食品安全国家标准

# 食品接触材料及制品

# 氯乙烯的测定和迁移量的测定

2016-10-19 发布

2017-04-19 实施

# 前言

本标准代替GB/T5009.122—2003《食品容器、包装材料用聚氯乙烯树脂及成型品中残留1,1-二氯乙烷的测定》、GB/T5009.67—2003《食品包装用聚氯乙烯成型品卫生标准的分析方法》和GB/T5009.68—2003《食品容器内壁过氯乙烯涂料卫生标准的分析方法》中氯乙烯单体的测定、GB/T23296.14—2009《食品接触材料塑料中氯乙烯单体的测定气相色谱法》、GB/T23296.13—2009《食品接触材料高分子材料食品模拟物中氯乙烯的测定气相色谱法》、SN/T2898—2011《出口食品接触材料金属材料表面涂层中氯乙烯迁移量的测定气相色谱质谱法》。

本标准与GB/T5009.122—2003、GB/T5009.67—2003、GB/T5009.68—2003、GB/T23296.14—2009、GB/T23296.13—2009、SN/T2898—2011相比，主要变化如下：

——标准名称修改为“食品安全国家标准定”；

食品接触材料及制品 氯乙烯的测定和迁移量的测

——修改了适用范围；

——检测方法统一为气相色谱法。

# 食品安全国家标准

# 食品接触材料及制品氯乙烯的测定和迁移量的测定

# 1 范围

本标准规定了食品接触材料用塑料及其制品中氯乙烯的测定和氯乙烯迁移量的测定方法。

本标准适用于聚氯乙烯或氯乙烯共聚物中氯乙烯的测定和迁移量的测定。

本标准也适用于聚氯乙烯或聚氯乙烯共聚物中1，1-二氯乙烷的测定。

# 氯乙烯的测定

# 2 原理

将试样放入密封平衡瓶中，用 $N,N-$ 二甲基乙酰胺溶解。在一定温度下，氯乙烯扩散，当达到气液平衡时，取液上气体注入气相色谱仪，氢火焰离子化检测器测定，外标法定量。

# 3 试剂与材料

除非另有说明，所有试剂均为分析纯。

# 3.1 试剂

$N,N-$ 二甲基乙酰胺：纯度大于 $99\%$

# 3.2 标准品

氯乙烯基准溶液： $5000\mathrm{mg / L}$ ，丙酮或甲醇作溶剂。

# 3.3 标准溶液配制

3.3.1 氯乙烯储备液的配制 $(10\mathrm{mg / L})$ ：在 $10~\mathrm{mL}$ 棕色玻璃瓶中加入 $10~\mathrm{mL}N,N-$ 二甲基乙酰胺，用微量注射器吸取 $20~\mu \mathrm{L}$ 氯乙烯基准溶液到玻璃瓶中，立即用瓶盖密封，平衡 $2\textrm{h}$ 后，保存在 $4^{\circ}\mathrm{C}$ 冰箱中。  
3.3.2 氯乙烯标准工作溶液的配制：在7个顶空瓶中分别加入 $10\mathrm{mL}N,N-$ 二甲基乙酰胺，用微量注射器分别吸取 $0\mu \mathrm{L},50\mu \mathrm{L},75\mu \mathrm{L},100\mu \mathrm{L},125\mu \mathrm{L},150\mu \mathrm{L},200\mu \mathrm{L}$ 氯乙烯储备液缓慢注射到顶空瓶中，立即加盖密封，混合均匀，得到 $N,N-$ 二甲基乙酰胺中氯乙烯浓度分别为 $0\mathrm{mg / L},0.050\mathrm{mg / L},$ $0.075\mathrm{mg / L},0.100\mathrm{mg / L},0.125\mathrm{mg / L},0.150\mathrm{mg / L},0.200\mathrm{mg / L}$

# 4 仪器与设备

4.1 气相色谱仪：配置自动顶空进样器和氢火焰离子化检测器。   
4.2 玻璃瓶： $10~\mathrm{mL}$ ，瓶盖带硅橡胶或者丁基橡胶密封垫。

4.3 顶空瓶： $20~\mathrm{mL}$ ，瓶盖带硅橡胶或者丁基橡胶密封垫。  
4.4 微量注射器： $25\mu \mathrm{L}, 100\mu \mathrm{L}, 200\mu \mathrm{L}$ 。  
4.5 分析天平：感量 $0.0001\mathrm{g}$ 和 $0.01\mathrm{g}$

# 5 分析步骤

# 5.1 试液制备

称取 $1\mathrm{g}$ (精确到 $0.01\mathrm{g}$ ) 剪碎后的试样(面积不大于 $1\mathrm{cm} \times 1\mathrm{cm}$ ) 于顶空瓶中，加入 $10\mathrm{mL}$ 的 $N, N-$ 二甲基乙酰胺，立即加盖密封，振荡溶解（如果溶解困难，可适当升温），待完全溶解后放入自动顶空进样器待测。

# 5.2 测定

# 5.2.1 仪器参考条件

# 5.2.1.1 自动顶空进样器条件

a）定量环： $1\mathrm{mL}$ 或 $3\mathrm{mL}$   
b）平衡温度： $70^{\circ}C$   
c） 定量环温度： $90^{\circ}\mathrm{C}$   
d) 传输线温度: $120^{\circ} \mathrm{C}$ ;  
e）平衡时间： $30\mathrm{min}$   
f）加压时间： $0.20\mathrm{min}$   
g）定量环填充时间： $0.10\mathrm{min}$   
h）定量环平衡时间： $0.10\mathrm{min}$   
i）进样时间： $1.50\mathrm{min}$

注：如采用手动顶空进样，参考方法见附录A。

# 5.2.1.2 色谱条件

a）色谱柱：聚乙二醇毛细管色谱柱，长 $30\mathrm{m}$ ，内径 $0.32\mathrm{mm}$ ，膜厚 $1\mu \mathrm{m}$ ，或等效柱；  
b）柱温程序：起始 $40^{\circ}\mathrm{C}$ ，保持 $1\mathrm{min}$ ，以 $2^{\circ}\mathrm{C} / \mathrm{min}$ 的速率升至 $60^{\circ}\mathrm{C}$ ，保持 $1\mathrm{min}$ ，以 $20^{\circ}\mathrm{C}$ 速率升至 $200^{\circ}\mathrm{C}$ ，保持 $1\mathrm{min}$ ；  
c) 载气：氮气，流速 $1\mathrm{mL} / \mathrm{min}$   
d) 进样模式: 分流, 分流比 $1:1$ ;  
e）进样口温度： $200^{\circ}\mathrm{C}$   
f） 检测器温度： $200^{\circ}C$ 。

# 5.2.2 标准工作曲线的制作

对3.3.2中制备的标准工作溶液在5.2所列仪器参数下进行检测，以氯乙烯标准工作溶液质量浓度为横坐标，以对应的峰面积为纵坐标，绘制标准工作曲线，得到线性方程。标准溶液色谱图见附录B。

# 5.2.3 定量测定

对5.1中制备的样品在5.2所列仪器参数下进行检测，根据氯乙烯色谱峰峰面积，由标准曲线计算出样液中氯乙烯单体量。

# 6 分析结果的表述

试样中的氯乙烯按式(1)计算：

$$
X = \frac {\rho V}{m} \quad \dots \tag {1}
$$

式中：

$X$ ——试样中氯乙烯单体的量，单位为毫克每千克 $(\mathrm{mg / kg})$ ；

$\rho$ ——样液中氯乙烯的浓度，单位为毫克每升 $(\mathrm{mg / L})$ ；

$V$ ——样品溶液的体积，单位为毫升 $(\mathrm{mL})$ ；

$m$ ——试样的质量，单位为克 $(\mathrm{g})$ 。

结果保留两位有效数字。

# 7 精密度

在重复性条件下获得的两次独立测定结果的绝对差值不得超过算术平均值的 $10\%$ 。

# 8 其他

本标准中氯乙烯的检出限 $0.1\mathrm{mg / kg}$ ，定量限为 $\mathrm{0.5mg / kg}$

# 氯乙烯迁移量的测定

# 9 原理

将食品模拟物放入密封平衡瓶中，在一定温度下，氯乙烯扩散，当达到气液平衡时，取液上气体注入气相色谱仪，氢火焰离子化检测器测定，外标法定量。

# 10 试剂与材料

除非另有说明，所有试剂均为分析纯。

# 10.1 试剂

10.1.1 水性、酸性、酒精类、油脂类食品模拟物：按GB31604.1的规定。

10.1.2 $N,N$ -二甲基乙酰胺：纯度大于 $99\%$

# 10.2 试剂配制

水性、酸性、酒精类、油脂类食品模拟物：按GB5009.156配制。

# 10.3 标准品

氯乙烯基准溶液： $5000\mathrm{mg / L}$ ，丙酮或甲醇作溶剂。

# 10.4 标准溶液配制

10.4.1 氯乙烯储备液：在6个 $10\mathrm{mL}$ 玻璃瓶中分别加入 $10\mathrm{mL}N,N$ -二甲基乙酰胺，在每个瓶中依次

加入 $5\mu \mathrm{L},10\mu \mathrm{L},20\mu \mathrm{L},30\mu \mathrm{L},40\mu \mathrm{L},50\mu \mathrm{L}$ 氯乙烯基准溶液，立即密封玻璃瓶，混合均匀，得到氯乙烯浓度依次为 $2.5\mathrm{mg / L},5.0\mathrm{mg / L},10.0\mathrm{mg / L},15.0\mathrm{mg / L},20.0\mathrm{mg / L},25.0\mathrm{mg / L}$ 。保存在 $4^{\circ}C$ 冰箱中。10.4.2水性食品模拟物标准工作溶液：在6个顶空瓶中分别加入 $10~\mathrm{mL}$ 水，向每个顶空瓶中依次加入不同浓度的氯乙烯储备液 $20~\mu \mathrm{L}$ ，立即加盖密封，混合均匀，得到水中氯乙烯浓度依次为 $0.0050\mathrm{mg / L}$ 产 $0.010\mathrm{mg / L},0.020\mathrm{mg / L},0.030\mathrm{mg / L},0.040\mathrm{mg / L}$ 和 $0.050\mathrm{mg / L}$ 。采用同样方式，分别用酸性、酒精类食品模拟物配制同样浓度系列的氯乙烯标准工作溶液。

10.4.3 油脂类食品模拟物标准工作溶液：分别称取 $10\mathrm{g}$ （精确至 $0.1\mathrm{g}$ )油脂类食品模拟物于6个顶空瓶中，向每个顶空瓶中依次加入不同浓度的氯乙烯储备液 $20~\mu \mathrm{L}$ ，立即加盖密封，混合均匀，得到油脂类食品模拟物中氯乙烯浓度依次为 $0.0050\mathrm{mg / kg},0.010\mathrm{mg / kg},0.020\mathrm{mg / kg},0.030\mathrm{mg / kg},0.040\mathrm{mg / kg}$ 和 $0.050\mathrm{mg / kg}$ 。

注：标准溶液配制前,食品模拟物需提前在 $4{}^{ \circ  }\mathrm{C}$ 冰箱中充分冷却,标准溶液配制过程中操作应快速。

# 11 仪器与设备

11.1 气相色谱仪：配置自动顶空进样器和氢火焰离子化检测器。   
11.2 分析天平：感量 $0.0001\mathrm{g}, 0.01\mathrm{g}$ 。  
11.3 玻璃瓶： $10\mathrm{mL}$ ，瓶盖带硅橡胶或者丁基橡胶密封垫。  
11.4 顶空瓶： $20~\mathrm{mL}$ ，瓶盖带硅橡胶或者丁基橡胶密封垫。  
11.5 微量注射器： $10\mu \mathrm{L}, 25\mu \mathrm{L}, 50\mu \mathrm{L}$ 。

# 12 分析步骤

# 12.1 食品模拟物试液的制备

# 12.1.1 总则

本标准食品模拟试验采用水性、酸性、酒精类、油脂类食品模拟物，可以包括水性食品、酸性食品、含酒精类饮料和脂肪类食品。所需试液通过迁移试验获取，可在 $4^{\circ}\mathrm{C}$ 冰箱中避光保存1周。

# 12.1.2 迁移实验

按照GB31604.1和GB5009.156的规定进行。

# 12.1.3 浸泡液的处理

# 12.1.3.1 水性、酸性、酒精类食品模拟物

准确量取迁移实验中得到的食品模拟物 $10\mathrm{mL}$ ，加入 $20~\mathrm{mL}$ 顶空瓶中，立即加盖密封，待测。

# 12.1.3.2 油脂类食品模拟物

准确称取迁移实验中得到的油脂类食品模拟物 $10\mathrm{g}$ （精确至 $0.1\mathrm{g}$ ），加入 $20~\mathrm{mL}$ 顶空瓶中，立即加盖密封，待测。

# 12.2 空白试液的制备

按照12.1.3操作程序处理未与食品接触材料接触的食品模拟物。

# 12.3 测定

# 12.3.1 仪器参考条件

同5.2。

# 12.3.2 标准工作曲线的制作

按照12.3.1所列测定条件，对标准工作溶液进行检测。以食品模拟物标准工作溶液中氯乙烯浓度为横坐标，以对应的峰面积为纵坐标，绘制标准工作曲线。

# 12.3.3 定量测定

对食品模拟物试液和空白试液依次进样，得到氯乙烯色谱峰峰面积，计算过程中扣除空白值。根据氯乙烯色谱峰峰面积，由标准曲线计算出样液中氯乙烯的浓度。

# 13 分析结果的表述

由标准曲线得到试样溶液中氯乙烯的浓度，按GB5009.156进行迁移量计算，得到食品接触材料及制品中氯乙烯的迁移量。计算保留两位有效数字。

# 14 精密度

在重复性条件下获得的两次独立测定结果的绝对差值不得超过算术平均值的 $10\%$ 。

# 15 其他

水性、酸性和酒精类食品模拟物中氯乙烯的检出限为 $0.001\mathrm{mg / L}$ ，定量限为 $0.005\mathrm{mg / L}$ 。油脂类食品模拟物中氯乙烯的检出限为 $0.001\mathrm{mg / kg}$ ，定量限为 $0.005\mathrm{mg / kg}$ 。

# 附录A

# 手动进样方法

A.1 如果自动顶空进样无法实现时，可以采用手动进样。  
A.2 手动进样宜采用内标法定量，内标物可为乙醚或者其他合适的化合物。  
A.3 进样操作：将盛有待测液的顶空瓶放入 $70^{\circ}\mathrm{C} \pm 1^{\circ}\mathrm{C}$ 的恒温水浴中，平衡 $30\mathrm{min}$ ；用预热过的气密性玻璃注射器反复抽取顶空气体3次～5次，然后准确抽取顶空气体 $1\mathrm{mL}$ 快速注入到气相色谱仪中；整个操作中保持样品恒温。

# 附录B

# 氯乙烯标准溶液气相色谱图

氯乙烯标准溶液气相色谱图 $(0.1\mathrm{mg / L})$ 见图B.1。

![](images/614f8cfe14b5c274ca0f0b855afc350ec92bb7094d029261ba3b4ffa15cf5947.jpg)  
图B.1 氯乙烯标准溶液气相色谱图 $(0.1\mathrm{mg / L})$

File: _all_md/GB 31604.31-2025 食品安全国家标准　食品接触材料及制品　氯乙烯、1,1-二氯乙烯和1,1-二氯乙烷的残留量和迁移量的测定.md
# 食品安全国家标准

# 食品接触材料及制品 氯乙烯、1,1-二氯乙烯和 1,1-二氯乙烷的残留量和迁移量的测定

2025-03-16 发布

2025-09-16 实施

# 前言

本标准代替GB31604.31—2016《食品安全国家标准 食品接触材料及制品 氯乙烯的测定和迁移量的测定》。

本标准与GB31604.31—2016相比，主要变化如下：

——更改了标准名称；  
——更改了适用范围；  
——检测目标物增加了1，1-二氯乙烯和1，1-二氯乙烷；  
——更改了气相色谱法，将原来的GC-FID法改为GC-ECD法，并将其作为第一法；  
——增加了气相色谱-质谱法，并将其作为第二法。

# 食品安全国家标准

# 食品接触材料及制品 氯乙烯、1,1-二氯乙烯和1,1-二氯乙烷的残留量和迁移量的测定

# 1 范围

本标准规定了食品接触材料及其制品中氯乙烯、1,1-二氯乙烯、1,1-二氯乙烷的残留量和迁移量的测定方法。

本标准适用于塑料、涂层、粘合剂、纸和纸制品、油墨类食品接触材料及制品中氯乙烯、1,1-二氯乙烯、1,1-二氯乙烷的残留量和迁移量的测定。

# 第一篇 氯乙烯、1,1-二氯乙烯和1,1-二氯乙烷残留量的测定

# 第一法 气相色谱法

# 2 原理

样品置于顶空瓶中，经 $N,N$ -二甲基乙酰胺溶解或充分分散，经加热使待测组分氯乙烯、1,1-二氯乙烯和1,1-二氯乙烷达到气-液平衡。定量吸取液上气体注入气相色谱仪进行组分分离，用电子俘获检测器(ECD)检测，根据保留时间定性，峰面积外标法定量。

# 3 试剂和材料

除非另有说明，本方法所用试剂均为分析纯，水为GB/T6682规定的一级水。

# 3.1 试剂

$N,N-$ 二甲基乙酰胺：纯度大于 $99\%$

# 3.2 标准品

3.2.1 氯乙烯 $\left(\mathrm{C}_{2} \mathrm{H}_{3} \mathrm{Cl}, \mathrm{CAS}\right.$ 号：75-01-4）：经国家认证并授予标准物质证书的标准溶液，浓度为 $1000 \mathrm{mg} / \mathrm{L}$ ，用甲醇作溶剂。  
3.2.2 1,1-二氯乙烯 $\mathrm{(C_2H_2Cl_2}$ ,CAS号：75-35-4)：纯度 $\geqslant 99.5\%$ ，或经国家认证并授予标准物质证书的标准物质。  
3.2.3 1,1-二氯乙烷 $\mathrm{(C_2H_4Cl_2}$ ,CAS号：75-34-3)：纯度 $\geqslant 99.5\%$ ，或经国家认证并授予标准物质证书的标准物质。

注意：以上3种物质均具有较强挥发性，标准品应在冷藏和避光条件下密封保存。封装于安瓿瓶的标准品一经开启，应立即使用，不可再次熔封后作为标准品使用。在使用标准品时应注意个人防护，避免吸

入或与皮肤接触。

# 3.3 标准溶液配制

3.3.1 1,1-二氯乙烯标准储备溶液（ $1000\mathrm{mg / L}$ ）：准确称取 $10\mathrm{mg}$ （精确至 $0.1\mathrm{mg})$ 1，1-二氯乙烯标准品，用 $N,N-$ 二甲基乙酰胺溶解后转移至 $10~\mathrm{mL}$ 棕色容量瓶中，定容至刻度后摇匀。转移至棕色储液瓶中，于 $4^{\circ}C$ 冰箱中避光密闭保存，保存期为3个月。  
3.3.2 1,1-二氯乙烷标准储备溶液（ $1000\mathrm{mg / L}$ ）：准确称取 $10\mathrm{mg}$ （精确至 $0.1\mathrm{mg})$ 1,1-二氯乙烷标准品，用 $N,N-$ 二甲基乙酰胺溶解后转移至 $10~\mathrm{mL}$ 棕色容量瓶中，定容至刻度后摇匀。转移至棕色储液瓶中，于 $4^{\circ}C$ 冰箱中避光密闭保存，保存期为3个月。  
3.3.3 混合标准中间溶液（ $10\mathrm{mg / L}$ ）：分别准确移取氯乙烯标准溶液(3.2.1)、1,1-二氯乙烯标准储备溶液(3.3.1)和1,1-二氯乙烷标准储备溶液(3.3.2)各 $0.10~\mathrm{mL}$ 到同一个 $10~\mathrm{mL}$ 棕色容量瓶中，加入 $N$ ， $N$ 二甲基乙酰胺定容至刻度线后摇匀，得到质量浓度均为 $10\mathrm{mg / L}$ 的氯乙烯、1,1-二氯乙烯和1,1-二氯乙烷混合标准中间溶液。转移至棕色储液瓶中，于 $4^{\circ}C$ 冰箱中避光密闭保存，保存期为1个月。  
3.3.4 标准工作溶液系列：在5个顶空瓶中分别加入 $10.0\mathrm{mL}N,N-$ 二甲基乙酰胺，再用微量移液器分别吸取 $50.0\mu \mathrm{L},75.0\mu \mathrm{L},100\mu \mathrm{L},150\mu \mathrm{L},200\mu \mathrm{L}$ 混合标准中间溶液缓慢注射至顶空瓶中，立即加盖密封，混合均匀，得到 $N,N-$ 二甲基乙酰胺中氯乙烯、1,1-二氯乙烯和1,1-二氯乙烷的混合标准工作溶液，3种目标物质量浓度分别为 $0.050~\mathrm{mg / L},0.075~\mathrm{mg / L},0.10~\mathrm{mg / L},0.15~\mathrm{mg / L},0.20~\mathrm{mg / L}$ 。现配现用。

# 4 仪器和设备

4.1 气相色谱仪：配备电子俘获检测器（ECD）。  
4.2 顶空自动进样器。  
4.3 顶空瓶： $20~\mathrm{mL}$ ，瓶盖带硅橡胶或丁基橡胶密封垫。  
4.4 微量移液器： $200~\mu \mathrm{L}$   
4.5 电子天平：感量分别为 $0.0001\mathrm{g}$ 和 $0.1\mathrm{g}$ 。

# 5 分析步骤

# 5.1 试样和空白样品溶液制备

# 5.1.1 试样溶液制备

对于塑料样品、纸和纸制品，将样品剪切或破碎至最大直径不大于 $0.5\mathrm{cm}$ ；对于涂层、粘合剂、油墨类食品接触材料及制品，需刮取干燥后的涂层、粘合剂和油墨层，研碎至最大直径不大于 $0.5\mathrm{cm}$ 。

称取 $1\mathrm{g}$ (精确至 $0.1\mathrm{g}$ ) 破碎后的样品于顶空瓶中，加入 $10.0\mathrm{mL}N,N-$ 二甲基乙酰胺，立即加盖密封，振荡使试样溶解或充分分散，置于顶空自动进样器内待测。

# 5.1.2 空白样品溶液制备

除不加样品外，其余步骤按5.1.1步骤同样处理，制得空白样品溶液，置于顶空自动进样器内待测。注意：由于目标物具有较强挥发性，应避免在无冷冻装置的常温粉碎设备中进行长时间粉碎而造成样品发热，导致目标物挥发损失。

# 5.2 仪器参考条件

5.2.1 顶空参考条件如下：

a）定量环： $1\mathrm{mL}$ 或 $3\mathrm{mL}$   
b）平衡温度： $80^{\circ}\mathrm{C}$   
c） 定量环温度： $90^{\circ}\mathrm{C}$   
d）传输线温度： $100^{\circ}\mathrm{C}$   
e) 平衡时间：30 min；  
f）加压时间： $0.20\mathrm{min}$   
g）定量环填充时间： $0.10\mathrm{min}$   
h）定量环平衡时间： $0.10\mathrm{min}$   
i）进样时间： $1.50\mathrm{min}$

注：可等效采用手动顶空进样方式分析。

# 5.2.2 气相色谱参考条件如下：

a）色谱柱： $6\%$ 氰基苯基-聚甲基硅氧烷毛细管气相色谱柱，长 $60~\mathrm{m}$ ，内径 $250~\mu \mathrm{m}$ ，膜厚 $1.4~\mu \mathrm{m}$ 或等效柱；  
b）升温程序：起始 $35~\mathrm{^\circ C}$ ，保持 $3\mathrm{min}$ ；以 $5\mathrm{^{\circ}C / min}$ 的速率升至 $60~\mathrm{^\circ C}$ ，保持 $0\mathrm{min}$ ；再以 $30~\mathrm{^\circ C / min}$ 升至 $255~\mathrm{^\circ C}$ ，保持 $1.0\mathrm{min}$ 。  
c）载气：氮气，流速 $1.5\mathrm{mL / min}$   
d）进样方式：分流进样，分流比 $20:1$   
e) 进样量: $1 \mathrm{~mL}$ ;   
f）进样口温度： $200^{\circ}C$   
g）检测器温度： $300^{\circ}\mathrm{C}$   
h）尾吹气 $(\mathrm{N}_2)$ 流量： $30~\mathrm{mL / min}$

# 5.3 标准工作曲线的制作

按照5.2所列仪器参考条件，将标准工作溶液按浓度从低到高的顺序分别注入气相色谱仪中，测定各待测目标物氯乙烯、1,1-二氯乙烯和1,1-二氯乙烷相应的峰面积，以待测目标物的浓度为横坐标、对应的峰面积为纵坐标，绘制标准工作曲线，得到线性回归方程。标准工作溶液气相色谱图参见附录A中图A.1。

# 5.4 试样溶液的测定

# 5.4.1 定性测定

按照5.2所列仪器参考条件，分别测定试样溶液和标准工作溶液，如果试样溶液与标准工作溶液中相对应的色谱峰保留时间偏差在 $\pm 0.5\%$ 范围以内，则可判断样品中存在相应的待测目标物。

# 5.4.2 定量测定

按照5.2所列仪器参考条件，将试样溶液和空白样品溶液分别注入气相色谱仪中，得到各待测目标物的色谱峰峰面积，根据标准工作曲线计算得到试样溶液和空白样品溶液中氯乙烯、1,1-二氯乙烯和1,1-二氯乙烷的浓度。

# 6 分析结果的表述

样品中氯乙烯、1，1-二氯乙烯和1，1-二氯乙烷的残留量按式(1)计算：

$$
X = \frac {\left(\rho - \rho_ {0}\right) \times V}{m} \tag {1}
$$

式中：

$X$ ——样品中氯乙烯、1,1-二氯乙烯或1,1-二氯乙烷的残留量，单位为毫克每千克 $(\mathrm{mg / kg})$ ；

$\rho$ ——试样溶液中氯乙烯、1,1-二氯乙烯或1,1-二氯乙烷的质量浓度，单位为毫克每升 $(\mathrm{mg / L})$ ；

$\rho_0$ ——空白样品溶液中氯乙烯、1,1-二氯乙烯或1,1-二氯乙烷的质量浓度，单位为毫克每升 $(\mathrm{mg / L})$ ；

$V$ ——试样溶液的体积，单位为毫升 $(\mathrm{mL})$ ；

$m$ ——试样质量，单位为克 $(\mathrm{g})$ 。

计算结果以重复性条件下获得的2次独立测定结果的算术平均值表示，结果保留2位有效数字。

# 7 精密度

在重复性条件下获得的2次独立测定结果的绝对差值不得超过算术平均值的 $15\%$ 。

# 8 其他

当取样量为 $1\mathrm{g}$ 时，氯乙烯、1,1-二氯乙烯和1,1-二氯乙烷的残留量检出限均为 $0.1\mathrm{mg / kg}$ ，定量限均为 $0.5\mathrm{mg / kg}$ 。

# 第二法 气相色谱-质谱法

# 9 原理

样品置于顶空瓶中，经 $N,N$ -二甲基乙酰胺溶解或充分分散，经加热使待测组分氯乙烯、1,1-二氯乙烯和1,1-二氯乙烷达到气-液平衡。定量吸取液上气体注入气相色谱-质谱仪进行分析，峰面积外标法定量。

# 10 试剂和材料

同第3章。

# 11 仪器和设备

11.1 气相色谱-质谱联用仪：配备EI源。  
11.2 顶空自动进样器。  
11.3 顶空瓶： $20~\mathrm{mL}$ ，瓶盖带硅橡胶或丁基橡胶密封垫。  
11.4 微量移液器： $200~\mu \mathrm{L}$   
11.5 电子天平：感量分别为 $0.0001\mathrm{g}$ 和 $0.1\mathrm{g}$ 。

# 12 分析步骤

# 12.1 试样溶液和空白样品溶液制备

同5.1。

# 12.2 仪器参考条件

12.2.1 顶空自动进样器参考条件：同5.2.1。

12.2.2 气相色谱-质谱条件如下：

a）色谱柱： $6\%$ 氰基苯基-聚甲基硅氧烷毛细管气相色谱柱，长 $60~\mathrm{m}$ ，内径 $250~\mu \mathrm{m}$ ，膜厚 $1.4~\mu \mathrm{m}$ 或等效柱；  
b）升温程序：起始 $35~\mathrm{^\circ C}$ ，保持 $3\mathrm{min}$ ；以 $5\%$ /min的速率升至 $60^{\circ}C$ ，保持 $0\mathrm{min}$ ；再以 $30^{\circ}C / \mathrm{min}$ 升至 $255~\mathrm{^\circ C}$ ，保持 $1.0\mathrm{min}$   
c）进样口温度： $250~\mathrm{^\circ C}$   
d）进样方式：分流进样，分流比 $20:1$   
e) 载气：氦气，流速为 $1.5 \mathrm{~mL} / \mathrm{min}$ ；  
f) 进样量: $1 \mathrm{~mL}$ ;   
g）离子源温度： $230^{\circ}C$   
h）四极杆温度： $150~\mathrm{^\circ C}$   
i） 离子源：EI；  
j）溶剂延迟： $3.0\mathrm{min}$ ；检测器关闭： $11\mathrm{min}$   
k）质谱扫描方式：选择离子监测(SIM)模式，定性和定量离子如表1所示。

表 1 氯乙烯、1,1-二氯乙烯和 1,1-二氯乙烷的选择离子和参考相对丰度  

<table><tr><td rowspan="2">氯乙烯</td><td>选择离子/(m/z)</td><td>62(定量)</td><td>64</td><td>61</td></tr><tr><td>相对丰度/%</td><td>100</td><td>31.2</td><td>8.7</td></tr><tr><td rowspan="2">1,1-二氯乙烯</td><td>选择离子/(m/z)</td><td>61(定量)</td><td>96</td><td>98</td></tr><tr><td>相对丰度/%</td><td>100</td><td>64.2</td><td>40.7</td></tr><tr><td rowspan="2">1,1-二氯乙烷</td><td>选择离子/(m/z)</td><td>63(定量)</td><td>65</td><td>83</td></tr><tr><td>相对丰度/%</td><td>100</td><td>32.5</td><td>13.0</td></tr></table>

# 12.3 标准工作曲线的制作

按照12.2所列仪器参考条件，将标准工作溶液按浓度从低到高的顺序分别注入气相色谱-质谱仪中，测定各待测目标物氯乙烯、1,1-二氯乙烯和1,1-二氯乙烷相应的峰面积，以待测目标物的浓度为横坐标、对应的峰面积为纵坐标，绘制标准工作曲线，得到线性回归方程。标准工作溶液总离子流图参见图A.2,3种目标物的质谱图参见附录B。

# 12.4 试样溶液的测定

将试样溶液按12.2所列仪器参考条件操作后注入气相色谱-质谱联用仪中，得到待测溶液中氯乙烯、1,1-二氯乙烯和1,1-二氯乙烷相应的峰面积，再根据标准工作曲线得到待测液中目标物的浓度。

# 12.4.1 定性测定

按照12.2所列仪器参考条件，分别测定试样溶液和标准工作溶液。如果试样溶液与标准工作溶液中相对应的色谱峰保留时间偏差在 $\pm 0.5\%$ 范围以内，并且在扣除背景后的试样溶液质谱图中，所选择的离子均出现、且信噪比不小于3，将试样溶液质谱图中定性离子的相对丰度与浓度接近的标准工作溶液谱图对应的定性离子的相对丰度进行比较，偏差不超过表2规定的范围，则可判断试样溶液中存在相

应的待测目标物。

表 2 离子相对丰度比最大允许偏差  

<table><tr><td>相对离子丰度,K/%</td><td>K≥50</td><td>20&lt;K&lt;50</td><td>10&lt;K≤20</td><td>K≤10</td></tr><tr><td>允许的最大偏差/%</td><td>±10</td><td>±15</td><td>±20</td><td>±50</td></tr></table>

# 12.4.2 定量测定

按照12.2所列仪器参考条件，将试样溶液和空白样品溶液分别注入气相色谱-质谱仪中，得到各待测目标物的色谱峰峰面积，根据标准工作曲线计算得到试样溶液和空白样品溶液中氯乙烯、1,1-二氯乙烯和1,1-二氯乙烷的含量。

# 13 分析结果的表述

同第6章。

# 14 精密度

在重复性条件下获得的2次独立测定结果的绝对差值不得超过算术平均值的 $15\%$ 。

# 15 其他

当取样量为 $1\mathrm{g}$ 时，氯乙烯、1,1-二氯乙烯和1,1-二氯乙烷的残留量检出限均为 $0.1\mathrm{mg / kg}$ ，定量限均为 $0.5\mathrm{mg / kg}$ 。

# 第二篇 氯乙烯、1,1-二氯乙烯和1,1-二氯乙烷迁移量的测定

# 第一法 气相色谱法

# 16 原理

食品接触材料及制品根据GB31604.1及GB5009.156进行迁移试验后，将迁移试验所得浸泡液置于顶空瓶中密封，经加热使待测组分氯乙烯、1,1-二氯乙烯和1,1-二氯乙烷达到气-液平衡。定量吸取液上气体注入气相色谱仪进行组分分离，用电子俘获检测器(ECD)检测，峰面积外标法定量。

# 17 试剂和材料

除非另有说明，本方法所用试剂均为分析纯，水为GB/T6682规定的一级水。

# 17.1 试剂

17.1.1 酸性、含乙醇、含油脂食品模拟物及化学替代溶剂：所用试剂需满足GB5009.156的要求，所用

食品模拟物需满足GB31604.1及相关产品标准的规定。

17.1.2 $N,N$ -二甲基乙酰胺：纯度 $>99\%$

# 17.2 试剂配制

水、酸性、含乙醇食品模拟物和 $95\%$ 乙醇：按GB5009.156的要求配制。

# 17.3 标准品

同3.2。

# 17.4 标准溶液配制

17.4.1 1,1-二氯乙烯标准储备溶液（ $1000\mathrm{mg / L}$ ）：同3.3.1。  
17.4.2 1,1-二氯乙烷标准储备溶液（ $1000\mathrm{mg / L}$ ）：同3.3.2。  
17.4.3 氯乙烯、1,1-二氯乙烯和1,1-二氯乙烷混合标准中间溶液：在5个 $10\mathrm{mL}$ 容量瓶中依次加入 $25.0~\mu \mathrm{L},50.0~\mu \mathrm{L},100~\mu \mathrm{L},150~\mu \mathrm{L},250~\mu \mathrm{L}$ 质量浓度为 $1000\mathrm{mg / L}$ 氯乙烯标准溶液(3.2.1)、1,1-二氯乙烯标准储备溶液(3.3.1)和1,1-二氯乙烷标准储备溶液(3.3.2)，用 $N,N$ -二甲基乙酰胺溶解后定容至刻度，摇匀，得到氯乙烯、1,1-二氯乙烯和1,1-二氯乙烷混合标准中间溶液系列，其所含目标物的质量浓度依次为 $2.5  \mathrm{mg / L},5.0  \mathrm{mg / L},10.0  \mathrm{mg / L},15.0  \mathrm{mg / L},25.0  \mathrm{mg / L}$ 。将该系列溶液转移至棕色储液瓶后置于 $4^{\circ}C$ 冰箱中避光、密闭保存，保存期为1个月。  
17.4.4 水、酸性、含乙醇食品模拟物和化学替代溶剂标准工作溶液：在5个顶空瓶中分别加入 $10.0\mathrm{mL}$ $10\%$ （体积分数）乙醇溶液，向每个顶空瓶中依次加入不同浓度的氯乙烯、1,1-二氯乙烯和1,1-二氯乙烷混合标准中间溶液各 $20~\mu \mathrm{L}$ ，立即加盖密封，混合均匀，得到 $10\%$ （体积分数）乙醇溶液中氯乙烯、1,1-二氯乙烯和1,1-二氯乙烷的混合标准工作溶液系列，溶液中目标物质量浓度依次为 $0.0050\mathrm{mg / L}$ 产 $0.010\mathrm{mg / L},0.020\mathrm{mg / L},0.030\mathrm{mg / L},0.050\mathrm{mg / L}$ 。临用前现配。

按照同样步骤分别配制水、 $4\%$ 乙酸、 $20\%$ （体积分数）乙醇、 $50\%$ （体积分数）乙醇、化学替代溶剂 $95\%$ 乙醇和异辛烷中混合标准工作溶液。

17.4.5 含油脂食品模拟物标准工作溶液：分别称取 $10\mathrm{g}$ （精确至 $0.1\mathrm{g}$ )橄榄油于5个顶空瓶中，然后向每个顶空瓶中依次加入不同浓度的氯乙烯、1,1-二氯乙烯和1,1-二氯乙烷混合标准中间溶液各 $20~\mu \mathrm{L}$ ，立即加盖密封，混合均匀，得到橄榄油中氯乙烯、1,1-二氯乙烯和1,1-二氯乙烷的混合标准工作溶液系列，溶液中目标物质量浓度依次为 $0.0050\mathrm{mg / kg}, 0.010\mathrm{mg / kg}, 0.020\mathrm{mg / kg}, 0.030\mathrm{mg / kg}, 0.050\mathrm{mg / kg}$ 。临用前现配。

# 18 仪器和设备

同第4章。

# 19 分析步骤

# 19.1 迁移试验

食品接触材料及制品按照GB31604.1和GB5009.156的规定进行迁移试验。迁移试验所得浸泡液若不能立即测试，应置于 $4^{\circ}\mathrm{C}$ 下避光、密封保存，不超过 $48\mathrm{h}$ 。若进行下一步试验，应将浸泡液恢复至室温后再使用。

注意：由于目标物具有较强挥发性，迁移试验中使用的试验装置应具有良好的密封性；对迁移试验后的浸泡液进行转移时应尽量快速转移且避免剧烈晃动而造成目标物挥发损失。

# 19.2 试样制备

# 19.2.1 水性、酸性、含乙醇食品模拟物和化学替代溶剂

准确量取迁移试验后得到的浸泡液 $10.0\mathrm{mL}$ ，置于 $20~\mathrm{mL}$ 顶空瓶中，立即加盖密封，待测定。

# 19.2.2 含油脂食品模拟物

准确称取迁移试验后得到的橄榄油浸泡液 $10\mathrm{g}$ (精确至 $0.1\mathrm{g}$ ), 加入 $20\mathrm{mL}$ 顶空瓶中, 立即加盖密封, 待测定。

# 19.3 空白样品溶液

取未与食品接触材料及制品接触的食品模拟物和化学替代溶剂，分别按19.2.1和19.2.2所述步骤处理，制得空白样品溶液，待测定。

# 19.4 仪器参考条件

19.4.1 顶空参考条件如下：

a）橄榄油平衡温度： $110^{\circ}\mathrm{C}$ ，定量环温度： $120^{\circ}\mathrm{C}$ ，传输线温度： $130^{\circ}\mathrm{C}$   
b） $95\%$ 乙醇和异辛烷平衡温度： $60^{\circ}\mathrm{C}$   
c）其余参考条件同5.2.1。

19.4.2 气相色谱参考条件：同5.2.2。

# 19.5 标准工作曲线的制作

按照19.4所列仪器参考条件，将标准工作液按浓度从低到高的顺序分别注入气相色谱仪中，测定各待测目标物氯乙烯、1,1-二氯乙烯和1,1-二氯乙烷相应的峰面积，以待测目标物的浓度为横坐标、对应的峰面积为纵坐标，绘制标准工作曲线，得到线性回归方程。标准工作溶液气相色谱图参见图A.3～图A.10。

# 19.6 试样溶液的测定

将试样溶液按19.4所列仪器参考条件，注入气相色谱仪中，得到待测溶液中氯乙烯、1,1-二氯乙烯和1,1-二氯乙烷相应的峰面积，根据标准工作曲线得到待测液中目标物的浓度。

# 19.6.1 定性测定

按照19.4所列仪器参考条件，分别测定试样溶液和标准工作溶液，如果试样溶液与标准工作溶液中相对应的色谱峰保留时间偏差在 $\pm 0.5\%$ 范围以内，则可判断样品中存在相应的待测目标物。

# 19.6.2 定量测定

按照19.4所列仪器参考条件，将试样溶液和空白样品溶液分别注入气相色谱仪中，得到各待测目标物的色谱峰峰面积，根据标准工作曲线计算得到试样溶液和空白样品溶液中氯乙烯、1,1-二氯乙烯和1,1-二氯乙烷的浓度。

# 20 分析结果的表述

# 20.1 食品接触材料及制品中氯乙烯、1,1-二氯乙烯和1,1-二氯乙烷特定迁移量的计算（以 $\mathrm{mg / kg}$ 表示）

对于密封制品类和非密封制品类食品接触材料及制品，待测目标物氯乙烯、1,1-二氯乙烯和1,1-二氯乙烷特定迁移量以 $\mathrm{mg / kg}$ 表示时，按式(2)进行计算：

$$
X _ {1} = \frac {\left(c - c _ {0}\right) \times V}{S} \times \frac {S _ {0}}{m _ {1}} \tag {2}
$$

式中：

$X_{1}$ —待测目标物的特定迁移量，单位为毫克每千克 $(\mathrm{mg / kg})$

$c$ ——试样浸泡液中待测目标物的浓度，单位为毫克每升 $(\mathrm{mg / L})$ 或毫克每千克 $(\mathrm{mg / kg})$ ；

$c_{0}$ ——空白浸泡液中待测目标物的浓度，单位为毫克每升 $(\mathrm{mg / L})$ 或毫克每千克 $(\mathrm{mg / kg})$ ；

$V$ ——试样浸泡液体积或质量，单位为升(L)或千克 $(\mathrm{kg})$ ；

$S$ ——迁移试验中试样与浸泡液接触的面积，单位为平方分米 $(\mathrm{dm}^2)$ ；

$S_{0}$ ——样品实际使用中与食品接触的面积，单位为平方分米 $(\mathrm{dm}^2)$ ；

$m_{1}$ ——对于非密封制品，指食品接触材料及制品实际使用时接触固态食品质量或液体食品体积对应的质量，单位为千克 $(\mathrm{kg})$ ；对于密封制品，指食品接触材料及制品实际配套使用容器盛装固态食品质量或液体食品体积对应的质量，单位为千克 $(\mathrm{kg})$ ；各种液态食品按密度为 $1\mathrm{kg} / \mathrm{L}$ 将体积换算为对应的质量。

当实际使用情形下的 $\frac{S_0}{m_1}$ 未知或无法估算时， $\frac{S_0}{m_1}$ 按 $6\mathrm{dm}^2/\mathrm{kg}$ 计，即 $6\mathrm{dm}^2$ 食品接触材料及制品接触 $1\mathrm{kg}$ 食品或食品模拟物。

计算结果以重复性条件下获得的2次独立测定的算术平均值表示，结果保留2位有效数字。

# 20.2 密封制品类食品接触材料及制品中氯乙烯、1,1-二氯乙烯和1,1-二氯乙烷特定迁移量的计算(以 $\mathbf{mg}$ /件表示)

当预期用途未知时，密封制品类食品接触材料及制品中待测目标物氯乙烯、1,1-二氯乙烯和1,1-二氯乙烷的特定迁移量以 $\mathrm{mg}/$ 件表示时，按式(3)计算，此时需注明采用的迁移试验方法、迁移试验中单个密封制品与食品模拟物接触的面积。

$$
X _ {2} = \frac {\left(c - c _ {0}\right) \times V}{n} \tag {3}
$$

式中：

$X_{2}$ —待测目标物的特定迁移量，单位为毫克每件 $(\mathrm{mg / }$ 件）；

$c$ ——试样浸泡液中待测目标物的浓度，单位为毫克每升 $(\mathrm{mg / L})$ 或毫克每千克 $(\mathrm{mg / kg})$ ；

$c_{0}$ ——空白浸泡液中待测目标物的浓度，单位为毫克每升 $(\mathrm{mg / L})$ 或毫克每千克 $(\mathrm{mg / kg})$

$V$ ——试样浸泡液体积或质量，单位为升(L)或千克 $(\mathrm{kg})$ ；

$n$ ——浸泡时所用密封制品的数量，单位为件。

计算结果以重复性条件下获得的两次独立测定结果的算术平均值表示，结果保留2位有效数字。

# 21 精密度

在重复性条件下获得的2次独立测定结果的绝对差值不得超过算术平均值的 $15\%$ 。

# 22 其他

当迁移试验中的面积/体积与实际使用情形下的面积/体积相同时，本方法对各食品模拟物、化学替代溶剂中氯乙烯、1,1-二氯乙烯、1,1-二氯乙烷迁移量的检出限均为 $0.001\mathrm{mg / kg}$ ，定量限均为 $0.005\mathrm{mg / kg}$ 。

当迁移试验中面积/体积与样品在实际使用情形下的面积/体积不同时，本方法对食品模拟物、化学替代溶剂中氯乙烯、1,1-二氯乙烯、1,1-二氯乙烷迁移量的检出限和定量限需分别按式(2)和式(3)进行换算。

# 第二法 气相色谱-质谱法

# 23 原理

食品接触材料及制品根据GB31604.1及GB5009.156进行迁移试验后，将迁移试验所得浸泡液置于顶空瓶中密封，经加热使待测组分氯乙烯、1,1-二氯乙烯和1,1-二氯乙烷达到气-液平衡。定量吸取液上气体注入气相色谱-质谱仪进行分析，峰面积外标法定量。

# 24 试剂和材料

同第17章。

# 25 仪器和设备

同第11章。

# 26 分析步骤

# 26.1 迁移试验

同19.1。

# 26.2 试样制备

同19.2。

# 26.3 空白样品溶液的制备

同19.3。

# 26.4 仪器参考条件

# 26.4.1 顶空参考条件

同19.4.1。

# 26.4.2 气相色谱-质谱条件

同12.2.2。

# 26.5 标准工作曲线绘制

按照26.4所列仪器参考条件，将标准工作液按浓度从低到高的顺序分别注入气相色谱-质谱仪中，测定各待测目标物氯乙烯、1,1-二氯乙烯和1,1-二氯乙烷相应的峰面积，以待测目标物的浓度为横坐标、对应的峰面积为纵坐标，绘制标准工作曲线，得到线性回归方程。标准工作溶液气相色谱图参见图A.11～图A.18,3种目标物的质谱图参见附录B。

# 26.6 试样溶液的测定

将试样溶液按26.4所列仪器参考条件，注入气相色谱-质谱仪中，得到待测溶液中氯乙烯、1,1-二氯乙烯和1,1-二氯乙烷相应的峰面积，根据标准工作曲线得到待测液中目标物的浓度。

# 26.6.1 定性测定

按照26.4所列仪器参考条件，分别测定试样溶液和标准工作溶液。如果试样溶液与标准工作溶液中相对应的色谱峰保留时间偏差在 $\pm 0.5\%$ 范围以内，并且在扣除背景后的试样溶液质谱图中，所选择的离子均出现且信噪比不小于3，将试样溶液质谱图中定性离子的相对丰度与浓度接近的标准溶液谱图对应的定性离子的相对丰度进行比较，偏差不超过表2规定的范围，则可判断试样溶液中存在相应的待测目标物。

# 26.6.2 定量测定

按照26.4所列仪器参考条件，将试样溶液和空白样品溶液分别注入气相色谱-质谱仪中，得到各待测目标物的色谱峰峰面积，根据标准工作曲线计算得到试样溶液和空白样品溶液中氯乙烯、1,1-二氯乙烯和1,1-二氯乙烷的浓度。

# 27 分析结果的表述

同第20章。

# 28 精密度

在重复性条件下获得的2次独立测定结果的绝对差值不得超过算术平均值的 $15\%$ 。

# 29 其他

同第22章。

# 附录A

# 氯乙烯、1,1-二氯乙烯和1,1-二氯乙烷参考色谱图

三种目标物的 $N,N-$ 二甲基乙酰胺标准溶液在GC-ECD和GC-MS上的参考色谱图分别见图A.1和图A.2。不同食品模拟物中三种目标物标准溶液的GC-ECD法参考色谱图分别见图 $\mathrm{A},3\sim$ 图A.10。不同食品模拟物中三种目标物的GC-MS法参考总离子流色谱图分别见图 $\mathrm{A},11\sim$ 图A.18。

![](images/c6916f86b658d7510d74f61ec938c3948877c3465634dc77e191fde0a58e3365.jpg)  
图A.1 标准溶液 $(0.01\mathrm{mg / L})$ 在GC-ECD上的气相色谱图

![](images/cd3d96a1e8a0ab7b788fc1d5c17fee1edb90458b9934aea90a05727b17660f95.jpg)  
图A.2 标准溶液 $(0.01\mathrm{mg / L})$ 在GC-MS上的总离子流色谱图

![](images/e76d212d4b544cd387fdd6a15430053d0d5d4271025e21e33298aa8bbac6fe18.jpg)  
图A.3 水模拟物 $(0.05\mathrm{mg / L})$ 在GC-ECD上的气相色谱图

![](images/47215ae10201bee92979c58f8656d74fa990f75d20118c5cae45bec8fb9676ec.jpg)

![](images/b615783f75031c6549f518ca5754e822fa16c6b5e4efe0e24e238898c9f17a1f.jpg)  
图A.4 $4\%$ 乙酸模拟物 $(0.05\mathrm{mg / L})$ 在GC-ECD上的气相色谱图  
图A.5 $10\%$ 乙醇模拟物 $(0.05\mathrm{mg / L})$ 在GC-ECD上的气相色谱图

![](images/7facd274e86a26a35f6798c437ebbce5b228f308a44b61d8fda40d72afcacb16.jpg)  
图A.6 $20\%$ 乙醇模拟物 $(0.05\mathrm{mg / L})$ 在GC-ECD上的气相色谱图

![](images/0e125244918d8317b3f29eea471b6c02aded849f255e35b94ef7b2ab4cf650c4.jpg)  
图A.7 $50\%$ 乙醇模拟物 $(0.05\mathrm{mg / L})$ 在GC-ECD上的气相色谱图

![](images/a975270da2b2ddb4b03fbc61cae8f0f6c1e9bb2f84816e68f943c648583bb9a9.jpg)  
图A.8 化学替代溶剂 $95\%$ 乙醇 $(0.05\mathrm{mg / L})$ 在GC-ECD上的气相色谱图

![](images/c94f7499dd69046cc6000cf3e1a36f48935f73ee155ae77451e2329179577a7e.jpg)  
图A.9 化学替代溶剂异辛烷 $(0.05\mathrm{mg / L})$ 在GC-ECD上的气相色谱图

![](images/89d1bc969e97197e9e00c79226ff6ac807fa2d00cedbc76804244e38928e0394.jpg)  
图A.10 橄榄油模拟物 $(0.05\mathrm{mg / kg})$ 在GC-ECD上的气相色谱图

![](images/79604eabc82f77e7f5a991114e9350a0362f34481b08a799106629f9f6c18fd5.jpg)  
图A.11 水模拟物 $(0.05\mathrm{mg / L})$ 在GC-MS上的总离子流图

![](images/7e7fa9ce4332d0b6de3d7450ea3a8f93fc14b21f20de05c91c9446152871a7ce.jpg)  
图A.12 $4\%$ 乙酸模拟物 $(0.05\mathrm{mg / L})$ 在GC-MS上的总离子流图

![](images/bc922d3f469dcf2c22685ce07617b61db42840b8efd39a7878dac168a454f440.jpg)  
图A.13 $10\%$ 乙醇模拟物 $(0.05\mathrm{mg / L})$ 在GC-MS上的总离子流图

![](images/f3e7c86de869b5b0d7f621842da424123b411e8d2a82b8a73f88d98aa5652f0e.jpg)  
图A.14 $20\%$ 乙醇模拟物 $(0.05\mathrm{mg / L})$ 在GC-MS上的总离子流图

![](images/fcd02d8f2d33563befba59ef2be722f123f5912e89af4212e20834b6af17e064.jpg)  
图A.15 $50\%$ 乙醇模拟物 $(0.05\mathrm{mg / L})$ 在GC-MS上的总离子流图

![](images/fb975b389340465389ce14658ab3d3165271b914ee70a18467b06e4c6d047cb9.jpg)  
图A.16 化学替代溶剂 $95\%$ 乙醇 $(0.05\mathrm{mg / L})$ 在GC-MS上的总离子流图

![](images/cb34c5b9dddc46e2ba10006cda9389ca55a8e7c20cc8cd73c55182a2709c2899.jpg)  
图A.17 化学替代溶剂异辛烷 $(0.05\mathrm{mg / L})$ 在GC-MS上的总离子流图

![](images/d13e2e9173442692e2c59e070011ca3abcc6994402b52e331232cb0b291899f5.jpg)  
图A.18 橄榄油模拟物 $(0.05\mathrm{mg / kg})$ 在GC-MS上的总离子流图

# 附录B

# 氯乙烯、1,1-二氯乙烯、1,1-二氯乙烷标准溶液的参考质谱图

氯乙烯、1,1-二氯乙烯、1,1-二氯乙烷标准溶液的参考质谱图见图B.1～图B.3。

![](images/caf2761d0b3b8c784adf203ac86fdbd1b0808bd93625a92c1913c4a5e3b39c1c.jpg)

![](images/207dc8fc16150ae21eef97a31e061bf89041c71e79f1102cf6c52d64152f7450.jpg)  
图B.1 氯乙烯的参考质谱图  
图B.2 1,1-二氯乙烯的参考质谱图

![](images/f4965c0310550142e04a76633895a781cd33567c92064bd37d039b0784be9487.jpg)  
图B.3 1,1-二氯乙烷的参考质谱图
