Repository: wei292224644/download_test

# 国家标准下载爬虫

从 **https://sppt.cfsa.net.cn:8086/db** 自动切换至「标准文本」、展开全部后，轮询所有下载按钮并保存到本地。

## 步骤说明

1. 打开上述网址（默认在「最新公告」）
2. 点击 **「标准文本」** 标签
3. 点击 **「展开全部>>」**
4. 查找页面上所有下载链接/按钮，逐个点击并保存文件

## 环境要求

- 使用 **uv** 做 Python 版本与依赖管理（见 [uv](https://docs.astral.sh/uv/)）
- 项目锁定 Python 3.12（`.python-version`），需 Playwright（Chromium）

## 安装与运行

```bash

# 进入项目目录
cd /Users/wwj/Desktop/self/download_gb

# 使用 uv 创建虚拟环境并安装依赖（会按 .python-version 使用 Python 3.12）
uv sync

# 安装 Playwright 浏览器（仅首次需要）
uv run playwright install chromium

File: _all_md/GB 31604.32-2016 食品安全国家标准  食品接触材料及制品  木质材料中二氧化硫的测定.md
# 食品安全国家标准

# 食品接触材料及制品 木质材料中二氧化硫的测定

2016-10-19 发布

2017-04-19 实施

# 前言

本标准代替SN/T2827—2011《出口食品接触材料 木质材料二氧化硫的测定》中二氧化硫的测定。

本标准与SN/T2827—2011相比，主要变化如下：

——标准名称修改为“食品安全国家标准 食品接触材料及制品 木质材料中二氧化硫的测定”；  
——将第一法中“方法提要”修改为“原理”；  
——将第一法中“结果计算和表述”修改为“分析结果的表述”；  
——修改了第一法的计算公式；  
——将第二法中“方法提要”修改为“原理”，并修订了文字内容；  
——将第二法中“结果计算和表述”修改为“分析结果的表述”，并修订了文字内容。

# 食品安全国家标准

# 食品接触材料及制品 木质材料中二氧化硫的测定

# 1 范围

本标准规定了食品接触木(竹)质材料中二氧化硫滴定法和比色法的测定方法。

本标准适用于木(竹)筷、木(竹)碗、木(竹)勺、木(竹)铲中二氧化硫的测定。

# 第一法 滴定法

# 2 原理

在密闭容器中对试样进行酸化并加热蒸馏，以释放出其中的二氧化硫，释放物用乙酸铅溶液吸收。吸收后用浓盐酸酸化，再以碘标准溶液滴定，根据所消耗的碘标准溶液量计算出试样中二氧化硫的含量。

# 3 试剂和材料

除非另有说明，本方法所用试剂均为分析纯，水为GB/T6682规定的三级水。

# 3.1 试剂

3.1.1 盐酸（HCl）。  
3.1.2 乙酸铅 $\left[\mathrm{Pb}(\mathrm{CH}_3\mathrm{COO})_2\cdot 3\mathrm{H}_2\mathrm{O}\right]$   
3.1.3 碘 $(\mathrm{I}_2)$ 。  
3.1.4 可溶性淀粉 $\left[\left(\mathrm{C}_{6} \mathrm{H}_{10} \mathrm{O}_{5}\right)_{n}\right]$

# 3.2 试剂配制

3.2.1 盐酸溶液 $(1 + 1$ ，体积比)：取盐酸 $100~\mathrm{mL}$ 小心加入 $100~\mathrm{mL}$ 水中，混匀。  
3.2.2 乙酸铅溶液 $(20\mathrm{g / L})$ ：称取 $20\mathrm{g}$ 乙酸铅，溶于少量水中并稀释至 $1000~\mathrm{mL}$ 。  
3.2.3 淀粉指示剂 $(10\mathrm{g / L})$ ：称取 $1\mathrm{g}$ 可溶性淀粉，用少许水调成糊状后，再缓缓倾入 $100~\mathrm{mL}$ 沸水中，随加随搅拌，煮沸 $2\mathrm{min}$ ，冷却至室温，备用，此溶液现用现配。

# 3.3 标准品

碘标准溶液 $\left[\left(\frac{1}{2}\mathrm{I}_2\right) = 0.1\mathrm{mol} / \mathrm{L}\right]$ ：按GB/T601配制与标定或商品化产品。

# 3.4 标准溶液配制

碘标准滴定溶液 $\left[\left(\frac{1}{2} I_{2}\right)=0.01 \mathrm{~mol} / \mathrm{L}\right]$ ：吸取 $10.0 \mathrm{~mL}$ 碘标准溶液，置于 $100 \mathrm{~mL}$ 容量瓶中，用水稀

释定容至刻度。

# 4 仪器和设备

4.1 分析天平：感量 $0.1\mathrm{mg}$   
4.2 全玻璃蒸馏器。  
4.3 酸式滴定管。  
4.4 碘量瓶。  
4.5 电刨或电锯。  
4.6 粉碎机。

# 5 分析步骤

# 5.1 试样制备

将抽取的样品，用电刨或电锯取其表面 $3\mathrm{mm}$ 厚，粉碎，装入洁净容器内。密封作为试样，标明标记。在制样的操作过程中，应防止样品受到二氧化硫的污染。

# 5.2 蒸馏

称取试样 $5\mathrm{g}$ （精确至 $0.01\mathrm{g}$ ），置于 $500~\mathrm{mL}$ 圆底烧瓶。在圆底烧瓶中加入 $250~\mathrm{mL}$ 水，为防止样液暴沸，可加入少许玻璃珠。装上冷凝装置，冷凝管下端插入碘量瓶中的 $25~\mathrm{mL}$ 乙酸铅溶液 $(20~\mathrm{g / L})$ 中，然后在蒸馏瓶中加入 $10~\mathrm{mL}$ 盐酸溶液 $(1 + 1$ ，体积比)，立即盖上塞子，加热蒸馏。当蒸馏液约达 $200~\mathrm{mL}$ 时，使冷凝管下端离开液面，再继续蒸馏 $1\mathrm{min}$ 。用少量蒸馏水冲洗插入乙酸铅溶液 $(20~\mathrm{g / L})$ 的装置部分。在检测试样的同时做空白试验，空白试验的测定从“在圆底烧瓶中加入 $250~\mathrm{mL}$ 水”做起。

# 5.3 滴定

向取下的碘量瓶中依次加入 $10~\mathrm{mL}$ 盐酸、 $1\mathrm{mL}$ 淀粉指示剂 $(10\mathrm{g / L})$ ，摇匀后用碘标准滴定溶液 $(0.01\mathrm{mol} / \mathrm{L})$ 滴定至溶液变蓝且在 $30\mathrm{s}$ 内不褪色为止。

# 6 分析结果的表述

试样中二氧化硫的含量按式(1)计算：

$$
X = \frac {\left(V _ {1} - V _ {2}\right) \times c \times 0 . 0 3 2 0 3 \times 1 0 0 0 \times 1 0 0 0}{m} \quad \dots \tag {1}
$$

式中：

$X$ ——试样中二氧化硫的含量，单位为毫克每千克 $(\mathrm{mg / kg})$ ；

$V_{1}$ ——滴定试样所用碘标准滴定溶液的体积，单位为毫升 $(\mathrm{mL})$ ；

$V_{2}$ ——滴定试剂空白所用碘标准滴定溶液的体积，单位为毫升 $(\mathrm{mL})$ ；

$c$ ——碘标准滴定溶液的浓度，单位为摩尔每升 $(\mathrm{mol} / \mathrm{L})$ ；

0.032 03—1 mL 碘标准溶液 $\left[c\left(\frac{1}{2} I_{2}\right)=1.0 \mathrm{~mol} / \mathrm{L}\right]$ 相当的二氧化硫的质量，单位为克每毫摩尔 $(\mathrm{g} / \mathrm{mmol})$ ；

1000 ——换算系数；

$m$ ——试样质量，单位为克 $(\mathrm{g})$ 。

计算结果保留三位有效数字。

# 7 精密度

在重复性条件下获得的两次独立测定结果的绝对差值不得超过算术平均值的 $10\%$ 。

# 8 其他

方法检出限为 $10\mathrm{mg / kg}$

# 第二法 比色法

# 9 原理

在密闭容器中对试样进行酸化并加热蒸馏，以释放出其中的二氧化硫，二氧化硫被四氯汞钾吸收后形成稳定的络合物，再与甲醛及盐酸副玫瑰苯胺作用生成玫瑰紫色化合物，比色定量。

# 10 试剂和材料

除非另有说明，本方法所用试剂均为分析纯，水为GB/T6682规定的三级水。四氯汞钾液有剧毒性，操作时应戴橡胶手套，若溅到皮肤上，立即用水冲洗。

# 10.1 试剂

10.1.1 氯化汞（ $\mathrm{HgCl_2}$ ）。  
10.1.2 乙二胺四乙酸二钠盐 $(\mathrm{Na}_{2}\cdot$ EDTA）。  
10.1.3 氯化钾(KCl)。  
10.1.4 氨基磺酸 $(\mathrm{H}_3\mathrm{NO}_3\mathrm{S})$ 。  
10.1.5 甲醛（HCHO）：含量 $36\% \sim 38\%$   
10.1.6 盐酸副玫瑰苯胺 $\mathrm{(C_{19}H_{18}ClN_3}$ ；CASNo.569-61-9)：纯度不得低于 $95\%$ 。  
10.1.7 盐酸（HCl）。  
10.1.8 磷酸 $(\mathrm{H}_3\mathrm{PO}_4)$ 。

# 10.2 试剂配制

10.2.1 四氯汞钾吸收液 $(0.04\mathrm{mol} / \mathrm{L})$ ：称取 $10.86\mathrm{g}$ 氯化汞、 $0.066\mathrm{g}$ 乙二胺四乙酸二钠盐、 $5.96\mathrm{g}$ 氯化钾，溶于水中并稀释至 $1000~\mathrm{mL}$ 。  
10.2.2 氨基磺酸溶液 $(6\mathrm{g} / \mathrm{L})$ ：称取 $0.6\mathrm{g}$ 氨基磺酸，溶于 $100~\mathrm{mL}$ 水中，临用配制。  
10.2.3 甲醛溶液 $(2\mathrm{g} / \mathrm{L})$ ：吸取 $1\mathrm{mL}$ 甲醛，用水稀释至 $200~\mathrm{mL}$ ，储存在具塞玻璃瓶中，临用配制。  
10.2.4 盐酸溶液 $(1\mathrm{mol} / \mathrm{L})$ ：取盐酸 $90~\mathrm{mL}$ 用水稀释到 $1000~\mathrm{mL}$ 。  
10.2.5 盐酸溶液 $(1 + 1)$ ：取盐酸 $100~\mathrm{mL}$ 小心加入 $100~\mathrm{mL}$ 水中。  
10.2.6 磷酸溶液 $(3\mathrm{mol} / \mathrm{L})$ ：取 $20.5\mathrm{mL}$ 磷酸用水稀释到 $100~\mathrm{mL}$ 。  
10.2.7 盐酸副玫瑰苯胺储备液 $(2\mathrm{g} / \mathrm{L})$ ：精确称取 $0.2\mathrm{g}$ 盐酸副玫瑰苯胺，溶于 $100~\mathrm{mL}$ 盐酸溶液中。  
10.2.8 盐酸副玫瑰苯胺工作液 $(0.16\mathrm{g / L})$ ：取 $20~\mathrm{mL}$ 盐酸副玫瑰苯胺储备液和 $25~\mathrm{mL}$ 磷酸溶液于 $250~\mathrm{mL}$ 容量瓶中，用水稀释至刻度，此溶液于暗处保存可放置6个月。

# 10.3 标准溶液配制

10.3.1 二氧化硫标准溶液：配制见附录A。  
10.3.2二氧化硫标准使用液：按标定计算结果，用四氯汞钾吸收液(10.2.1)将二氧化硫标准溶液(10.3.1)稀释成 $1\mathrm{mL}$ 相当于 $5\mu \mathrm{g}$ 二氧化硫，于 $0^{\circ}\mathrm{C}\sim 4^{\circ}\mathrm{C}$ 下可保存1个月。

# 11 仪器和设备

11.1 紫外可见分光光度计。  
11.2 分析天平：感量 $0.1\mathrm{mg}$   
11.3 全玻璃蒸馏器。  
11.4 碘量瓶。  
11.5 电刨或电锯。  
11.6 粉碎机。  
11.7 水浴锅。

# 12 分析步骤

# 12.1 试样制备

将抽取的样品，用电刨或电锯取其表面 $3\mathrm{mm}$ 厚，粉碎，装入洁净容器内。密封作为试样，标明标记。在制样的操作过程中，应防止样品受到二氧化硫的污染。

# 12.2 蒸馏

称取试样 $5\mathrm{g}$ （精确至 $0.01\mathrm{g}$ ）（试样量视产品二氧化硫含量高低而定），置于 $500~\mathrm{mL}$ 圆底烧瓶。在圆底烧瓶中加入 $250~\mathrm{mL}$ 水，为防止样液暴沸，可加入玻璃珠少许，装入冷凝装置，冷凝管下端应插入碘量瓶中的 $25~\mathrm{mL}$ 四氯汞钾吸收液(10.2.1)中，然后在蒸馏瓶中加入 $10~\mathrm{mL}$ 盐酸溶液(10.2.5)，立即盖上塞子，加热蒸馏。当蒸馏液约达 $200~\mathrm{mL}$ 时，使冷凝管下端离开液面，再蒸馏 $1\mathrm{min}$ 。用少量蒸馏水冲洗插入四氯汞钾吸收液(10.2.1)的装置部分。将蒸馏液转移至 $250~\mathrm{mL}$ 容量瓶中，用新煮沸放冷的水加至刻度。在检测试样的同时做空白试验，空白试验的测定从“在圆底烧瓶中加入 $250~\mathrm{mL}$ 水”做起。

# 12.3 测定

吸取 $0.5\mathrm{mL}\sim 5.0\mathrm{mL}$ 上述试样处理液于 $25~\mathrm{mL}$ 容量瓶中。另吸取 $0\mathrm{mL},0.20\mathrm{mL},0.40\mathrm{mL}$ $0.60~\mathrm{mL},0.80~\mathrm{mL},1.50~\mathrm{mL},2.00~\mathrm{mL}$ 二氧化硫标准使用液(10.3.2）（相当于 $0\mu \mathrm{g},1.0\mu \mathrm{g},2.0\mu \mathrm{g}$ $3.0\mu \mathrm{g},5.0\mu \mathrm{g},7.5\mu \mathrm{g},10\mu \mathrm{g}$ 二氧化硫)，分别置于 $25~\mathrm{mL}$ 容量瓶中。向样液、空白和标液容量瓶中各加入 $1.0~\mathrm{mL}$ 氨基磺酸溶液(10.2.2)混匀，放置 $10\mathrm{min}$ ，再准确加入 $2.0~\mathrm{mL}$ 甲醛溶液(10.2.3)和 $1.0~\mathrm{mL}$ 盐酸副玫瑰苯胺工作液(10.2.8)，并用新煮沸放冷的水加至刻度，摇匀，放在恒温水浴中 $25^{\circ}C\pm 1^{\circ}C$ 反应 $30\mathrm{min}$ ，用 $1\mathrm{cm}$ 比色杯，以零管调节零点，于波长 $548~\mathrm{nm}$ 处测吸光度，绘制标准曲线比较。

# 13 分析结果的表述

试样中二氧化硫的含量按式(2)计算：

$$
X = \frac {\left(m _ {1} - m _ {2}\right) \times 1 0 0 0}{m \times V / 2 5 0 \times 1 0 0 0} \tag {2}
$$

式中：

$X$ ——试样中二氧化硫的含量，单位为毫克每千克 $(\mathrm{mg / kg})$ ；

$m_{1}$ ——测定用样液中二氧化硫的质量，单位为微克 $(\mu \mathrm{g})$ ；

$m_{2}$ ——测定用空白液中二氧化硫的质量，单位为微克 $(\mu \mathrm{g})$ ；

1000——换算系数；

$m$ ——试样质量，单位为克 $(\mathrm{g})$ ；

V 测定用样液的体积，单位为毫升 $(\mathrm{mL})$

250 ——换算系数，蒸馏液转入容量瓶中定容 $250~\mathrm{mL}$ 。

计算结果保留三位有效数字。

# 14 精密度

在重复性条件下获得的两次独立测定结果的绝对差值不得超过算术平均值的 $10\%$ 。

# 15 其他

方法检出限为 $1\mathrm{mg / kg}$ ，定量限为 $5\mathrm{mg / kg}$

# 附录A

# 二氧化硫标准溶液的配制

称取 $0.2\mathrm{g}$ 亚硫酸钠 $\mathrm{(NaSO_3)}$ 溶于 $250~\mathrm{mL}$ 四氯汞钾吸收液(10.2.1)中，放置过夜，上清液用定量滤纸过滤后标定，此液为二氧化硫储备液。

吸取 $20.0\mathrm{mL}$ 亚硫酸钠溶液于 $250~\mathrm{mL}$ 碘量瓶中，加 $100~\mathrm{mL}$ 水，准确加入 $20.00~\mathrm{mL}$ 碘标准溶液 $(0.100\mathrm{mol} / \mathrm{L})$ 、 $5\mathrm{mL}$ 冰乙酸，摇匀，放置于暗处， $2\mathrm{min}$ 后迅速以硫代硫酸钠标准溶液 $(0.100\mathrm{mol} / \mathrm{L})$ 滴定至淡黄色，加 $0.5\mathrm{mL}$ 淀粉指示液，继续滴至无色。另取 $100~\mathrm{mL}$ 水，准确加入 $20.00~\mathrm{mL}$ 碘标准溶液 $(0.100\mathrm{mol} / \mathrm{L})$ 、 $5\mathrm{mL}$ 冰乙酸，按统一方法做试剂空白试验。

二氧化硫标准溶液的浓度按式(A.1)计算：

$$
X = \frac {\left(V _ {2} - V _ {1}\right) \times c \times 3 2 . 0 3}{2 0} \quad \dots \tag {A.1}
$$

式中：

$X$ —二氧化硫标准溶液浓度，单位为毫克每毫升 $(\mathrm{mg / mL})$

$V_{1}$ ——测定用亚硫酸钠-四氯汞钾溶液消耗硫代硫酸钠标准溶液的体积，单位为毫升 $(\mathrm{mL})$ ；

$V_{2}$ ——试剂空白消耗硫代硫酸钠标准溶液的体积，单位为毫升 $(\mathrm{mL})$ ；

$c$ ——硫代硫酸钠标准溶液的浓度，单位为摩尔每升 $(\mathrm{mol} / \mathrm{L})$ ；

32.03——每毫升硫代硫酸钠标准溶液 $[c(\mathrm{Na}_2\mathrm{S}_2\mathrm{O}_3\cdot 5\mathrm{H}_2\mathrm{O}) = 1.000\mathrm{mol / L}]$ 相当于二氧化硫的质量，单位为毫克每毫摩尔 $(\mathrm{mg / mmol})$ 。

File: _all_md/GB 31604.34-2016 食品安全国家标准 食品接触材料及制品  铅的测定和迁移量的测定.md
# 食品安全国家标准

# 食品接触材料及制品

# 铅的测定和迁移量的测定

2016-10-19 发布

2017-04-19 实施

# 前言

本标准代替GB/T5009.62—2003《陶瓷制食具容器卫生标准的分析方法》、GB/T5009.63—2003《搪瓷制食具容器卫生标准的分析方法》、GB/T5009.72—2003《铝制食具容器卫生标准的分析方法》、GB/T5009.78—2003《食品包装用原纸卫生标准的分析方法》、GB/T5009.81—2003《不锈钢食具容器卫生标准的分析方法》、GB/T3534—2002《日用陶瓷器铅、镉溶出量的测定方法》、GB8058—2003《陶瓷烹调器铅、镉溶出量允许极限和检测方法》、GB/T21170—2007《玻璃容器铅、镉溶出量的测定方法》、SN/T2597—2010《食品接触材料 高分子材料 铅、镉、铬、砷、锑、锗迁移量的测定 电感耦合等离子体原子发射光谱法》、SN/T2829—2011《食品接触材料 金属材料 食品模拟物中重金属含量的测定 电感耦合等离子体发射光谱法》、SN/T2886—2011《出口食品接触材料 玻璃容器类模拟物中铅、镉溶出测定 火焰原子吸收光谱法》和SN/T2594—2010《食品接触材料 软木塞中铅、镉、铬、砷的测定 电感耦合等离子体质谱法》中铅的测定和迁移量的测定。

本标准与GB/T5009.62—2003相比，主要变化如下：

——标准名称改为“食品安全国家标准 食品接触材料及制品 铅的测定和迁移量的测定”；  
——增加了铅的测定；  
——增加了石墨炉原子吸收光谱法；  
——增加了电感耦合等离子体质谱法；  
——增加了电感耦合等离子体发射光谱法；  
——删除了二硫腙比色法。

# 食品安全国家标准

# 食品接触材料及制品

# 铅的测定和迁移量的测定

# 1 范围

本标准规定了食品接触材料及制品在食品模拟物中浸泡后铅迁移量及纸制品、软木塞中铅测定的石墨炉原子吸收光谱法、电感耦合等离子体质谱法、电感耦合等离子体发射光谱法和火焰原子吸收光谱法。

本标准适用于食品接触材料及其制品中铅迁移量及纸制品、软木塞中铅的测定。

# 第一部分 铅的测定

# 第一法 石墨炉原子吸收光谱法

# 2 原理

纸制品、软木塞等经粉碎后，采用干法消解，消解液经石墨炉原子化，在 $283.3\mathrm{nm}$ 处测定的吸收值在一定浓度范围内与铅含量成正比，与标准系列比较定量。

# 3 试剂和材料

除非另有说明，本方法所用试剂均为优级纯，水为GB/T6682规定的二级水。

# 3.1 试剂

3.1.1 硝酸 $\mathrm{(HNO_3)}$ 。  
3.1.2 磷酸二氢铵 $\mathrm{(NH_4H_2PO_4)}$ 。  
3.1.3 硝酸钯 $\left[\mathrm{Pd}\left(\mathrm{NO}_{3}\right)_{2}\right]$

# 3.2 试剂配制

3.2.1 硝酸溶液 $(5 + 95)$ ：量取 $50~\mathrm{mL}$ 硝酸，加至 $950~\mathrm{mL}$ 水中，混匀。  
3.2.2 硝酸溶液 $(1 + 9)$ ：量取 $50~\mathrm{mL}$ 硝酸，加至 $450~\mathrm{mL}$ 水中，混匀。  
3.2.3 硝酸溶液 $(1 + 1)$ ：量取 $50~\mathrm{mL}$ 硝酸，加至 $50~\mathrm{mL}$ 水中，混匀。  
3.2.4 磷酸二氢铵-硝酸钯溶液：称取 $0.020\mathrm{g}$ 硝酸钯，加少量硝酸溶液 $(1 + 9)$ 溶解后，再加入 $2.0\mathrm{g}$ 磷酸二氢铵，溶解后用硝酸溶液 $(5 + 95)$ 定容至 $100~\mathrm{mL}$ ，混匀。

# 3.3 标准品

硝酸铅 $\left[\mathrm{Pb}\left(\mathrm{NO}_{3}\right)_{2},\mathrm{CAS}\right.$ 号：10099-74-8]：纯度 $>99.99\%$ ，或经国家认证并授予标准物质证书的一定浓度的铅标准溶液。

# 3.4 标准溶液配制

3.4.1 铅标准储备液 $(1000\mathrm{mg / L})$ ：准确称取 $1.5985\mathrm{g}$ （精确至 $0.0001\mathrm{g}$ )硝酸铅，用少量硝酸溶液 $(1 + 9)$ 溶解，移入 $1000~\mathrm{mL}$ 容量瓶，加水至刻度，混匀。  
3.4.2 铅标准中间液 $(1.00\mathrm{mg / L})$ ：吸取铅标准储备液 $1.00~\mathrm{mL}$ 于 $1000~\mathrm{mL}$ 容量瓶中，加硝酸溶液 $(5 + 95)$ 至刻度，混匀。  
3.4.3 铅标准系列溶液：分别吸取铅标准中间液 $(1.00\mathrm{mg / L})0\mathrm{mL},0.500\mathrm{mL},1.00\mathrm{mL},2.00\mathrm{mL},3.00\mathrm{mL}$ 、 $4.00~\mathrm{mL}$ 于 $100~\mathrm{mL}$ 容量瓶中，加硝酸溶液 $(5 + 95)$ 至刻度，混匀。此铅标准系列溶液的浓度分别为 $0\mu \mathrm{g} / \mathrm{L},5.00\mu \mathrm{g} / \mathrm{L},10.0\mu \mathrm{g} / \mathrm{L},20.0\mu \mathrm{g} / \mathrm{L},30.0\mu \mathrm{g} / \mathrm{L},40.0\mu \mathrm{g} / \mathrm{L}$ 。

注：可根据仪器的灵敏度、线性范围及样品中铅的实际含量确定标准溶液系列中铅的具体浓度。

# 4 仪器和设备

注：所有玻璃器皿均需硝酸溶液 $(1 + 5)$ 浸泡过夜，用自来水反复冲洗，最后用水冲洗干净。

4.1 原子吸收光谱仪：配石墨炉原子化器，附铅空心阴极灯。  
4.2 可调式电热板。  
4.3 马弗炉。  
4.4 分析天平：感量为 $0.1\mathrm{mg}$ 和 $1\mathrm{mg}$

# 5 分析步骤

# 5.1 试样的消解

取适量样品，粉碎混匀。称取试样 $1\mathrm{g}\sim 5\mathrm{g}$ （精确至 $0.001\mathrm{g})$ 于坩埚中，先小火在可调式电热板上炭化至无烟，移入马弗炉 $500~^\circ \mathrm{C}$ 灰化 $6\mathrm{h}\sim 8\mathrm{h}$ ，冷却。若个别试样灰化不彻底，则加 $1\mathrm{mL}$ 硝酸在可调式电热板上小火加热，反复多次直到消化完全，放冷，用硝酸溶液 $(1 + 1)$ 将灰分溶解，并转移入 $25~\mathrm{mL}$ 容量瓶中，用水少量多次洗涤坩埚，洗液合并于容量瓶中并定容至刻度，混匀备用。同时作试剂空白。

# 5.2 测定

# 5.2.1 仪器测试条件

参考条件见表A.1。

# 5.2.2 标准曲线的制作

按浓度由低到高的顺序分别将 $10\mu \mathrm{L}$ 铅标准系列溶液和 $5\mu \mathrm{L}$ 硝酸钯-磷酸二氢铵溶液（可根据所使用的仪器确定最佳进样量）同时注入石墨炉，原子化后测其吸光度值，以浓度为横坐标，吸光度值为纵坐标，制作标准曲线。

# 5.2.3 试样测定

将 $10\mu \mathrm{L}$ 空白溶液或试样溶液和 $5\mu \mathrm{L}$ 硝酸钯-磷酸二氢铵溶液（可根据所使用的仪器确定最佳进样量）同时注入石墨炉，原子化后测其吸光度值，与标准系列比较定量。

# 6 分析结果的表述

试样中铅的含量按式(1)计算：

$$
X = \frac {\left(\rho - \rho_ {0}\right) \times V}{m \times 1 0 0 0} \tag {1}
$$

式中：

$X$ ——试样中铅的含量，单位为毫克每千克 $(\mathrm{mg / kg})$ ；

$\rho$ ——试样溶液中铅的含量，单位为微克每升 $(\mu \mathrm{g} / \mathrm{L})$ ；

$\rho_0$ ——空白溶液中铅的浓度，单位为微克每升 $(\mu \mathrm{g} / \mathrm{L})$ ；

$V$ ——试样消化液的定容总体积，单位为毫升 $(\mathrm{mL})$ ；

$m$ ——试样质量，单位为克(g)；

1000——换算系数。

当铅含量 $\geqslant 1.00\mathrm{mg / kg}$ 时，计算结果保留三位有效数字，当铅含量 $<  1.00~\mathrm{mg / kg}$ 时，计算结果保留两位有效数字。

# 7 精密度

在重复性条件下获得的两次独立测定结果的绝对差值不得超过算术平均值的 $20\%$ 。

# 8 其他

以称样量 $1.0\mathrm{g}$ ，定容至 $25~\mathrm{mL}$ 计算，方法检出限为 $0.05\mathrm{mg / kg}$ ，定量限为 $0.10\mathrm{mg / kg}$ 。

# 第二法 电感耦合等离子体质谱法

见GB31604.49。

# 第三法 电感耦合等离子体发射光谱法

见GB31604.49。

# 第二部分 铅迁移量的测定

# 第一法 石墨炉原子吸收光谱法

# 9 原理

采用食品模拟物浸泡食品接触材料及制品中预期与食品接触的部分，浸泡液经石墨炉原子化，在 $283.3\mathrm{nm}$ 处测定的吸光度值在一定浓度范围内与铅含量成正比，与标准系列比较定量。

# 10 试剂和材料

除非另有说明，本方法所用试剂均为优级纯，水为GB/T6682规定的二级水。

# 10.1 试剂

10.1.1 硝酸 $(\mathrm{HNO}_3)$ 。

10.1.2 磷酸二氢铵 $(\mathrm{NH_4H_2PO_4})$ 。

10.1.3 配制食品模拟物所需试剂：依据GB31604.1的规定。

# 10.2 试剂配制

10.2.1 食品模拟物：按照GB5009.156的规定配制。   
10.2.2 硝酸溶液 $(5 + 95)$ ：量取 $50~\mathrm{mL}$ 硝酸，加至 $950~\mathrm{mL}$ 水中，混匀。  
10.2.3 硝酸溶液 $(1 + 9)$ ：量取 $50~\mathrm{mL}$ 硝酸，加至 $450~\mathrm{mL}$ 水中，混匀。  
10.2.4 磷酸二氢铵溶液 $(20\mathrm{g} / \mathrm{L})$ ：称取 $2.0\mathrm{g}$ 磷酸二氢铵，用水溶解，定容至 $100~\mathrm{mL}$ 。

# 10.3 标准品

硝酸铅 $\left[\mathrm{Pb}\left(\mathrm{NO}_{3}\right)_{2},\mathrm{CAS}\right.$ 号：10099-74-8]：纯度 $>99.99\%$ ，或经国家认证并授予标准物质证书的一定浓度的铅标准溶液。

# 10.4 标准溶液配制

10.4.1 铅标准储备液 $(1000\mathrm{mg / L})$ ：准确称取 $1.5985\mathrm{g}$ （精确至 $0.0001\mathrm{g}$ )硝酸铅，用少量硝酸溶液 $(1 + 9)$ 溶解，移入 $1000~\mathrm{mL}$ 容量瓶，加水至刻度，混匀。  
10.4.2 铅标准中间液 $(1.00\mathrm{mg / L})$ : 吸取铅标准储备液 $1.00\mathrm{mL}$ 于 $1000\mathrm{mL}$ 容量瓶中, 加硝酸溶液 $(5 + 95)$ 至刻度, 混匀。  
10.4.3 铅标准系列溶液：分别吸取铅标准中间液 $(1.00\mathrm{mg / L})0\mathrm{mL},0.500\mathrm{mL},1.00\mathrm{mL},2.00\mathrm{mL}$ 、 $4.00~\mathrm{mL},6.00~\mathrm{mL}$ 于 $100~\mathrm{mL}$ 容量瓶中，加相应食品模拟物至刻度，混匀。此铅标准系列溶液的浓度分别为 $0\mu \mathrm{g} / \mathrm{L},5.00\mu \mathrm{g} / \mathrm{L},10.0\mu \mathrm{g} / \mathrm{L},20.0\mu \mathrm{g} / \mathrm{L},40.0\mu \mathrm{g} / \mathrm{L},60.0\mu \mathrm{g} / \mathrm{L}$ 。

注：可根据仪器的灵敏度、线性范围及浸泡液中铅的实际浓度确定标准溶液系列中铅的具体浓度。若所选食品模拟物为中性或碱性，则需添加适量硝酸使该溶液中硝酸浓度约为 $5\%$ （体积分数）。

# 11 仪器和设备

注：所有玻璃器皿均需硝酸溶液 $(1 + 5)$ 浸泡过夜，用自来水反复冲洗，最后用水冲洗干净。

11.1 石墨炉原子吸收光谱仪：配石墨炉原子化器，铅空心阴极灯。  
11.2 分析天平：感量为 $0.1\mathrm{mg}$

# 12 分析步骤

# 12.1 试样的预处理

根据待测样品的预期用途和使用条件，按照GB5009.156和GB31604.1规定的迁移试验方法及试验条件进行迁移试验。浸泡液经充分混匀后，取部分浸泡试液用于分析。若浸泡试液为中性或碱性，则添加适量硝酸使试液中硝酸浓度约为 $5\%$ （体积分数）。同时做试样空白试验。

# 12.2 测定

# 12.2.1 仪器参考条件

仪器参考条件见表A.1。

# 12.2.2 标准曲线的制作

按浓度由低到高的顺序分别将 $10\mu \mathrm{L}$ 铅标准系列溶液和 $5\mu \mathrm{L}$ 磷酸二氢铵溶液（ $20\mathrm{g / L}$ ）（可根据所使用的仪器确定最佳进样量）同时注入石墨炉，测定其吸光值，以标准系列浓度为横坐标，对应的吸光值为纵坐标绘制标准曲线。

# 12.2.3 试样溶液测定

将 $10~\mu \mathrm{L}$ 空白溶液或试样溶液浸与 $5\mu \mathrm{L}$ 磷酸二氢铵溶液 $(20\mathrm{g / L})$ （可根据所使用的仪器确定最佳进样量)同时注入石墨炉，原子化后测其吸光度值，与标准系列比较定量。

# 13 分析结果的表述

由标准曲线得到试样溶液中铅的浓度，扣除空白值后按GB5009.156进行迁移量计算，得到食品接触材料及制品中铅的迁移量。计算结果保留三位有效数字。

# 14 精密度

在重复性条件下获得的两次独立测定结果的绝对差值不得超过算术平均值的 $20\%$ 。

# 15 其他

方法检出限为 $0.6\mu \mathrm{g} / \mathrm{L}$ ，定量限为 $2.0~\mu \mathrm{g} / \mathrm{L}$

# 第二法 电感耦合等离子体质谱法

见GB31604.49。

# 第三法 电感耦合等离子体发射光谱法

见GB31604.49。

# 第四法 火焰原子吸收光谱法

# 16 原理

采用食品模拟物浸泡食品接触材料及制品中预期与食品接触的部分，浸泡液经火焰原子化，在 $283.3\mathrm{nm}$ 处测定的吸收值在一定浓度范围内与铅含量成正比，与标准系列比较定量。

# 17 试剂和材料

除非另有说明，本方法所用试剂均为优级纯，水为GB/T6682规定的二级水。

# 17.1 试剂

17.1.1 硝酸 $(\mathrm{HNO}_3)$ 。

17.1.2 配制食品模拟物所需试剂：依据GB31604.1的规定。

# 17.2 试剂配制

17.2.1 食品模拟物：按照GB5009.156的规定配制。   
17.2.2 硝酸溶液 $(5 + 95)$ ：量取 $50~\mathrm{mL}$ 硝酸，加至 $950~\mathrm{mL}$ 水中，混匀。  
17.2.3 硝酸溶液 $(1 + 9)$ ：量取 $50~\mathrm{mL}$ 硝酸，加至 $450~\mathrm{mL}$ 水中，混匀。

# 17.3 标准品

硝酸铅 $\left[\mathrm{Pb}\left(\mathrm{NO}_{3}\right)_{2},\mathrm{CAS}\right.$ 号：10099-74-8]：纯度 $>99.99\%$ ，或经国家认证并授予标准物质证书的一定浓度的铅标准溶液。

# 17.4 标准溶液配制

17.4.1 铅标准储备液 $(1000\mathrm{mg / L})$ ：准确称取 $1.5985\mathrm{g}$ （精确至 $0.0001\mathrm{g}$ )硝酸铅，用少量硝酸溶液 $(1 + 9)$ 溶解，移入 $1000~\mathrm{mL}$ 容量瓶，加水至刻度，混匀。  
17.4.2 铅标准中间液 $(10.0\mathrm{mg / L})$ ：吸取铅标准储备液 $1.00~\mathrm{mL}$ 于 $100~\mathrm{mL}$ 容量瓶中，加硝酸溶液(5+95)至刻度，混匀。  
17.4.3 铅标准系列溶液: 分别吸取铅标准中间液 $(10.0 \mathrm{mg} / \mathrm{L}) 0 \mathrm{~mL}, 0.500 \mathrm{~mL}, 1.00 \mathrm{~mL}, 2.00 \mathrm{~mL}, 3.00 \mathrm{~mL}, 4.00 \mathrm{~mL}$ 于 $10.0 \mathrm{~mL}$ 容量瓶中, 加相应食品模拟物至刻度, 混匀。此铅标准系列溶液的浓度分别为 $0 \mathrm{mg} / \mathrm{L}, 0.500 \mathrm{mg} / \mathrm{L}, 1.00 \mathrm{mg} / \mathrm{L}, 2.00 \mathrm{mg} / \mathrm{L}, 3.00 \mathrm{mg} / \mathrm{L}, 4.00 \mathrm{mg} / \mathrm{L}$ 。

注：可根据仪器的灵敏度、线性范围及浸泡液中铅的实际浓度确定标准溶液系列中铅的具体浓度。若所选食品模拟物为中性或碱性，则需添加适量硝酸使该溶液中硝酸浓度约为 $5\%$ （体积分数）。

# 18 仪器和设备

注：所有玻璃器皿均需硝酸溶液 $(1 + 5)$ 浸泡过夜，用自来水反复冲洗，最后用水冲洗干净。

18.1 火焰原子吸收光谱仪：配火焰原子化器，铅空心阴极灯。  
18.2 分析天平：感量 $0.1\mathrm{mg}$

# 19 分析步骤

# 19.1 试样的预处理

同12.1。

# 19.2 测定

# 19.2.1 仪器参考条件

仪器参考条件见表B.1。

# 19.2.2 标准曲线的制作

按浓度由低到高的顺序将铅标准系列溶液在火焰原子吸收光谱仪上测定,得到吸光值。以标准系

列溶液浓度为横坐标，对应的吸光值为纵坐标制作标准曲线。

# 19.2.3 试样溶液测定

将空白溶液和试样浸泡液分别导入火焰原子吸收光谱仪中测定，与标准曲线比较定量。

# 20 分析结果的表述

由标准曲线得到试样溶液中铅的浓度，扣除空白值后按GB5009.156进行迁移量的计算，得到食品接触材料及制品中铅的迁移量。计算结果保留三位有效数字。

# 21 精密度

在重复性条件下获得的两次独立测定结果的绝对差值不得超过算术平均值的 $10\%$ 。

# 22 其他

方法检出限为 $0.07\mathrm{mg / L}$ ，定量限为 $\mathrm{0.2mg / L}$

# 附录A

# 石墨炉原子吸收光谱仪参考升温程序

石墨炉原子吸收光谱仪参考升温程序见表A.1。

表 A. 1 石墨炉原子吸收光谱仪参考升温程序  

<table><tr><td rowspan="2">元素</td><td rowspan="2">波长nm</td><td rowspan="2">狭缝nm</td><td rowspan="2">灯电流mA</td><td rowspan="2">内气流量L/min</td><td colspan="2">干燥</td><td colspan="2">灰化</td><td colspan="2">原子化</td></tr><tr><td>温度/℃</td><td>时间/s</td><td>温度/℃</td><td>时间/s</td><td>温度/℃</td><td>时间/s</td></tr><tr><td>铅</td><td>283.3</td><td>0.5</td><td>5~7</td><td>0.3</td><td>85~130</td><td>30~50</td><td>500~700</td><td>20</td><td>1900~2200</td><td>4~5</td></tr></table>

# 附录B

# 火焰原子吸收光谱仪操作参考条件

火焰原子吸收光谱仪操作参考条件见表B.1。

表 B. 1 火焰原子吸收光谱仪操作参考条件  

<table><tr><td>元素</td><td>波长 nm</td><td>狭缝 nm</td><td>灯电流 mA</td><td>空气流量 L/min</td><td>乙炔流量 L/min</td></tr><tr><td>铅</td><td>283.3</td><td>0.5</td><td>6~8</td><td>13.5</td><td>2.0</td></tr></table>

File: _all_md/GB 31604.35-2016 食品安全国家标准 食品接触材料及制品 全氟辛烷磺酸（PFOS）和全氟辛酸（PFOA）的测定.md
# 食品安全国家标准

# 食品接触材料及制品 全氟辛烷磺酸 (PFOS)和全氟辛酸(PFOA)的测定

2016-10-19 发布

2017-04-19 实施

# 前言

本标准代替GB/T23243—2009《食品包装材料中全氟辛烷磺酰基化合物(PFOS)的测定 高效液相色谱-串联质谱法》。

本标准与GB/T23243—2009相比，主要变化如下：

——标准名称修改为“食品安全国家标准 食品接触材料及制品 全氟辛烷磺酸(PFOS)和全氟辛酸(PFOA)的测定”；

——增加了标准的适用范围；  
——增加了测定对象全氟辛酸（PFOA）；  
——增加了样品制备方法；  
——增加了净化步骤，采用弱阴离子交换固相萃取柱净化；  
——提高了检测方法的灵敏度。

# 食品安全国家标准

# 食品接触材料及制品 全氟辛烷磺酸

# (PFOS)和全氟辛酸(PFOA)的测定

# 1 范围

本标准规定了食品接触材料及制品中全氟辛烷磺酸(PFOS)和全氟辛酸(PFOA)的液相色谱-串联质谱测定方法。

本标准适用于纸板盒类、橡胶类、聚乙烯类、塑料类、树脂类、不粘锅涂层等食品接触材料及制品中PFOS和PFOA的测定。

# 2 原理

食品接触材料及制品中的PFOS和PFOA采用甲醇作为提取溶剂，加速溶剂萃取法提取，弱阴离子交换固相萃取柱净化，液相色谱分离，电喷雾离子源(ESI)电离，多反应监测模式(MRM)检测，同位素内标法定量。

# 3 试剂和材料

除非另有说明，本方法所用试剂均为分析纯，水为GB/T6682规定的一级水。

注：本标准中使用到的所有有机溶剂和材料，在使用前，应进行空白实验。如本底值高于定量限，应对有机溶剂进行重蒸，更换试验材料，直至本底值低于定量限。

# 3.1 试剂

3.1.1 甲醇 $\mathrm{(CH_3OH)}$ ：色谱纯。  
3.1.2 乙腈 $\mathrm{(CH_3CN)}$ ：色谱纯。  
3.1.3 乙酸铵 $\mathrm{(CH_3COONH_4)}$ ：优级纯。  
3.1.4 冰乙酸 $\mathrm{(CH_3COOH)}$ 。  
3.1.5 氨水 $(\mathrm{NH}_3\cdot \mathrm{H}_2\mathrm{O})$ 。

# 3.2 试剂配制

# 3.2.1 5 mmol/L 乙酸铵

称取 $0.385\mathrm{g}$ 乙酸铵，用水溶解并定容至 $1000~\mathrm{mL}$ ，摇匀，过 $0.22\mu \mathrm{m}$ 滤膜。

# 3.2.2 0.1%氨化甲醇

取 $200~\mathrm{mL}$ 甲醇于 $250~\mathrm{mL}$ 容量瓶内，准确移取 $250~\mu \mathrm{L}$ 氨水于甲醇中，甲醇定容，超声混匀。

# 3.2.3 $25\mathrm{mmol / L}$ 乙酸铵缓冲液 $(\mathbf{pH} = 4.0\pm 0.5)$

取 $0.385\mathrm{g}$ 乙酸铵，用 $180~\mathrm{mL}$ 水溶解，加冰乙酸调节 $\mathrm{pH}$ 至 $4\pm 0.5$ ，用水定容至 $200~\mathrm{mL}$ 。

# 3.3 标准品

3.3.1全氟辛烷磺酸（PFOS） $\mathrm{(C_8HF_{17}O_3S}$ ，CAS号：1763-23-1)，纯度 $\geq 99\%$ ，或经国家认证并授予标准物质证书的标准物质。  
3.3.2 全氟辛酸(PFOA)[ $\mathrm{CF_3(CF_2)_6COOH}$ , CAS号:335-67-1],纯度 $\geq 98\%$ ，或经国家认证并授予标准物质证书的标准物质。  
3.3.3 1,2,3,4- ${}^{13}\mathrm{C}_4$ -PFOS(MPFOS)和 ${}^{13}\mathrm{C}_4$ -PFOA(MPFOA)标准品溶液：浓度均为 $50~\mu \mathrm{g / mL}$ 。

# 3.4 标准溶液配制

# 3.4.1 PFOS和PFOA混合标准储备溶液

准确称取PFOS和PFOA各 $5\mathrm{mg}$ （精确至 $0.00001\mathrm{g})$ ，用甲醇稀释定容至 $100~\mathrm{mL}$ 容量瓶，配制成浓度均为 $50~\mu \mathrm{g / mL}$ 的PFOS和PFOA标准溶液。一 $4^{\circ}C$ 环境下保存。

# 3.4.2 PFOS和PFOA混合标准工作溶液

吸取PFOS和PFOA标准溶液，用甲醇稀释，配制成PFOS和PFOA浓度分别为 $100\mathrm{ng / mL}$ 的混合标准工作溶液。 $-4^{\circ}C$ 环境下保存。

# 3.4.3 同位素内标混合工作溶液

吸取MPFOS和MPFOA混合标准储备溶液，用甲醇稀释，配制成MPFOS和MPFOA浓度为 $100\mathrm{ng / mL}$ 的同位素内标混合工作溶液。 $-4^{\circ}C$ 环境下保存。

# 3.4.4 PFOS、PFOA和同位素内标混合标准工作溶液

用甲醇稀释PFOS、PFOA混合标准工作液和同位素内标混合工作溶液，配制PFOS和PFOA浓度为 $2\mathrm{ng / mL},5\mathrm{ng / mL},10\mathrm{ng / mL},20\mathrm{ng / mL}$ 和 $40~\mathrm{ng / mL}$ 的系列PFOS、PFOA和同位素内标（内标浓度均为 $2\mathrm{ng / mL})$ 混合工作溶液。 $-4^{\circ}C$ 环境下保存。

# 3.5 材料

3.5.1 微孔滤膜：有机系，孔径 $0.22\mu \mathrm{m}$   
3.5.2 弱阴离子交换(Weak Anion Exchanger，WAX)固相萃取柱： $150\mathrm{mg / 6mL}$   
3.5.3 液氮。

# 4 仪器和设备

注：为降低高效液相色谱管道中引入的PFOS和PFOA的污染，需要对特氟龙材质管路替换为PEEK管路或不锈钢管路。

4.1 液相色谱-串联质谱仪：配有电喷雾离子源（ESI）。  
4.2 天平：感量为 $0.01\mathrm{mg}$   
4.3 加速溶剂萃取仪。  
4.4 涡旋振荡器。  
4.5 氮吹仪。  
4.6 冷冻研磨机。

# 5 分析步骤

# 5.1 试样制备

塑料类、硅胶类试样：剪碎至 $5\mathrm{mm}\times 5\mathrm{mm}$ 以下，再用液氮冷冻粉碎机研磨成粉末状；树脂类打碎，再用液氮冷冻粉碎机研磨成粉末状；涂层类试样：用小刀刮下，再用液氮冷冻粉碎机研磨成粉末状；纸板盒类、聚乙烯类试样：用剪刀剪成 $1\mathrm{cm}\times 1\mathrm{cm}$ 大小。

# 5.2 提取和净化

# 5.2.1 提取

称取 $1\mathrm{g}$ （精确至 $0.01\mathrm{g}$ ）试样，放入加速溶剂萃取池中，提取溶剂为甲醇，提取溶剂体积为 $60\%$ 的样品池体积，萃取温度为 $110^{\circ}\mathrm{C}$ ，加热时间 $5\mathrm{min}$ ，平衡 $5\mathrm{min}$ ，重复2次，萃取液放置至室温，氮气吹干至约 $0.5\mathrm{mL}$ ，加 $10\mathrm{mL}$ 水，混匀待净化。

# 5.2.2 净化

依次用 $4\mathrm{mL}0.1\%$ 氨化甲醇、 $4\mathrm{mL}$ 甲醇、 $4\mathrm{mL}$ 水活化平衡WAX固相萃取柱后，将上述溶液转移至固相萃取柱内，加 $4\mathrm{mL}25\mathrm{mmol / L}$ 乙酸铵缓冲液淋洗， $4\mathrm{mL}0.1\%$ 氨化甲醇洗脱，收集洗脱液于 $40^{\circ}C$ 下氮气吹干， $1\mathrm{mL}$ 甲醇复溶后过 $0.22\mu \mathrm{m}$ 微孔滤膜，LC-MS/MS分析。

# 5.3 液相色谱参考条件

5.3.1 色谱柱： $C_{18}$ ，柱长 $150~\mathrm{mm}$ ，内径 $2.1\mathrm{mm}$ ，粒径 $3\mu \mathrm{m}$ ，或同等性能色谱柱。  
5.3.2 柱温： $40^{\circ}C$   
5.3.3 进样量： $10~\mu \mathrm{L}$   
5.3.4 流动相： $5\mathrm{mmol / L}$ 乙酸铵；乙腈，梯度洗脱条件见表1。  
5.3.5 流速： $0.2\mathrm{mL} / \mathrm{min}$

表 1 液相色谱梯度洗脱条件  

<table><tr><td>时间/min</td><td>5 mmol/L 乙酸铵/%</td><td>乙腈/%</td></tr><tr><td>0</td><td>90</td><td>10</td></tr><tr><td>2</td><td>40</td><td>60</td></tr><tr><td>4</td><td>20</td><td>80</td></tr><tr><td>10</td><td>0</td><td>100</td></tr><tr><td>12</td><td>0</td><td>100</td></tr><tr><td>14</td><td>90</td><td>10</td></tr><tr><td>15</td><td>90</td><td>10</td></tr></table>

# 5.4 质谱参考条件

5.4.1 离子源：电喷雾离子源(ESI)。  
5.4.2 扫描极性：负离子扫描。  
5.4.3 扫描方式：多反应监测(MRM)。

5.4.4 电喷雾电压： $-4000\mathrm{V}$   
5.4.5 鞍气 $(\mathrm{N}_2)$ 温度： $325^{\circ}C$   
5.4.6 鞍气流速： $12.0\mathrm{L / min}$   
5.4.7 干燥气温度： $250^{\circ}C$ 。  
5.4.8 干燥气流速： $10.0\mathrm{L / min}$   
5.4.9 监测离子对信息、碰撞能量等见表2。

表 2 目标化合物的监测离子对和碰撞能量  

<table><tr><td>化合物</td><td>母离子</td><td>子离子</td><td>碎裂电压/V</td><td>碰撞电压/eV</td><td>驻留时间/ms</td></tr><tr><td>PFOA</td><td>413.0</td><td>369.1*/169.0</td><td>-60</td><td>-5/-10</td><td>100/100</td></tr><tr><td>PFOS</td><td>499.1</td><td>80.0*/99.0</td><td>-100</td><td>-50/-50</td><td>100/100</td></tr><tr><td>MPFOA</td><td>417.1</td><td>372.0</td><td>-80</td><td>-5</td><td>100/100</td></tr><tr><td>MPFOS</td><td>503.1</td><td>99.1</td><td>-180</td><td>-5</td><td>100/100</td></tr><tr><td colspan="6">*定量离子(quantification ion)。</td></tr></table>

# 5.5 定性测定

按上述条件测定试样和标准工作溶液，如果试样的质量色谱峰保留时间与标准物质一致，允许偏差为 $\pm 2.5\%$ ；定性离子对的相对丰度与浓度相当的标准工作溶液的相对丰度一致，相对丰度允许偏差不超过表3规定的范围，则可判断样品中存在相应的被测物。

表 3 定性确证时相对离子丰度的最大允许偏差  

<table><tr><td>相对离子丰度/%</td><td>&gt;50</td><td>&gt;20~50</td><td>&gt;10~20</td><td>≤10</td></tr><tr><td>允许的最大偏差/%</td><td>±20</td><td>±25</td><td>±30</td><td>±50</td></tr></table>

# 5.6 标准曲线的制作

将系列PFOS、PFOA和同位素内标混合标准工作溶液分别注入液相色谱-串联质谱仪分析，以PFOS(或PFOA)的浓度为横坐标，PFOS(或PFOA)的定量离子质量色谱峰面积与内标峰面积的比值为纵坐标，绘制标准曲线。PFOS和PFOA的参考保留时间约为 $4.65\mathrm{min}$ 和 $5.45\mathrm{min}$ ，MPFOS和MP-FOA的参考保留时间约为 $4.65\mathrm{min}$ 和 $5.45\mathrm{min}$ ，见图A.1。

标准工作溶液和试样中PFOS和PFOA的响应值均应在仪器线性响应范围内，如果含量超过标准曲线范围，则重新取样，增加相应内标添加量，使内标浓度与待测液浓度相匹配，然后用甲醇稀释到适当浓度后分析。

# 5.7 试样溶液的测定

将试样溶液注入液相色谱-串联质谱仪分析，得到PFOS和PFOA的峰面积，根据标准曲线得到试样中PFOS和PFOA的浓度。

# 6 分析结果的表述

试样中PFOS和PFOA的含量按式(1)计算：

$$
X = \frac {\rho \times V}{m} \quad \dots \tag {1}
$$

式中：

$X$ ——试样中PFOS和PFOA的含量，单位为纳克每克 $(\mathrm{ng / g})$ ；

$\rho$ ——依据标准曲线获得PFOS(或PFOA)的溶液浓度，单位为纳克每毫升 $(\mathrm{ng / mL})$ ；

$V$ ——试样溶液体积，单位为毫升 $(\mathrm{mL})$ ；

$m$ ——试样称样量，单位为克 $(\mathrm{g})$ 。

结果保留两位有效数字。

# 7 精密度

在重复性条件下获得的两次独立测定结果的绝对差值不得超过算术平均值的 $20\%$ 。

# 8 其他

方法PFOS和PFOA的检出限均为 $1.0\mathrm{ng / g}$ ，定量限均为 $2.0~\mathrm{ng / g}$ 。

# 附录A

# 色谱图

标准品(PFOS、PFOA)和同位素内标(MPFOS、MPFOA)的MRM色谱图见图A.1。

![](images/64004fb68b4f88eab36d56219bda70dfd7a9f01b72eddd4a33e544b309193593.jpg)

![](images/1273f0472d7f4c0babbcbccd0114146591cc6e200e26aaaeba0b80341b4d894d.jpg)  
图A.1 标准品(PFOS、PFOA)和同位素内标(MPFOS、MPFOA)的MRM色谱图(浓度为 $10\mathrm{ng / mL}$ )

File: _all_md/GB 31604.37-2016 食品安全国家标准  食品接触材料和制品  三乙胺和三正丁胺的测定.md
# 食品安全国家标准

# 食品接触材料及制品

# 三乙胺和三正丁胺的测定

2016-10-19 发布

2017-04-19 实施

# 前言

本标准代替SN/T2890—2011《出口食品接触材料 高分子材料 聚碳酸酯树脂及其制品中三乙胺及三正丁胺的测定 气相色谱法》。

本标准与SN/T2890—2011相比，主要变化如下：

——标准名称修改为“食品安全国家标准 食品接触材料及制品 三乙胺和三正丁胺的测定”；  
——增加了对“试验中应避免使用塑料材质的容器及转移器具”的要求；  
——将原标准中的“具塞量筒”改为“具塞刻度离心管”。

# 食品安全国家标准

# 食品接触材料及制品三乙胺和三正丁胺的测定

# 1 范围

本标准规定了食品接触材料及制品中三乙胺和三正丁胺含量的气相色谱测定方法。

本标准适用于聚碳酸酯食品接触材料及制品中三乙胺和三正丁胺含量的测定。

# 2 原理

样品经二氯甲烷溶解后，加入丙酮使聚合物树脂沉淀，溶液中的三乙胺和三正丁胺经浓缩定容后采用气相色谱法测定，外标法定量。

# 3 试剂和材料

除非另有说明，本方法所用试剂均为分析纯。试验中应避免使用塑料材质的容器及转移器具。

# 3.1 试剂

3.1.1 二氯甲烷 $(\mathrm{CH}_2\mathrm{Cl}_2)$ 。

3.1.2 丙酮 $\mathrm{(C_3H_6O)}$ 。

# 3.2 标准品

3.2.1 三乙胺 $\mathrm{(C_6H_{15}N,CAS}$ 号：121-44-8)：纯度 $\geqslant 99\%$ ，或经国家认证并授予标准物质证书的标准物质。

3.2.2 三正丁胺 $\mathrm{(C_{12}H_{27}N,CAS}$ 号：102-82-9）：纯度 $\geqslant 99\%$ ，或经国家认证并授予标准物质证书的标准物质。

# 3.3 标准溶液配制

# 3.3.1 标准储备液

在 $50~\mathrm{mL}$ 烧杯中准确称取 $10\mathrm{mg}$ 三乙胺和 $10\mathrm{mg}$ 三正丁胺(精确至 $0.1\mathrm{mg}$ )，加入约 $30~\mathrm{mL}$ 二氯甲烷，溶解后定量转移至 $100~\mathrm{mL}$ 容量瓶内，用二氯甲烷定容并摇匀，得到标准储备液。标准储备液应于 $4^{\circ}\mathrm{C}$ 下密封避光保存，有效期为1个月。

# 3.3.2 标准工作溶液

移取标准储备液 $4.00\mathrm{mL}$ ，用二氯甲烷稀释至 $100\mathrm{mL}$ ，定容并摇匀。再将稀释后的溶液分别移取 $1.00\mathrm{mL}, 2.00\mathrm{mL}, 3.00\mathrm{mL}, 4.00\mathrm{mL}, 5.00\mathrm{mL}$ 于5个不同的 $20\mathrm{mL}$ 容量瓶中，用二氯甲烷定容并摇匀，得到浓度分别为 $0.2\mathrm{mg/L}, 0.4\mathrm{mg/L}, 0.6\mathrm{mg/L}, 0.8\mathrm{mg/L}, 1.0\mathrm{mg/L}$ 的标准工作溶液。标准工作溶液应于临用前配制。

# 4 仪器和设备

4.1 气相色谱仪：配氮磷检测器。  
4.2 分析天平或电子天平：感量 $0.1\mathrm{mg}$   
4.3 离心机： $3000\mathrm{r / min}$   
4.4 旋转蒸发仪。  
4.5 具塞刻度离心管： $2\mathrm{mL}$ 或 $5\mathrm{mL}$   
4.6 针头式有机相过滤器： $0.22\mu \mathrm{m}$

# 5 分析步骤

# 5.1 试样制备

先将试样用切割工具将其破碎成粒径小于 $5\mathrm{mm}\times 5\mathrm{mm}$ 后再称量。切割样品时，不可使其发热变软。

# 5.2 试样溶液制备

称取 $1\mathrm{g}$ 试样(精确至 $0.001\mathrm{g}$ ) 置于 $200\mathrm{mL}$ 锥形瓶中，加入 $20\mathrm{mL}$ 二氯甲烷。待样品完全溶解后，边摇动锥形瓶边用分液漏斗逐滴加入 $100\mathrm{mL}$ 丙酮。滴加完毕后将瓶内溶液摇匀，离心 $10\mathrm{min}$ ，取上层清液旋转蒸发浓缩至近 $1\mathrm{mL}$ 。将浓缩液完全转移至具塞刻度离心管中，再用二氯甲烷定容至 $2.0\mathrm{mL}$ ，得到试样溶液，供气相色谱上机测定。

注1：溶液离心可分次进行，需将离心后的上层清液合并。  
注2：若试样溶液中有少量浑浊，可用针头式有机相过滤器过滤后再上气相色谱仪测定。

# 5.3 空白试验

除不加试样外，采用与5.2完全相同的分析步骤、试剂和用量，进行平行操作。

# 5.4 气相色谱参考条件

5.4.1 色谱柱：ZB-5石英毛细管柱，柱长 $30\mathrm{m}$ ，内径 $0.32\mathrm{mm}$ ，膜厚 $5\mu \mathrm{m}$ ，或相当者；  
5.4.2 柱温：初始温度 $40^{\circ}\mathrm{C}$ ，保持 $5\mathrm{min}$ ；然后以 $20^{\circ}\mathrm{C} / \mathrm{min}$ 的速率升至 $250^{\circ}\mathrm{C}$ ，保持 $5\mathrm{min}$ ；  
5.4.3 进样口温度： $200^{\circ}C$   
5.4.4 检测器温度： $250^{\circ}C$   
5.4.5 载气：氮气（纯度 $\geq 99.999\%$ ），流量 $1.0~\mathrm{mL / min}$ ；  
5.4.6 检测器氢气流量： $3\mathrm{mL / min}$   
5.4.7 检测器空气流量： $60~\mathrm{mL / min}$   
5.4.8 进样量： $1\mu \mathrm{L}$   
5.4.9 进样方式：不分流进样。

# 5.5 标准工作曲线的制作

按照5.4所列色谱条件，对标准工作溶液进行检测。以标准工作溶液中三乙胺和三正丁胺的浓度 $(\mathrm{mg / L})$ 为横坐标，以对应的色谱峰面积为纵坐标，进行线性回归，绘制标准工作曲线。

# 5.6 样液测定

按照5.4所列测定条件，对空白溶液和试样溶液依次进样测定，得到空白溶液和试样溶液中三乙胺

和三正丁胺的色谱峰面积。根据标准曲线得到溶液中三乙胺和三正丁胺的浓度。

# 6 分析结果的表述

样品中三乙胺和三正丁胺含量按式(1)计算：

$$
X _ {i} = \frac {\left(\rho_ {i} - \rho_ {0}\right) \times V}{m} \tag {1}
$$

式中：

$X_{i}$ ——试样中三乙胺或三正丁胺的含量，单位为毫克每千克 $(\mathrm{mg / kg})$ ；

$\rho_{i}$ ——试样溶液中三乙胺或三正丁胺的浓度，单位为毫克每升 $(\mathrm{mg / L})$ ；

$\rho_0$ ——空白溶液中三乙胺或三正丁胺的浓度，单位为毫克每升 $(\mathrm{mg / L})$ ；

$V$ ——试样溶液的最终定容体积，单位为毫升 $(\mathrm{mL})$ ；

$m$ ——试样质量，单位为克 $(\mathrm{g})$ 。

计算结果保留两位有效数字。

# 7 精密度

在重复性条件下获得的两次独立测试结果的绝对差值不得超过算术平均值的 $10\%$ 。

# 8 其他

三乙胺和三正丁胺的方法检出限均为 $0.2\mathrm{mg / kg}$ ，定量限均为 $0.4\mathrm{mg / kg}$ 。

# 附录A

# 三乙胺和三正丁胺的气相色谱图

三乙胺和三正丁胺标准色谱图见图A.1。

![](images/36c49f9e18373eb141125f1a468040bb5ffb7921fa93e1766dd50c7cfc9f0ced.jpg)  
图A.1 标准溶液中三乙胺和三正丁胺的气相色谱图

说明：

TEA——三乙胺；

TBA——三正丁胺。

File: _all_md/GB 31604.39-2016 食品安全国家标准  食品接触材料及制品  食品接触用纸中多氯联苯的测定.md
# 食品安全国家标准

# 食品接触材料及制品 食品接触用纸中多氯联苯的测定

2016-10-19 发布

2017-04-19 实施

# 前言

本标准代替SN/T2200—2008《食品接触材料纸浆、纸和纸板7种指定的多氯联苯的测定》。  
本标准与SN/T2200—2008相比，主要变化如下：

——标准名称修改为“食品安全国家标准 食品接触材料及制品 食品接触用纸中多氯联苯的测定”。  
——增加了多氯联苯的测定种类（增加了PCB118）。  
——修改了前处理过程。

# 食品安全国家标准

# 食品接触材料及制品 食品接触用纸中多氯联苯的测定

# 1 范围

本标准规定了食品接触用纸中多氯联苯的气相色谱测定方法及气相色谱-质谱测定方法。

本标准第一法为气相色谱法，第二法为气相色谱-质谱法，均适用于各类食品接触用纸中8种多氯联苯的测定。

# 第一法 气相色谱法

# 2 原理

单层食品接触用纸中的多氯联苯采用正己烷-二氯甲烷混合溶液水浴振荡提取或快速溶剂萃取仪提取；复合食品接触用纸中的多氯联苯采用快速溶剂萃取仪提取。提取液经浓缩，浓硫酸磺化处理后，用配有电子捕获检测器的气相色谱仪进行检测，内标法定量。

# 3 试剂和材料

除非另有说明，本方法所用试剂均为分析纯，水为GB/T6682规定的一级水。

# 3.1 试剂

3.1.1 正己烷 $\left(\mathrm{C}_{6} \mathrm{H}_{14}\right)$ ：色谱纯。  
3.1.2 二氯甲烷 $(\mathrm{CH}_2\mathrm{Cl}_2)$ 。  
3.1.3 乙腈 $\mathrm{(CH_3CN)}$ ：色谱纯。  
3.1.4 浓硫酸 $\mathrm{(H_2SO_4)}$ ：优级纯。

# 3.2 试剂配制

3.2.1 正己烷-二氯甲烷混合液 $(1 + 1)$ ：量取 $100~\mathrm{mL}$ 正己烷和 $100~\mathrm{mL}$ 二氯甲烷，混匀。

# 3.3 标准品

$2,2^{\prime},5-$ 三氯联苯(PCB18)、2，4， $4^{\prime}$ -三氯联苯(PCB28)、2， $2^{\prime},5,5^{\prime}$ -四氯联苯(PCB52)、2， $2^{\prime},4,5$ $5^{\prime}$ -五氯联苯(PCB101)、2， $3^{\prime},4,4^{\prime},5$ -五氯联苯(PCB118)、2， $2^{\prime},3,4,4^{\prime},5^{\prime}$ -六氯联苯(PCB138)、2， $2^{\prime}$ $4,4^{\prime},5,5^{\prime}$ -六氯联苯(PCB153)、2， $2^{\prime},3,4,4^{\prime},5,5^{\prime}$ -七氯联苯(PCB180)、内标物 $2,2^{\prime},3,3^{\prime},4,4^{\prime},5,5^{\prime}$ $6,6^{\prime}$ -十氯联苯(PCB209)：标准品的纯度均 $\geqslant 98\%$ 或经国家认证并授予标准物质证书的标准物质。8种多氯联苯及内标物的相关信息见表A.1。

# 3.4 标准溶液配制

3.4.1 多氯联苯及内标物标准储备溶液：准确称取适量的多氯联苯标准品，分别用正己烷配制成浓度

为 $200\mathrm{mg / L}$ 的溶液； $-18^{\circ}C$ 密封保存，保存期12个月。

3.4.2 混合标准工作溶液：分别准确吸取适量8种多氯联苯标准储备溶液，用正己烷逐级稀释成 $1.00\mathrm{mg / L}$ 的混合标准工作溶液； $-18^{\circ}C$ 密封保存，保存期3个月。  
3.4.3 内标物工作液：准确吸取适量的内标物（PCB209)标准储备溶液，用正己烷配制成浓度为 $1.00\mathrm{mg / L}$ 的溶液； $-18^{\circ}C$ 密封保存，保存期3个月。  
3.4.4 混合标准系列溶液：吸取适量的混合标准工作溶液和内标物工作液，用正己烷配成浓度为 $0.0050\mathrm{mg / L}, 0.010\mathrm{mg / L}, 0.025\mathrm{mg / L}, 0.050\mathrm{mg / L}, 0.100\mathrm{mg / L}$ 和 $0.200\mathrm{mg / L}$ 的混合标准系列溶液（内标物浓度均为 $0.050\mathrm{mg / L}$ ）。现配现用。

# 3.5 材料

3.5.1 尼龙滤膜： $0.22\mu \mathrm{m}$   
3.5.2 硅藻土担体G：优级，CAS号68855-54-9，使用前在 $400^{\circ}\mathrm{C}$ 马弗炉中加热 $4\mathrm{h}$ ，备用。

# 4 仪器和设备

4.1 气相色谱仪(GC)：配有电子捕获检测器。  
4.2 水浴振荡器。  
4.3 快速溶剂萃取仪(ASE)。  
4.4 天平：感量 $0.01\mathrm{g}$ 和 $0.00001\mathrm{g}$ 。  
4.5 离心机：转速 $\geq 5000\mathrm{r / min}$   
4.6 旋转蒸发仪。  
4.7 氮吹浓缩仪。  
4.8 涡旋振荡器。

# 5 分析步骤

# 5.1 取样

按照GB/T450或GB/T740取样。取样后应用铝箔包裹样品，以防止样品在测试前发生任何改变。

# 5.2 试样的制备

取一份代表性样品(约 $100\mathrm{g}$ )，剪成 $5\mathrm{mm} \times 5\mathrm{mm}$ 以下的碎片，混合均匀。取样后用铝箔包裹，确保试样不受污染。

# 5.3 试样的提取

# 5.3.1 水浴振荡提取（适用于单层食品接触用纸）

称取约 $2\mathrm{g}$ （精确至 $0.01\mathrm{g}$ )样品于 $50~\mathrm{mL}$ 具塞玻璃离心管中，加入PCB209定量内标物工作液 $(1.00\mathrm{mg / L})100\mu \mathrm{L}$ ，振荡混匀。加入 $25~\mathrm{mL}$ 正己烷-二氯甲烷溶液， $40^{\circ}C$ 水浴振荡提取 $1\textrm{h}$ ，振荡速度为 $200\mathrm{r / min}$ 。转移提取液至 $100~\mathrm{mL}$ 鸡心瓶中。残渣中再加入 $20~\mathrm{mL}$ 正己烷-二氯甲烷溶液，重复水浴振荡提取 $1\textrm{h}$ 。合并所有提取液， $40^{\circ}C$ 水浴旋转蒸发浓缩至近干。

# 5.3.2 快速溶剂萃取（适用于单层食品接触用纸和复合食品接触用纸）

称取约 $2\mathrm{g}$ (精确至 $0.01\mathrm{g}$ ) 样品，加入PCB209定量内标物工作液 $(1.00\mathrm{mg / L})100~\mu \mathrm{L}$ 后，与 $4\mathrm{g}$ 硅藻

土拌匀，装入底部放有玻璃纤维素滤纸片的不锈钢萃取池中（装样前萃取池底部先装入一层约 $2\mathrm{g}$ 的硅藻土），再装入硅藻土充满不锈钢萃取池，拧上盖子，放置快速溶剂萃取仪萃取池托盘上进行萃取。快速溶剂萃取条件见表1。萃取完成后，将萃取液转入 $100~\mathrm{mL}$ 鸡心瓶中， $40^{\circ}\mathrm{C}$ 水浴旋转蒸发浓缩至近干。

表 1 快速溶剂萃取条件  

<table><tr><td>萃取溶剂</td><td>萃取温度
℃</td><td>静态萃取时间
min</td><td>静态萃取次数</td><td>冲洗体积
%</td><td>氮气吹扫时间
s</td></tr><tr><td>乙腈</td><td>80</td><td>5</td><td>2</td><td>60</td><td>60</td></tr></table>

# 5.4 净化

吸取 $3\mathrm{mL}$ 正己烷超声洗涤鸡心瓶，洗涤液转移至 $15~\mathrm{mL}$ 带刻度离心管中， $40^{\circ}\mathrm{C}$ 水浴氮吹浓缩至约 $1\mathrm{mL}$ ，用正己烷定容为 $2.00~\mathrm{mL}$ ，再加入 $3\mathrm{mL}$ 水，涡旋振荡 $30~\mathrm{s}$ ，以 $5000~\mathrm{r / min}$ 的转速离心 $5\mathrm{min}$ 。吸取上清液至干净的 $15~\mathrm{mL}$ 离心管中，加入 $1\mathrm{mL}$ 浓硫酸，涡旋振荡 $30~\mathrm{s}$ ，以 $5000~\mathrm{r / min}$ 的转速离心 $5\mathrm{min}$ 。吸取上清液至干净的 $15~\mathrm{mL}$ 离心管中，加入 $3\mathrm{mL}$ 水，涡旋振荡 $30~\mathrm{s}$ ，以 $5000~\mathrm{r / min}$ 的转速离心 $5\mathrm{min}$ 。吸取上清液上机测定。

# 5.5 测定

# 5.5.1 气相色谱参考条件

a）色谱柱： $5\%$ 苯基-甲基聚硅烷填料毛细管柱，柱长 $30~\mathrm{m}$ ，内径 $0.25  \mathrm{mm}$ ，膜厚 $0.25\mu \mathrm{m}$ 。  
b）进样口温度： $280^{\circ}C$ □  
c）升温程序：开始温度 $90^{\circ}\mathrm{C}$ ；以 $15^{\circ}\mathrm{C} / \mathrm{min}$ 升温至 $200^{\circ}\mathrm{C}$ ，保持 $5\mathrm{min}$ ；以 $2.5^{\circ}\mathrm{C} / \mathrm{min}$ 升温至 $250^{\circ}\mathrm{C}$ ，保持 $2\mathrm{min}$ ；以 $20^{\circ}\mathrm{C} / \mathrm{min}$ 升温至 $290^{\circ}\mathrm{C}$ ，保持 $5\mathrm{min}$ 。  
d）检测器温度： $300^{\circ}\mathrm{C}$ □  
e）载气：高纯氮气（纯度 $\geqslant 99.999\%$ ）， $1.0~\mathrm{mL} / \mathrm{min}$ 。  
f）进样量：不分流模式， $1.0\mu \mathrm{L}$

# 5.5.2 试样测定

在仪器最佳工作条件下，对待测溶液进样。标准系列溶液和试样溶液中被测物的响应值应在仪器检测的线性范围内。色谱峰保留时间定性，内标法定量，必要时采用气相色谱-质谱法进行确证。8种多氯联苯的标准溶液的气相色谱图参见图B.1。除不加试样外，采用完全相同的分析步骤、试剂和用量，进行试剂空白试验。

# 6 分析结果的表述

试样中8种多氯联苯的含量按式(1)计算：

$$
X _ {i} = \rho_ {i} \times \frac {V}{m} \times \frac {1 0 0 0}{1 0 0 0} \tag {1}
$$

式中：

$X_{i}$ ——试样中各被测组分的含量，单位为毫克每千克 $(\mathrm{mg / kg})$ ；

$\rho_{i}$ ——从校正曲线得到的被测组分溶液浓度，单位为毫克每升 $(\mathrm{mg / L})$

$V$ ——试样溶液定容体积，单位为毫升 $(\mathrm{mL})$ ；

$m$ ——试样称样量，单位为克 $(\mathrm{g})$ ；

1000 ——换算系数。

计算结果需扣除试剂空白测定值。

# 7 精密度

在重复性条件下获得两次独立测定结果的绝对差值不得超过算术平均值的 $10\%$ 。

# 8 其他

本方法中食品接触用纸中8种多氯联苯(PCB18、PCB28、PCB52、PCB101、PCB118、PCB138、PCB153和PCB180)的定量限均为 $0.010\mathrm{mg / kg}$ 。

# 第二法 气相色谱-质谱法

# 9 原理

单层食品接触用纸中的多氯联苯采用正己烷-二氯甲烷混合溶液水浴振荡提取或快速溶剂萃取仪提取；复合食品接触用纸中的多氯联苯采用快速溶剂萃取仪提取。提取液经浓缩，浓硫酸磺化处理后，用气相色谱-质谱仪进行检测，内标法定量。

# 10 试剂和材料

除非另有说明，本方法所用试剂均为分析纯，水为 $\mathrm{GB / T6682}$ 规定的一级水。

# 10.1 试剂

10.1.1 正己烷 $\left(\mathrm{C}_{6} \mathrm{H}_{14}\right)$ ：色谱纯。

10.1.2 二氯甲烷 $\mathrm{(CH_2Cl_2)}$ 。

10.1.3 乙腈 $\left(\mathrm{C}_{6} \mathrm{H}_{14}\right)$ ：色谱纯。

10.1.4 浓硫酸 $\left(\mathrm{H}_{2} \mathrm{SO}_{4}\right)$ ：优级纯。

# 10.2 试剂配制

10.2.1 正己烷-二氯甲烷混合液 $(1 + 1$ ，体积比)：量取 $100~\mathrm{mL}$ 正己烷和 $100~\mathrm{mL}$ 二氯甲烷，混匀。

# 10.3 标准品

$2,2^{\prime},5-$ 三氯联苯(PCB18)、2，4， $4^{\prime}$ -三氯联苯(PCB28)、2， $2^{\prime},5,5^{\prime}$ -四氯联苯(PCB52)、2， $2^{\prime},4,5$ $5^{\prime}$ -五氯联苯(PCB101)、2， $3^{\prime},4,4^{\prime},5$ -五氯联苯(PCB118)、2， $2^{\prime},3,4,4^{\prime},5^{\prime}$ -六氯联苯(PCB138)、2， $2^{\prime}$ $4,4^{\prime},5,5^{\prime}$ -六氯联苯(PCB153)、2， $2^{\prime},3,4,4^{\prime},5,5^{\prime}$ -七氯联苯(PCB180)、内标物 $\mathrm{(^{13}C_{12} - PCB209)}$ ：标准品的纯度均 $\geqslant 98\%$ 或经国家认证并授予标准物质证书的标准物质；8种多氯联苯及内标物的相关信息见表A.1。

# 10.4 标准溶液配制

10.4.1 多氯联苯及内标物标准储备溶液：准确称取适量的多氯联苯标准品，分别用正己烷配制成浓度

为 $200\mathrm{mg / L}$ 的溶液； $-18^{\circ}C$ 密封保存，保存期12个月。

10.4.2 混合标准工作溶液：分别准确吸取适量8种多氯联苯标准储备溶液，用正己烷逐级稀释成 $1.00\mathrm{mg / L}$ 的混合标准工作溶液； $-18^{\circ}C$ 密封保存，保存期3个月。  
10.4.3 内标物工作液：准确吸取适量的内标物 $\left({}^{13}\mathrm{C}_{12}-\mathrm{PCB}209\right)$ 标准储备溶液，用正己烷配制成浓度为 $1.00\mathrm{mg/L}$ 的溶液； $-18^{\circ}\mathrm{C}$ 密封保存，保存期3个月。  
10.4.4 混合标准系列溶液：吸取适量的混合标准工作溶液和内标物工作液，用正己烷配成浓度为 $0.0050\mathrm{mg / L}, 0.010\mathrm{mg / L}, 0.025\mathrm{mg / L}, 0.050\mathrm{mg / L}, 0.100\mathrm{mg / L}$ 和 $0.200\mathrm{mg / L}$ 的混合标准系列溶液（内标物浓度均为 $0.050\mathrm{mg / L}$ ）。现配现用。

# 10.5 材料

同3.5。

# 11 仪器和设备

11.1 气相色谱-质谱仪（GC-MS）。  
11.2 水浴振荡器。  
11.3 快速溶剂萃取仪(ASE)。  
11.4 天平：感量 $0.01\mathrm{g}$ 和 $0.00001\mathrm{g}$ 。  
11.5 离心机：转速 $\geqslant 5000\mathrm{r / min}$   
11.6 旋转蒸发仪。  
11.7 氮吹浓缩仪。  
11.8 涡旋振荡器。

# 12 分析步骤

# 12.1 取样

操作同5.1。

# 12.2 试样的制备

操作同5.2。

# 12.3 提取

# 12.3.1 水浴振荡提取（适用于单层食品接触用纸）

称取约 $2\mathrm{g}$ （精确至 $0.01\mathrm{g}$ )样品于 $50~\mathrm{mL}$ 具塞玻璃离心管中，加入 ${}^{13}\mathrm{C}_{12}$ -PCB209内标物工作液 $(1.00\mathrm{mg / L})100~\mu \mathrm{L}$ 后，操作同5.3.1。

# 12.3.2 快速溶剂萃取（适用于单层食品接触用纸和复合食品接触用纸）

称取约 $2\mathrm{g}$ （精确至 $0.01\mathrm{g}$ )样品，加入 ${}^{13}\mathrm{C}_{12}$ -PCB209内标物工作液 $(1.00\mathrm{mg / L})100~\mu \mathrm{L}$ 后，操作同5.3.2。

# 12.4 净化

操作同5.4。

# 12.5 测定

# 12.5.1 气相色谱-质谱参考条件

a）色谱柱： $5\%$ 苯基-甲基聚硅烷填料毛细管柱，柱长 $30~\mathrm{m}$ ，内径 $0.25  \mathrm{mm}$ ，膜厚 $0.25\mu \mathrm{m}$ 。  
b）进样口温度： $280^{\circ}C$ 。  
c）升温程序：开始温度 $90^{\circ}\mathrm{C}$ ；以 $15^{\circ}\mathrm{C} / \mathrm{min}$ 升温至 $200^{\circ}\mathrm{C}$ ，保持 $5\mathrm{min}$ ；以 $2.5^{\circ}\mathrm{C} / \mathrm{min}$ 升温至 $250^{\circ}\mathrm{C}$ ，保持 $2\mathrm{min}$ ；以 $20^{\circ}\mathrm{C} / \mathrm{min}$ 升温至 $280^{\circ}\mathrm{C}$ ，保持 $5\mathrm{min}$ 。  
d）离子源温度： $230^{\circ}C$ 。  
e) 离子源电压: $70 \mathrm{eV}$ 。  
f) 载气：高纯氦气（纯度 $\geq 99.999\%$ ）， $1.0~\mathrm{mL} / \mathrm{min}$ 。  
g）进样量：不分流模式， $1.0\mu \mathrm{L}$   
h）8种多氯联苯及内标物 $\mathrm{(^{13}C_{12} - PCB209)}$ 的特征离子见表C.1。

# 12.5.2 试样测定

标准系列溶液和试样溶液中的被测物的响应值应在仪器检测的线性范围内。8种多氯联苯及内标物的标准溶液的气相色谱-质谱总离子流图参见图D.1。除不加试样外，采用完全相同的分析步骤、试剂和用量，进行试剂空白试验。

# 13 分析结果的表述

同6。

# 14 精密度

在重复性条件下获得两次独立测定结果的绝对差值不得超过算术平均值的 $10\%$ 。

# 15 其他

本标准中食品接触用纸中8种多氯联苯(PCB18、PCB28、PCB52、PCB101、PCB118、PCB138、PCB153和PCB180)的定量限均为 $0.010\mathrm{mg / kg}$ 。

# 附录A

# 8种多氯联苯及内标物的相关信息

8种多氯联苯及内标物的相关信息见表A.1。

表 A. 1 8 种多氯联苯及内标物的相关信息  

<table><tr><td>化合物名称</td><td>IUPAC编号</td><td>分子式</td><td>CAS No.</td><td>相对分子质量</td></tr><tr><td>2,2&#x27;,5-三氯联苯</td><td>PCB 18</td><td>C12H7Cl3</td><td>37680-65-2</td><td>257.54</td></tr><tr><td>2,4,4&#x27;-三氯联苯</td><td>PCB 28</td><td>C12H7Cl3</td><td>7012-37-5</td><td>257.54</td></tr><tr><td>2,2&#x27;,5,5&#x27;-四氯联苯</td><td>PCB 52</td><td>C12H6Cl4</td><td>35693-99-3</td><td>291.99</td></tr><tr><td>2,2&#x27;,4,5,5&#x27;-五氯联苯</td><td>PCB 101</td><td>C12H5Cl5</td><td>37680-73-2</td><td>326.43</td></tr><tr><td>2,3&#x27;,4,4&#x27;,5-五氯联苯</td><td>PCB 118</td><td>C12H5Cl5</td><td>31508-00-6</td><td>326.43</td></tr><tr><td>2,2&#x27;,3,4,4&#x27;,5&#x27;-六氯联苯</td><td>PCB 138</td><td>C12H4Cl6</td><td>35065-28-2</td><td>360.88</td></tr><tr><td>2,2&#x27;,4,4&#x27;,5,5&#x27;-六氯联苯</td><td>PCB 153</td><td>C12H4Cl6</td><td>35065-27-1</td><td>360.88</td></tr><tr><td>2,2&#x27;,3,4,4&#x27;,5,5&#x27;-七氯联苯</td><td>PCB 180</td><td>C12H3Cl7</td><td>35065-29-3</td><td>395.32</td></tr><tr><td>2,2&#x27;,3,3&#x27;,4,4&#x27;,5,5&#x27;,6,6&#x27;-十氯联苯</td><td>PCB 209</td><td>C12Cl10</td><td>2051-24-3</td><td>498.66</td></tr><tr><td>13C12-2,2&#x27;,3,3&#x27;,4,4&#x27;,5,5&#x27;,6,6&#x27;-十氯联苯</td><td>13C12-PCB 209</td><td>13C12Cl10</td><td>-</td><td>511</td></tr></table>

# 附录B

# 8种多氯联苯及内标物的标准溶液的气相色谱图

8种多氯联苯及内标物的标准溶液的气相色谱图见图B.1。

![](images/ef7a24bcfbb65646c96cd41c900b87a7f7152b9d9ac6db69273c2ff32eafc607.jpg)  
图B.1 8种多氯联苯及内标物的标准溶液的气相色谱图

说明：

1—PCB 18;   
2—PCB 28;   
3—PCB52；  
4-PCB101;   
5-PCB118;   
6-PCB153;   
7—PCB138;   
8-PCB180;   
9—PCB209。

# 附录C

# 8种多氯联苯及内标物的特征离子

8种多氯联苯及内标物的特征离子见表C.1。

表 C. 1 8 种多氯联苯及内标物的特征离子  

<table><tr><td rowspan="2">化合物名称</td><td colspan="2">特征离子(m/z)</td></tr><tr><td>定量离子</td><td>定性离子</td></tr><tr><td>PCB 18</td><td>256</td><td>256 258 186</td></tr><tr><td>PCB 28</td><td>256</td><td>256 258 186</td></tr><tr><td>PCB 52</td><td>292</td><td>292 290 220</td></tr><tr><td>PCB 101</td><td>326</td><td>326 328 254</td></tr><tr><td>PCB 118</td><td>326</td><td>326 328 254</td></tr><tr><td>PCB 138</td><td>360</td><td>360 362 290</td></tr><tr><td>PCB 153</td><td>360</td><td>360 362 290</td></tr><tr><td>PCB 180</td><td>394</td><td>394 396 324</td></tr><tr><td>\({}^{13}\mathrm{C}_{12}-\mathrm{PCB}\ 209\)</td><td>440</td><td>440 438</td></tr></table>

# 附录D

# 8种多氯联苯及内标物的标准溶液的气相色谱-质谱总离子流图

8种多氯联苯及内标物的标准溶液的气相色谱-质谱总离子流图见图D.1。

![](images/9634536748ac161a385b33e5254ec65b87ac79983eee471fcc4f4d01237eaae9.jpg)  
图D.18种多氯联苯及内标物的标准溶液的气相色谱-质谱总离子流图

说明：

1—PCB 18;   
2—PCB 28;   
3-PCB52;   
4-PCB101;   
5—PCB118；  
6-PCB153;   
7-PCB138;   
8—PCB180;   
9- $^{13}\mathrm{C}_{12}$ -PCB209。
