Repository: wei292224644/download_test

# 国家标准下载爬虫

从 **https://sppt.cfsa.net.cn:8086/db** 自动切换至「标准文本」、展开全部后，轮询所有下载按钮并保存到本地。

## 步骤说明

1. 打开上述网址（默认在「最新公告」）
2. 点击 **「标准文本」** 标签
3. 点击 **「展开全部>>」**
4. 查找页面上所有下载链接/按钮，逐个点击并保存文件

## 环境要求

- 使用 **uv** 做 Python 版本与依赖管理（见 [uv](https://docs.astral.sh/uv/)）
- 项目锁定 Python 3.12（`.python-version`），需 Playwright（Chromium）

## 安装与运行

```bash

# 进入项目目录
cd /Users/wwj/Desktop/self/download_gb

# 使用 uv 创建虚拟环境并安装依赖（会按 .python-version 使用 Python 3.12）
uv sync

# 安装 Playwright 浏览器（仅首次需要）
uv run playwright install chromium

File: _all_md/GB 31604.40-2016 食品安全国家标准 食品接触材料及制品 顺丁烯二酸及其酸酐迁移量的测定.md
# 食品安全国家标准

# 食品接触材料及制品

# 顺丁烯二酸及其酸酐迁移量的测定

2016-10-19 发布

2017-04-19 实施

# 前言

本标准代替GB/T23296.21—2009《食品接触材料 高分子材料 食品模拟物中顺丁烯二酸及顺丁烯二酸酐的测定 高效液相色谱法》。

本标准与GB/T23296.21—2009相比，主要变化如下：

——标准名称为“食品安全国家标准 食品接触材料及制品 顺丁烯二酸及其酸酐迁移量的测定”；  
——修改了高效液相色谱条件；  
——修改了检出限。

# 食品安全国家标准

# 食品接触材料及制品

# 顺丁烯二酸及其酸酐迁移量的测定

# 1 范围

本标准规定了食品接触材料及制品中顺丁烯二酸及其酸酐迁移量的测定方法。

本标准适用于食品模拟物中顺丁烯二酸总量的测定。

# 2 原理

顺丁烯二酸酐遇水转变为顺丁烯二酸，通过测定顺丁烯二酸的含量来间接获得顺丁烯二酸及其酸酐的迁移量。试样经过浸泡后，水基食品模拟物直接进样，油基食品模拟物经碳酸氢钠溶液提取和 $\mathrm{C}_{18}$ 固相萃取小柱净化后，以高效液相色谱法测定。采用反相色谱柱分离，紫外检测器检测，外标法定量。

# 3 试剂和材料

除非另有说明，本方法所用试剂均为分析纯，水为GB/T6682规定的一级水。试验中容器及转移器具应避免使用塑料材质。

# 3.1 试剂

3.1.1 甲醇 $\mathrm{(CH_4O)}$ ：色谱纯。  
3.1.2 磷酸 $\mathrm{(H_3PO_4)}$ 。  
3.1.3 碳酸氢钠 $\mathrm{(NaHCO_3)}$ 。  
3.1.4 配制水性、酸性、酒精类、油基食品模拟物所需试剂：所用试剂依据GB31604.1的规定。

# 3.2 试剂配制

3.2.1 水基、酸性、酒精类、油基食品模拟物：按照GB5009.156的规定配制。  
3.2.2 $1\%$ 碳酸氢钠溶液：称取 $1.0\mathrm{g}$ （精确至 $0.1\mathrm{g})$ 碳酸氢钠溶于 $100~\mathrm{mL}$ 水中，混匀备用。

# 3.3 标准品

顺丁烯二酸 $\mathrm{(C_4H_4O_4}$ ，CAS号：110-16-7）：纯度 $>99.0\%$

# 3.4 标准溶液配制

3.4.1 顺丁烯二酸储备液 $(5000\mathrm{mg / L})$ ：准确称取顺丁烯二酸标准品 $500~\mathrm{mg}$ （精确至 $0.1\mathrm{mg}$ )，用无水乙醇溶解并转移至 $100~\mathrm{mL}$ 容量瓶中，加入无水乙醇定容，摇匀。 $0^{\circ}\mathrm{C}\sim 4^{\circ}\mathrm{C}$ 下保存，有效期为2个月。  
3.4.2 顺丁烯二酸标准溶液：吸取 $0\mathrm{mL},0.500\mathrm{mL},1.00\mathrm{mL},2.00\mathrm{mL},5.00\mathrm{mL},10.0\mathrm{mL}$ 顺丁烯二酸储备液于6个 $50~\mathrm{mL}$ 容量瓶中，用无水乙醇定容至刻度，摇匀，顺丁烯二酸浓度分别为 $0.00\mathrm{mg / L}$ 、 $50.0\mathrm{mg / L},100\mathrm{mg / L},200\mathrm{mg / L},500\mathrm{mg / L},1000\mathrm{mg / L}$ 。

# 3.4.3 标准工作溶液的制备

# 3.4.3.1 水基、酸性食品、酒精类食品模拟物标准工作溶液

吸取不同浓度的顺丁烯二酸标准溶液 $1.00\mathrm{mL}$ 于 $25~\mathrm{mL}$ 容量瓶中，加入食品模拟物水至刻度，混匀，使得食品模拟物水中顺丁烯二酸浓度分别为 $0.00\mathrm{mg / L},2.00\mathrm{mg / L},4.00\mathrm{mg / L},8.00\mathrm{mg / L},$ $20.0\mathrm{mg / L},40.0\mathrm{mg / L}$ 。采用同样方式，分别用对应水基、酸性食品、酒精类食品模拟物配制同样浓度系列的顺丁烯二酸标准工作溶液。

# 3.4.3.2 油基食品模拟物标准工作溶液

称取 $25\mathrm{g}$ 油基食品模拟物(精确到 $0.1\mathrm{g}$ ) 于6个分液漏斗中，加入 $1.00\mathrm{mL}$ 不同浓度的顺丁烯二酸标准溶液，混匀，使得油基食品模拟物中顺丁烯二酸浓度分别为 $0.00\mathrm{mg/kg}, 2.00\mathrm{mg/kg}, 4.00\mathrm{mg/kg}, 8.00\mathrm{mg/kg}, 20.0\mathrm{mg/kg}, 40.0\mathrm{mg/kg}$ ，加入 $25\mathrm{mL}1\%$ 碳酸氢钠溶液，振荡 $5\mathrm{min}$ ，静置分层，移取下层水溶液，用 $\mathrm{C}_{18}$ 固相萃取小柱过滤，取 $1.0\mathrm{mL}$ 滤出液经 $0.45\mu\mathrm{m}$ 滤膜过滤于进样瓶中，待上机测定。

# 4 仪器和设备

4.1 高效液相色谱仪：配置二极管阵列检测器或紫外检测器。  
4.2 电热恒温干燥箱。  
4.3 分析天平：感量为 $1.0\mathrm{mg}$ 和 $0.1\mathrm{mg}$   
4.4 涡旋振荡器。  
4.5 $C_{18}$ 固相萃取小柱：柱填料为 $500\mathrm{mg}$

# 5 分析步骤

# 5.1 食品模拟物试液的制备

# 5.1.1 迁移试验

按照GB5009.156及31604.1的要求，对样品进行迁移试验，得到食品模拟物试液。

# 5.1.2 浸泡液的处理

# 5.1.2.1 水基食品模拟物试液的制备（包括蒸馏水、 $4\%$ 乙酸、酒精模拟物）

取迁移试验中得到的水基食品模拟物约 $1.5\mathrm{mL}$ ，通过 $0.45\mu \mathrm{m}$ 滤膜过滤后供测定用，平行制样2份。

# 5.1.2.2 油基食品模拟物

准确称取 $25\mathrm{g}$ （精确至 $0.1\mathrm{g}$ )油基食品模拟物浸泡液于分液漏斗中，加入 $25~\mathrm{mL}~1\%$ 碳酸氢钠溶液，振荡 $5\mathrm{min}$ ，静置分层，移取下层水溶液，用 $\mathrm{C_{18}}$ 固相萃取小柱过滤，取 $1.0~\mathrm{mL}$ 滤出液经 $0.45\mu \mathrm{m}$ 滤膜过滤于进样瓶中，待上机测定。样液可根据具体情况进行稀释，使其测定值在标准曲线的线性范围内。

# 5.1.3 空白试液的制备

按5.1.2处理未与食品接触材料接触的食品模拟物。

# 5.2 测定

# 5.2.1 液相色谱参考条件

a）色谱柱： $\mathrm{C_{18}}$ ，柱长 $250~\mathrm{mm}$ ，内径 $4.6  \mathrm{mm}$ ，粒径 $5\mu \mathrm{m}$ ，或同等性能的色谱柱；  
b）流动相：甲醇-0.1%磷酸水溶液（20：80，体积比）；  
c) 流速: $0.8 \mathrm{~mL} / \mathrm{min}$ ;   
d) 检测波长: $214 \mathrm{~nm}$ ;   
e） 柱温： $30^{\circ}C$   
f) 进样量: $5 \mu \mathrm{L}$ 。

# 5.2.2 标准曲线的制作

按5.2.1所列参考测定条件，对标准工作溶液(3.4.3.1、3.4.3.2)进行检测。以食品模拟物标准工作曲线中顺丁烯二酸浓度为横坐标，以顺丁烯二酸峰面积值为纵坐标，绘制标准工作曲线，得到线性方程，以试样的顺丁烯二酸峰面积值标准曲线定量。标准溶液色谱图见附录A。

# 5.2.3 试液的测定

按照5.2.1所列参考测定条件，对空白试液和食品模拟物试液依次进样，采用外标校准曲线法定量测定。

# 6 分析结果的表述

由标准曲线得到试样溶液中顺丁烯二酸的浓度，按GB5009.156进行迁移量计算，得到食品接触材料及制品中顺丁烯酸的迁移量。计算结果保留三位有效数字。

# 7 精密度

在重复性条件下获得的两次独立测定结果的绝对差值不得超过算术平均值的 $10\%$ 。

# 8 其他

本方法对水基、酸性食品、酒精类食品中顺丁烯二酸的检出限为 $0.5\mathrm{mg / L}$ ，定量限为 $2.0\mathrm{mg / L}$ ；对于油基食品模拟物，检出限为 $0.5\mathrm{mg / kg}$ ，定量限为 $2.0\mathrm{mg / kg}$ 。

# 附录A

# 顺丁烯二酸的高效液相色谱图

# A.1 水模拟物中顺丁烯二酸标准 $(2.0\mathrm{mg / L})$ 色谱图

水模拟物中顺丁烯二酸标准 $(2.0\mathrm{mg / L})$ 色谱图见图A.1。

![](images/fd76b70c504b223f7a7891893c304fa2138ad2c7c9080b5bc10b81eb95f0fdb6.jpg)  
图A.1 水模拟物中顺丁烯二酸标准 $(2.0\mathrm{mg / L})$ 色谱图

# A.2 $4\%$ 乙酸模拟物中顺丁烯二酸标准 $(2.0\mathrm{mg / L})$ 色谱图

$4\%$ 乙酸模拟物中顺丁烯二酸标准 $(2.0\mathrm{mg / L})$ 色谱图见图A.2。

![](images/9b8778a11a24b175a930f1b910b9f08f1b9880503b1af904ced9b5cef40d3a4f.jpg)  
图A.2 $4\%$ 乙酸模拟物中顺丁烯二酸标准 $(2.0\mathrm{mg / L})$ 色谱图

# A.3 $20\%$ 乙醇模拟物中顺丁烯二酸标准 $(2.0\mathrm{mg / L})$ 色谱图

$20\%$ 乙醇模拟物中顺丁烯二酸标准 $(2.0\mathrm{mg / L})$ 色谱图见图A.3。

![](images/2a46816f87c74f97184941ad33fe98787d9dde85fb47560b65c569cdf322e0a8.jpg)  
图A.3 $20\%$ 乙醇模拟物中顺丁烯二酸标准 $(2.0\mathrm{mg / L})$ 色谱图

# A.4 $50\%$ 乙醇模拟物中顺丁烯二酸标准 $(2.0\mathrm{mg / L})$ 色谱图

$50\%$ 乙醇模拟物中顺丁烯二酸标准 $(2.0\mathrm{mg / L})$ 色谱图见图A.4。

![](images/fc37d5e4f9171ef7718a78e85cbe057b582f2aca8ca932a30d727d68a64782d3.jpg)  
图A.4 $50\%$ 乙醇模拟物中顺丁烯二酸标准 $(2.0\mathrm{mg / L})$ 色谱图

# A.5 $95\%$ 乙醇模拟物中顺丁烯二酸标准 $(2.0\mathrm{mg / L})$ 色谱图

$95\%$ 乙醇模拟物中顺丁烯二酸标准 $(2.0\mathrm{mg / L})$ 色谱图见图A.5。

![](images/8287da3857a55dddad29c7ecc31839cae7eb51b18b3ddc029d41d7deb29730dd.jpg)  
图A.5 $95\%$ 乙醇模拟物中顺丁烯二酸标准 $(2.0\mathrm{mg / L})$ 色谱图

# A.6 橄榄油模拟物中顺丁烯二酸标准 $(2.0\mathrm{mg / L})$ 色谱图

橄榄油模拟物中顺丁烯二酸标准 $(2.0\mathrm{mg / L})$ 色谱见图A.6。

![](images/9c029fe99bfc4757860f26e573eb98507b01788d7ef4fc8bf8ea69c559b957fb.jpg)  
图A.6 橄榄油模拟物中顺丁烯二酸标准 $(2.0\mathrm{mg / L})$ 色谱图

File: _all_md/GB 31604.49-2016 食品安全国家标准 食品接触材料及制品 砷、镉、铬、铅的测定和砷、镉、铬、镍、铅、锑、锌迁移量的测定.md
# 食品安全国家标准

# 食品接触材料及制品 砷、镉、铬、铅的测定和砷、镉、铬、镍、铅、锑、锌迁移量的测定

2016-10-19 发布

2017-04-19 实施

# 前言

本标准代替SN/T2829—2011《食品接触材料金属材料 食品模拟物中重金属含量的测定电感耦合等离子体发射光谱法》、SN/T2597—2010《食品接触材料高分子材料铅、镉、铬、砷、锑、锗迁移量的测定电感耦合等离子体原子发射光谱法》和SN/T2594—2010《食品接触材料软木塞中铅、镉、铬、砷的测定电感耦合等离子体质谱法》中砷、镉、铬、镍、铅、锑和锌迁移量及纸制品和软木塞中砷、镉、铬、铅元素含量的测定。

本标准与SN/T2829—2011、SN/T2597—2010和SN/T2594—2010相比，主要变化如下：

——标准名称修改为“食品安全国家标准 食品接触材料及制品 砷、镉、铬、铅的测定和砷、镉、铬、镍、铅、锑、锌迁移量的测定”。

# 食品安全国家标准

# 食品接触材料及制品 砷、镉、铬、铅的测

# 定和砷、镉、铬、镍、铅、锑、锌迁移量的测定

# 1 范围

本标准规定了食品接触材料及制品在食品模拟物中浸泡后砷、镉、铬、镍、铅、锑和锌迁移量测定的电感耦合等离子体质谱法和电感耦合等离子体发射光谱法；规定了纸制品和软木塞中砷、镉、铬、铅元素测定的电感耦合等离子体质谱法。

本标准适用于各类食品接触材料及制品中砷、镉、铬、镍、铅、锑、锌迁移量的测定，以及纸制品和软木塞中砷、镉、铬、铅的测定。

# 第一部分 砷、镉、铬、铅的测定

# 电感耦合等离子体质谱法

# 2 原理

纸制品及软木塞经粉碎后采用硝酸进行消解，所得溶液经水稀释定容后，经电感耦合等离子体质谱仪测定，与标准系列比较定量。

# 3 试剂和材料

除非另有说明，本方法所用试剂均为优级纯，水为GB/T6682规定的一级水。

# 3.1 试剂

3.1.1 硝酸 $(\mathrm{HNO}_3)$ 。  
3.1.2 氩气（Ar）：纯度 $\geqslant 99.99\%$ ，或液氩。  
3.1.3 氦气（He）：纯度 $\geq 99.995\%$

# 3.2 试剂配制

硝酸溶液 $(5 + 95)$ ：量取 $50~\mathrm{mL}$ 硝酸，缓慢加入 $950~\mathrm{mL}$ 水中，混匀。

# 3.3 标准品

3.3.1 元素标准储备液（ $1000\mathrm{mg / L}$ 或 $100\mathrm{mg / L}$ ）：砷、镉、铬、铅采用经国家认证并授予标准物质证书的单元素或多元素标准储备液。  
3.3.2 内标元素储备液（ $1000\mathrm{mg / L}$ 或 $100\mathrm{mg / L}$ ）：钪、锗、铟、铑、铼、铋等采用经国家认证并授予标准物质证书的单元素或多元素标准储备液。

# 3.4 标准溶液配制

3.4.1 混合标准系列溶液：准确吸取适量单元素标准储备液或多元素混合标准储备液，用硝酸溶液 $(5 + 95)$ 逐级稀释配成混合标准系列溶液，各元素浓度可参考表1。混合标准系列溶液配制后转移至洁净聚乙烯瓶中保存。

注：可根据仪器的灵敏度、线性范围以及样液中各元素实际含量确定标准系列溶液中该元素的浓度和范围。

表 1 混合标准系列溶液  

<table><tr><td rowspan="2">序号</td><td rowspan="2">元素</td><td colspan="6">标准系列浓度/(μg/L)</td></tr><tr><td>系列1</td><td>系列2</td><td>系列3</td><td>系列4</td><td>系列5</td><td>系列6</td></tr><tr><td>1</td><td>As</td><td>0</td><td>0.200</td><td>1.00</td><td>5.00</td><td>10.0</td><td>20.0</td></tr><tr><td>2</td><td>Cd</td><td>0</td><td>0.020 0</td><td>0.100</td><td>0.500</td><td>1.00</td><td>2.00</td></tr><tr><td>3</td><td>Cr</td><td>0</td><td>0.500</td><td>1.00</td><td>5.00</td><td>10.0</td><td>20.0</td></tr><tr><td>4</td><td>Pb</td><td>0</td><td>0.500</td><td>2.00</td><td>10.0</td><td>20.0</td><td>50.0</td></tr></table>

3.4.2 内标使用液 $(1\mathrm{mg / L})$ ：取适量内标单元素储备液或内标多元素储备液，用硝酸溶液 $(5 + 95)$ 配制成合适浓度的多元素内标使用液。

注：内标溶液可在配制混合标准系列溶液和待测样品溶液中手动定量加入，亦可由仪器在线加入。若样品进样量与内标进样量为 $20:1$ 时，内标浓度建议配制为 $1\mathrm{mg / L}\sim 2\mathrm{mg / L}$ ；若样品进样量与内标进样量为 $1:1$ 时，内标浓度建议配制为 $50~\mu \mathrm{g / L}\sim 100~\mu \mathrm{g / L}$ 。

3.4.3 仪器调谐使用液：依据仪器操作说明要求，取适量仪器调谐储备液，用硝酸溶液 $(5 + 95)$ 配制成合适浓度的调谐溶液。

# 4 仪器和设备

注：所有玻璃器皿及聚四氟乙烯消解内罐均需用硝酸溶液 $(1 + 5)$ 浸泡过夜，用超纯水冲洗干净备用。

4.1 电感耦合等离子体质谱仪(ICP-MS)。  
4.2 分析天平：感量为 $0.1\mathrm{mg}$   
4.3 微波消解仪：配有聚四氟乙烯消解内罐。  
4.4 压力消解器：配有聚四氟乙烯消解内罐。  
4.5 恒温干燥箱（烘箱）。  
4.6 控温电热板。  
4.7 超声水浴箱。  
4.8 样品粉碎设备。

# 5 分析步骤

# 5.1 试样制备

取适量样品，用切割研磨机将样品切割或研磨成粉末，混匀。

# 5.2 试样消解

# 5.2.1 微波密闭消解

称取 $0.5\mathrm{g}$ 经粉碎的试样(精确至 $0.1\mathrm{mg}$ )，置于聚四氟乙烯消解内罐中，加入 $5\mathrm{mL} \sim 8\mathrm{mL}$ 硝酸，

加盖放置 $1\mathrm{h}$ ，将消解罐密封后置于微波消解系统中，按照微波消解仪标准操作步骤进行消解，可参照A.6的消解条件进行消解。消解结束后，将消解罐移出消解仪，待消解罐完全冷却后再缓慢开启内盖，用少量水分两次冲洗内盖合并于消解罐中。将消解罐放在控温电热板上于 $140~^\circ \mathrm{C}$ 加热 $30\mathrm{min}$ ，或置于超声水浴箱中超声脱气 $5\mathrm{min}$ ，将消解液全部转移至 $50~\mathrm{mL}$ 容量瓶中，用水定容至刻度，混匀，待测。同时做试样空白。

# 5.2.2 压力密闭消解

称取 $0.5\mathrm{g}$ 经粉碎的试样（精确至 $0.1\mathrm{mg}$ ），置于聚四氟乙烯消解内罐中，加入 $5\mathrm{mL} \sim 8\mathrm{mL}$ 硝酸，加盖放置 $1\mathrm{h}$ ，将消解内罐密封于不锈钢外罐中，放入恒温干燥箱中消解，可参照A.6的消解条件进行消解。消解结束后，待消解罐完全冷却后再缓慢开启内盖，用少量水分两次冲洗内盖合并于消解罐中。将消解罐放在控温电热板上于 $140^{\circ}\mathrm{C}$ 加热 $30\mathrm{min}$ ，或置于超声水浴箱中超声脱气 $5\mathrm{min}$ ，将消解液全部转移至 $50\mathrm{mL}$ 容量瓶中，用水定容至刻度，混匀，待测。同时做试样空白。

# 5.3 仪器参考条件

5.3.1 采用仪器调谐使用液，优化仪器工作条件，仪器参考条件见A.1，元素参考分析模式见A.2。

注：对没有合适消除干扰模式的仪器，需采用干扰校正方程对砷、镉、铅测定结果进行校正，干扰校正方程可参见A.3。

5.3.2 在所选择的仪器工作条件下，编辑测定方法、选择待测元素及内标元素质荷比，参考条件见A.1和A.2。

# 5.4 标准曲线的制作

测定空白溶液的质谱信号强度后，按顺序由低到高分别测定混合标准溶液系列中各元素的质谱信号强度，根据待测元素与其内标元素质谱信号强度比值和对应的元素浓度绘制标准曲线。

# 5.5 试样溶液的测定

分别测定试样溶液和试样空白溶液各被测元素与其内标元素的质谱信号强度比值，从标准曲线上计算出各被测元素的含量。若测定结果超出标准曲线的线性范围，以相应基质酸溶液稀释后再进行测定。

# 6 分析结果的表述

试样中待测元素的含量按式(1)计算：

$$
X = \frac {\left(\rho - \rho_ {0}\right) \times V \times f}{m \times 1 0 0 0} \quad \dots \tag {1}
$$

式中：

$X$ ——试样中待测元素的含量，单位为毫克每千克 $(\mathrm{mg / kg})$ ；

$\rho$ ——试样溶液中待测元素的浓度，单位为微克每升 $(\mu \mathrm{g} / \mathrm{L})$ ；

$\rho_0$ ——试样空白溶液中待测元素的浓度，单位为微克每升 $(\mu \mathrm{g} / \mathrm{L})$ ；

$V$ ——试样消化液的定容体积，单位为毫升 $(\mathrm{mL})$ ；

$f$ ——试样溶液稀释倍数；

$m$ ——试样质量，单位为克 $(\mathrm{g})$ ；

1000——换算系数。

当待测元素含量 $\geqslant 1.00\mathrm{mg / kg}$ 时，计算结果保留三位有效数字，当含量 $<  1.00~\mathrm{mg / kg}$ 时，计算结果

保留两位有效数字。

# 7 精密度

在重复性条件下获得的两次独立测定结果的绝对差值不得超过算术平均值的 $10\%$ 。

# 8 其他

以称样量 $0.5\mathrm{g}$ ，定容至 $50~\mathrm{mL}$ 计算，各元素的检出限见表2。

表 2 本方法各元素的检出限  

<table><tr><td>元素</td><td>As</td><td>Cd</td><td>Cr</td><td>Pb</td></tr><tr><td>检出限/(mg/kg)</td><td>0.01</td><td>0.0005</td><td>0.02</td><td>0.02</td></tr></table>

各元素的定量限见表3。

表 3 本方法各元素的定量限  

<table><tr><td>元素</td><td>As</td><td>Cd</td><td>Cr</td><td>Pb</td></tr><tr><td>定量限/(mg/kg)</td><td>0.04</td><td>0.002</td><td>0.05</td><td>0.05</td></tr></table>

# 第二部分 砷、镉、铬、镍、铅、锑、锌迁移量的测定

# 第一法 电感耦合等离子体质谱法

# 9 原理

采用食品模拟物浸泡食品接触材料及制品中预期与食品接触的部分，浸泡液经雾化由载气送入等离子体炬管中，在高温和惰性氩气中蒸发、解离、原子化及离子化后进入质谱仪，质谱仪根据质荷比进行分离和定性，对于一定的质荷比，其信号强度与试液中待测元素的浓度成正比，与标准系列比较定量。

# 10 试剂和材料

除非另有说明，本方法所用试剂均为优级纯，水为 $\mathrm{GB / T6682}$ 规定的一级水。

# 10.1 试剂

10.1.1 氩气（Ar）：纯度 $\geq 99.99\%$ ，或液氩。  
10.1.2 硝酸 $(\mathrm{HNO}_3)$ 。  
10.1.3 氨气（He）：纯度 $\geq 99.995\%$   
10.1.4 配制食品模拟物所需试剂：依据GB31604.1的规定。

# 10.2 试剂配制

10.2.1 食品模拟物：按照GB5009.156的规定配制。   
10.2.2 硝酸溶液 $(5 + 95)$ ：量取 $50~\mathrm{mL}$ 硝酸，加入到 $950~\mathrm{mL}$ 水中，混匀。

# 10.3 标准品

10.3.1 元素标准储备液 $(1000\mathrm{mg / L}$ 或 $100\mathrm{mg / L})$ ：砷、镉、铬、镍、铅、锑和锌采用经国家认证并授予标准物质证书的单元素或多元素标准储备液。  
10.3.2 内标元素储备液( $1000\mathrm{mg / L}$ 或 $100\mathrm{mg / L})$ ：钪、锗、铟、铑、铼、铋等采用经国家认证并授予标准物质证书的单元素或多元素标准储备液。

# 10.4 标准溶液配制

10.4.1 混合标准工作溶液：准确吸取适量单元素标准储备液或多元素混合标准储备液，用相应食品模拟物逐级稀释配成混合标准系列溶液，各元素浓度见表4。混合标准系列溶液配制后转移至洁净聚乙烯瓶中保存。

注：可根据仪器的灵敏度、线性范围以及样液中各元素实际含量确定标准系列溶液中该元素的浓度和范围。若所选食品模拟物为中性或碱性，则需添加适量硝酸使该溶液中硝酸浓度约为 $5\%$ （体积分数）。

表 4 混合标准系列溶液  

<table><tr><td rowspan="2">序号</td><td rowspan="2">元素</td><td colspan="6">标准系列浓度/(μg/L)</td></tr><tr><td>系列1</td><td>系列2</td><td>系列3</td><td>系列4</td><td>系列5</td><td>系列6</td></tr><tr><td>1</td><td>As</td><td>0</td><td>0.500</td><td>5.00</td><td>10.0</td><td>50.0</td><td>100</td></tr><tr><td>2</td><td>Cd</td><td>0</td><td>0.200</td><td>1.00</td><td>2.00</td><td>5.00</td><td>10.0</td></tr><tr><td>3</td><td>Cr</td><td>0</td><td>1.00</td><td>5.00</td><td>10.0</td><td>50.0</td><td>100</td></tr><tr><td>4</td><td>Ni</td><td>0</td><td>0.500</td><td>5.00</td><td>10.0</td><td>50.0</td><td>100</td></tr><tr><td>5</td><td>Pb</td><td>0</td><td>0.500</td><td>5.00</td><td>10.0</td><td>50.0</td><td>100</td></tr><tr><td>6</td><td>Sb</td><td>0</td><td>0.100</td><td>1.00</td><td>10.0</td><td>50.0</td><td>100</td></tr><tr><td>7</td><td>Zn</td><td>0</td><td>0.500</td><td>5.00</td><td>10.0</td><td>50.0</td><td>100</td></tr></table>

10.4.2 内标使用液 $(1\mathrm{mg / L})$ ：取适量内标单元素储备液或内标多元素储备液，用硝酸溶液(5+95)配制成合适浓度的多元素内标使用液。

注：内标溶液可在配制混合标准系列溶液和待测样品溶液中手动定量加入，亦可由仪器在线加入。若样品进样量与内标进样量为 $20:1$ 时，内标浓度建议配制为 $1\mathrm{mg / L}\sim 2\mathrm{mg / L}$ ；若样品进样量与内标进样量为 $1:1$ 时，内标浓度建议配制为 $50~\mu \mathrm{g / L}\sim 100~\mu \mathrm{g / L}$ 。

10.4.3 仪器调谐使用液：依据仪器操作说明要求，取适量仪器调谐储备液，用硝酸溶液 $(5 + 95)$ 配制成合适浓度的调谐溶液。

# 11 仪器和设备

注：所有玻璃器皿及塑料器皿均需用硝酸溶液 $(1 + 5)$ 浸泡过夜，用超纯水冲洗干净备用。

11.1 电感耦合等离子体质谱仪(ICP-MS)。  
11.2 分析天平：感量 $0.1\mathrm{mg}$

# 12 分析步骤

# 12.1 试样制备

根据待测样品的预期用途和使用条件，按照GB5009.156和GB31604.1规定的迁移试验方法及试验条件进行迁移试验。浸泡液经充分混匀后，取部分浸泡试液用于分析。若浸泡试液为中性或碱性，则添加适量硝酸使试液中硝酸浓度约为 $5\%$ （体积分数）。同时做试样空白试验。

# 12.2 仪器参考条件

12.2.1 采用仪器调谐使用液，优化仪器工作条件，仪器参考工作条件见A.1，元素参考分析模式见A.2。

注：对没有合适消除干扰模式的仪器，需采用干扰校正方程对砷、镉、铅测定结果进行校正，干扰校正方程可参见A.3。

12.2.2 在所选择的仪器工作条件下，编辑测定方法、选择待测元素及内标元素质荷比，参考条件见A.1和A.2。

# 12.3 标准曲线的制作

测定空白溶液的质谱信号强度后，按顺序由低到高分别测定混合标准溶液系列中各元素的质谱信号强度，根据待测元素与其内标元素质谱信号强度比值和对应的元素浓度绘制标准曲线。

# 12.4 试样溶液的测定

分别测定试样空白溶液和试样溶液中各被测元素的质谱信号强度，从标准曲线上计算出各被测元素的含量。若测定结果超出标准曲线范围，以相应基质酸溶液稀释后再进行测定。

# 13 分析结果的表述

由标准曲线得到试样溶液中某种待测元素的浓度，扣除空白值或按照GB5009.156进行迁移量计算，得到食品接触材料及制品中某种元素的迁移量。计算结果保留三位有效数字。

# 14 精密度

在重复性条件下获得的两次独立测定结果的绝对差值不得超过算术平均值的 $10\%$ 。

# 15 其他

各元素的检出限见表5。

表 5 本方法各元素的检出限  

<table><tr><td>元素</td><td>As</td><td>Cd</td><td>Cr</td><td>Ni</td><td>Pb</td><td>Sb</td><td>Zn</td></tr><tr><td>检出限/(μg/L)</td><td>0.2</td><td>0.1</td><td>1</td><td>0.3</td><td>0.3</td><td>0.03</td><td>0.2</td></tr></table>

各元素的定量限见表6。

表 6 本方法各元素的定量限  

<table><tr><td>元素</td><td>As</td><td>Cd</td><td>Cr</td><td>Ni</td><td>Pb</td><td>Sb</td><td>Zn</td></tr><tr><td>定量限/(μg/L)</td><td>0.6</td><td>0.3</td><td>3</td><td>0.8</td><td>0.9</td><td>0.1</td><td>0.6</td></tr></table>

# 第二法 电感耦合等离子体发射光谱法

# 16 原理

采用食品模拟物浸泡食品接触材料及制品中预期与食品接触的部分，浸泡液经雾化由载气带入等离子体，在高温和惰性氩气中蒸发、原子化、激发和电离。被测元素的原子或离子被激发，产生特征辐射，在电感耦合等离子体光谱仪中待测元素谱线信号强度与试液中待测元素的浓度成正比，与标准系列比较定量。

# 17 试剂和材料

除非另有说明，本方法所用试剂均为优级纯，水为GB/T6682规定的一级水。

# 17.1 试剂

17.1.1 硝酸 $(\mathrm{HNO}_3)$ 。

17.1.2 氩气（Ar）：纯度 $\geq 99.99\%$ ，或液氩。

17.1.3 配制食品模拟物所需试剂：依据GB31604.1的规定。

# 17.2 试剂配制

食品模拟物：按照GB5009.156的规定配制。

# 17.3 标准品

元素标准储备液 $(1000\mathrm{mg / L}$ 或 $100\mathrm{mg / L})$ ：砷、镉、铬、镍、铅、锑和锌采用经国家认证并授予标准物质证书的单元素或多元素标准储备液。

# 17.4 标准溶液的制备

混合标准工作溶液：准确吸取适量单元素标准储备液或多元素混合标准储备液，用相应食品模拟物逐级稀释配成混合标准系列溶液，各元素质量浓度见表7。混合标准系列溶液配制后转移至洁净聚乙烯瓶中保存使用。

注：可根据仪器的灵敏度、线性范围以及样液中各元素实际含量确定标准系列溶液中该元素的浓度和范围。若所选食品模拟物为中性或碱性，则添加适量硝酸使该溶液中硝酸浓度约为 $5\%$ （体积分数）。

表 7 混合标准系列溶液  

<table><tr><td rowspan="2">序号</td><td rowspan="2">元素</td><td colspan="6">标准系列质量浓度/(mg/L)</td></tr><tr><td>系列1</td><td>系列2</td><td>系列3</td><td>系列4</td><td>系列5</td><td>系列6</td></tr><tr><td>1</td><td>As</td><td>0</td><td>0.020 0</td><td>0.040 0</td><td>0.100</td><td>0.500</td><td>1.00</td></tr><tr><td>2</td><td>Cd</td><td>0</td><td>0.005 00</td><td>0.010 0</td><td>0.020 0</td><td>0.050 0</td><td>0.100</td></tr><tr><td>3</td><td>Cr</td><td>0</td><td>0.020 0</td><td>0.040 0</td><td>0.100</td><td>0.500</td><td>1.00</td></tr><tr><td>4</td><td>Ni</td><td>0</td><td>0.020 0</td><td>0.040 0</td><td>0.100</td><td>0.500</td><td>1.00</td></tr><tr><td>5</td><td>Pb</td><td>0</td><td>0.020 0</td><td>0.040 0</td><td>0.100</td><td>0.500</td><td>1.00</td></tr><tr><td>6</td><td>Sb</td><td>0</td><td>0.020 0</td><td>0.040 0</td><td>0.100</td><td>0.500</td><td>1.00</td></tr><tr><td>7</td><td>Zn</td><td>0</td><td>0.020 0</td><td>0.040 0</td><td>0.100</td><td>0.500</td><td>1.00</td></tr></table>

# 18 仪器和设备

注：所有玻璃器皿及塑料器皿均需用硝酸 $(1 + 5)$ 浸泡过夜，用超纯水冲洗干净备用。

18.1 电感耦合等离子体发射光谱仪(ICP-OES)。

18.2 分析天平：感量 $0.1\mathrm{mg}$

# 19 分析步骤

# 19.1 试样制备

同12.1。

# 19.2 测定

# 19.2.1 仪器参考条件

同A.4和A.5。

# 19.2.2 标准曲线的制作

测定空白溶液的发射光谱强度后，按顺序由低到高分别测定混合标准系列溶液中各元素的发射光谱强度，根据发射光谱强度和对应的元素浓度绘制标准曲线。

# 19.2.3 试样溶液的测定

分别测定试样空白溶液和试样溶液中各被测元素的发射光谱强度，从标准曲线上计算出各被测元素的含量。若测定结果超出标准曲线范围，以相应基质酸溶液稀释后再进行测定。

# 20 分析结果的表述

由标准曲线得到试样溶液中某种待测元素的浓度，扣除空白值后按GB5009.156进行迁移量计算，得到食品接触材料及制品中某种元素的迁移量。计算结果保留三位有效数字。

# 21 精密度

在重复性条件下获得的两次独立测定结果的绝对差值不得超过算术平均值的 $10\%$ 。

# 22 其他

各元素的检出限见表8。

表 8 本方法各元素的检出限  

<table><tr><td>元素</td><td>As</td><td>Cd</td><td>Cr</td><td>Ni</td><td>Pb</td><td>Sb</td><td>Zn</td></tr><tr><td>检出限/(mg/L)</td><td>0.01</td><td>0.001</td><td>0.01</td><td>0.002</td><td>0.01</td><td>0.01</td><td>0.02</td></tr></table>

各元素的定量限见表9。

表 9 本方法各元素的定量限  

<table><tr><td>元素</td><td>As</td><td>Cd</td><td>Cr</td><td>Ni</td><td>Pb</td><td>Sb</td><td>Zn</td></tr><tr><td>定量限/(mg/L)</td><td>0.03</td><td>0.003</td><td>0.03</td><td>0.006</td><td>0.03</td><td>0.03</td><td>0.06</td></tr></table>

# 附录A

# 仪器参考工作条件及各元素推荐质荷比或分析波长

A.1 ICP-MS测定食品接触材料各元素迁移量的参考工作条件见表A.1。

表 A.1 ICP-MS 参考工作条件  

<table><tr><td>仪器参数</td><td>数值</td><td>仪器参数</td><td>数值</td></tr><tr><td>射频功率</td><td>1 500 W</td><td>雾化器</td><td>同心圆或高盐型</td></tr><tr><td>等离子体气流量</td><td>15 L/min</td><td>采样锥/截取锥</td><td>镍锥或铂锥</td></tr><tr><td>载气流量</td><td>0.80 L/min</td><td>采集模式</td><td>跳峰(Spectrum)</td></tr><tr><td>辅助气流量</td><td>0.40 L/min</td><td>测定点数</td><td>1~3</td></tr><tr><td>氦气流量</td><td>4 mL/min</td><td>检测方式</td><td>自动</td></tr><tr><td>雾化室温度</td><td>2℃</td><td>重复次数</td><td>2~3</td></tr><tr><td colspan="4">注:不同型号仪器根据实际情况而定,上述仪器参数和工作条件仅供参考。</td></tr></table>

A.2 ICP-MS测定中各种金属元素推荐的质荷比、内标元素及分析模式见表A.2。

表 A.2 待测元素推荐质荷比、内标元素和分析模式  

<table><tr><td>分析元素</td><td>As</td><td>Cd</td><td>Cr</td><td>Ni</td><td>Pb</td><td>Sb</td><td>Zn</td></tr><tr><td rowspan="2">质荷比</td><td rowspan="2">75</td><td>111</td><td>52</td><td rowspan="2">60</td><td rowspan="2">208</td><td>121</td><td>64</td></tr><tr><td>114</td><td>53</td><td>123</td><td>66</td></tr><tr><td>内标元素</td><td>\( ^{72}\mathrm {Ge}/^{115}\mathrm {In} \)</td><td>\( ^{103}\mathrm {Rh}/^{115}\mathrm {In} \)</td><td>\( ^{45}\mathrm {Sc}/^{72}\mathrm {Ge} \)</td><td>\( ^{45}\mathrm {Sc}/^{72}\mathrm {Ge} \)</td><td>\( ^{185}\mathrm {Re}/^{209}\mathrm {Bi} \)</td><td>\( ^{103}\mathrm {Rh}/^{115}\mathrm {In} \)</td><td>\( ^{72}\mathrm {Ge}/^{103}\mathrm {Rh} \)</td></tr><tr><td>分析模式</td><td>普通/碰撞反应池</td><td>普通/碰撞反应池</td><td>碰撞反应池</td><td>普通/碰撞反应池</td><td>普通/碰撞反应池</td><td>普通/碰撞反应池</td><td>普通/碰撞反应池</td></tr></table>

A.3 ICP-MS测定中砷、镉、铅元素推荐采用的干扰校正方程见表A.3。

表 A.3 元素干扰校正方程  

<table><tr><td>同位素</td><td>推荐的校正方程</td></tr><tr><td>75As</td><td>[75As]=[75]-3.127 8×[77]+1.017 7×[78]</td></tr><tr><td>111Cd</td><td>[111Cd]=[111]-1.072 8×[108]+0.763 8×[106]</td></tr><tr><td>114Cd</td><td>[114Cd]=[114]-1.628 5×[108]-0.014 9×[118]</td></tr><tr><td>208Pb</td><td>[208Pb]=[206]+[207]+[208]</td></tr><tr><td colspan="2">注1: [X]为质荷比X处的质谱信号强度——离子每秒计数值(CPS)。注2: 对于同量异位素干扰能够通过仪器的碰撞/反应模式得以消除的情况下,除铅元素外,其他元素可不采用干扰校正方程。注3: 低含量铬元素测定需要采用碰撞/反应模式。</td></tr></table>

A.4 ICP-OES测定食品接触材料各元素迁移量的参考工作条件见表A.4。

表 A.4 ICP-OES 参考工作条件  

<table><tr><td>仪器参数</td><td>工作条件</td></tr><tr><td>射频功率</td><td>1 200 W</td></tr><tr><td>观测方向</td><td>轴向观测或双向观测</td></tr><tr><td>雾化气流量</td><td>0.70 L/min</td></tr><tr><td>辅助气流量</td><td>1.00 L/min</td></tr><tr><td>等离子体气流量</td><td>12 L/min</td></tr><tr><td>分析泵速</td><td>1.0 mL/min</td></tr><tr><td rowspan="2">积分时间</td><td>短波:15 s</td></tr><tr><td>长波:25 s</td></tr><tr><td colspan="2">注:不同型号仪器根据实际情况而定,上述仪器参数和工作条件仅供参考。</td></tr></table>

A.5 ICP-OES测定各种金属元素的推荐分析波长见表A.5。

表 A.5 元素推荐分析波长  
单位为纳米  

<table><tr><td>分析元素</td><td>As</td><td>Cd</td><td>Cr</td><td>Ni</td><td>Pb</td><td>Sb</td><td>Zn</td></tr><tr><td rowspan="2">分析波长</td><td>188.980</td><td>214.438</td><td rowspan="2">267.716</td><td>221.647</td><td rowspan="2">220.353</td><td>206.833</td><td>202.548</td></tr><tr><td>193.759</td><td>226.502</td><td>231.604</td><td>217.581</td><td>213.856</td></tr><tr><td colspan="8">注:考虑到不同型号仪器存在个体差异,具体分析波长可根据实际情况选定。</td></tr></table>

A.6 纸制品和软木塞样品消解参考条件见表A.6。

表 A.6 样品消解参考条件  

<table><tr><td>消解方式</td><td>步骤</td><td>控制温度℃</td><td>升温时间min</td><td>恒温时间</td></tr><tr><td rowspan="3">微波消解</td><td>1</td><td>120</td><td>5</td><td>5 min</td></tr><tr><td>2</td><td>150</td><td>5</td><td>10 min</td></tr><tr><td>3</td><td>190</td><td>5</td><td>20 min</td></tr><tr><td rowspan="3">压力罐消解</td><td>1</td><td>80</td><td>-</td><td>2 h</td></tr><tr><td>2</td><td>120</td><td>-</td><td>2 h</td></tr><tr><td>3</td><td>150</td><td>-</td><td>4 h</td></tr><tr><td colspan="5">注:不同型号仪器根据实际情况而定,上述仪器参数和工作条件仅供参考。</td></tr></table>

File: _all_md/GB 31604.49-2023食品安全国家标准 食品接触材料及制品 多元素的测定和多元素迁移量的测定.md
# 食品安全国家标准

# 食品接触材料及制品

# 多元素的测定和多元素迁移量的测定

2023-09-06 发布

2024-03-06 实施

# 前言

本标准代替GB31604.49—2016《食品安全国家标准 食品接触材料及制品 砷、镉、铬、铅的测定和砷、镉、铬、镍、铅、锑、锌迁移量的测定》。

本标准与GB31604.49—2016相比，主要变化如下：

——标准名称修改为“食品安全国家标准 食品接触材料及制品 多元素的测定和多元素迁移量的测定”；  
——修改了第一篇的范围；  
——增加了电感耦合等离子体发射光谱法作为第一篇第二法；  
——第二篇中增加了铝、钡、钴、铜、铁、锂、锰、钼、锡迁移量的测定方法；  
——第二篇第一法中增加了橄榄油模拟物的检出限和定量限。

# 食品安全国家标准

# 食品接触材料及制品

# 多元素的测定和多元素迁移量的测定

# 1 范围

本标准规定了食品接触材料及制品中砷、镉、铬、铅的测定和铝、砷、钡、镉、钴、铬、铜、铁、锂、锰、钼、镍、铅、锑、锡和锌迁移量的测定。

第一篇适用于食品接触用纸和纸板材料及制品、软木塞和竹木制品中砷、镉、铬、铅的测定。

第二篇适用于食品接触用塑料材料及制品、食品接触用涂料及涂层、食品接触用橡胶材料及制品、食品接触材料及制品用油墨、食品接触材料及制品用黏合剂、食品接触用纸和纸板材料及制品、奶嘴、搪瓷制品、陶瓷制品、玻璃制品、食品接触用塑料树脂、食品接触用金属材料及制品中铝、砷、钡、镉、钴、铬、铜、铁、锂、锰、钼、镍、铅、锑、锡和锌迁移量的测定。

# 第一篇 砷、镉、铬、铅的测定

# 第一法 电感耦合等离子体质谱法

# 2 原理

试样经粉碎后采用硝酸进行消解，所得溶液经水稀释定容后，采用电感耦合等离子体质谱仪测定，以元素特定质量数(质荷比， $m / z$ )定性，采用外标法定量分析。

# 3 试剂和材料

除非另有说明，本方法所用试剂均为优级纯，水为GB/T6682规定的一级水。

# 3.1 试剂

3.1.1 硝酸 $(\mathrm{HNO}_3)$ ：优级纯或更高纯度。  
3.1.2 氯气（Ar）：氯气 $(\geqslant 99.995\%)$ 或液氯。  
3.1.3 氢气（He）：氢气 $(\geq 99.995\%)$

# 3.2 试剂配制

3.2.1 硝酸溶液 $(5 + 95)$ ：量取 $50~\mathrm{mL}$ 硝酸，缓慢加入到 $950~\mathrm{mL}$ 水中，混匀。  
3.2.2 硝酸溶液 $(1 + 4)$ ：量取 $1\mathrm{L}$ 硝酸，缓慢加入到 $4\mathrm{L}$ 水中，混匀。

# 3.3 标准品

3.3.1 元素标准溶液 $(1000\mathrm{mg / L}$ 或 $100\mathrm{mg / L})$ ：砷、镉、铬、铅采用经国家认证并授予标准物质证书的单元素或多元素标准储备液，保存期1年。

3.3.2 内标元素溶液（ $1000\mathrm{mg / L}$ 或 $100\mathrm{mg / L}$ ）：钪、锗、铑、铟、铼、铋采用经国家认证并授予标准物质证书的单元素或多元素标准储备液，保存期2年。

# 3.4 标准溶液配制

3.4.1 混合标准工作溶液：准确吸取适量单元素或多元素混合标准储备液，用硝酸溶液 $(5 + 95)$ 逐级稀释配成混合标准系列溶液，各元素浓度见附录A中表A.1。混合标准系列溶液配制后转移至棕色玻璃容器中常温避光保存，保存期1个月。

注：可根据仪器的灵敏度、线性范围以及试样溶液中各元素实际含量适当调整标准系列溶液中该元素的浓度和范围。

3.4.2 内标工作溶液：取适量内标单元素储备液或内标多元素储备液，用硝酸溶液 $(5 + 95)$ 配制成合适浓度的多元素内标工作液，样液混合后的内标元素参考浓度见附录A中A.5。内标工作液配制后转移至棕色玻璃容器中常温避光保存，保存期1个月。

注：内标溶液可在配制混合标准系列溶液和待测试样溶液中手动定量加入，亦可由仪器在线加入。内标浓度可以根据内标进样量和样品进样量比例进行调节。

# 4 仪器和设备

注：所有玻璃器皿及塑料器皿均需用硝酸溶液 $(1 + 4)$ 浸泡过夜，用水冲洗干净备用。

4.1 电感耦合等离子体质谱仪(ICP-MS)。  
4.2 分析天平：感量 $0.1\mathrm{mg}$   
4.3 微波消解仪：配有聚四氟乙烯消解内罐。  
4.4 压力消解罐：配有聚四氟乙烯消解内罐。  
4.5 可控温电热板。  
4.6 恒温干燥箱。  
4.7 超声清洗机。  
4.8 样品粉碎设备。

# 5 分析步骤

# 5.1 试样制备

取适量样品，采用合适的粉碎设备将样品切割或研磨成粉末，混匀。

# 5.2 试样消解

# 5.2.1 微波消解法

# 5.2.1.1 试样溶液的制备

称取 $0.5\mathrm{g}$ (精确至 $0.1\mathrm{mg}$ ) 试样, 置于聚四氟乙烯消解内罐中, 加入 $5\mathrm{mL} \sim 8\mathrm{mL}$ 硝酸, 加盖放置 $1\mathrm{h}$ , 将消解罐密封后置于微波消解系统中, 按照微波消解仪标准操作步骤进行消解 (消解参考条件见附录B中表B.1)。消解结束后, 将消解罐移出消解仪, 待消解罐完全冷却后再缓慢开启内盖, 用少量水分两次冲洗内盖合并于消解罐中。将消解罐放在控温电热板上于约 $140^{\circ}\mathrm{C}$ 加热 $30\mathrm{min}$ , 或置于超声清洗机中超声 $5\mathrm{min}$ , 将消解液全部转移至 $25\mathrm{mL}$ 或 $50\mathrm{mL}$ 容量瓶中, 用水定容至刻度, 混匀, 待测。

# 5.2.1.2 空白试验

除不加试样外，按照5.2.1.1进行处理，得到空白试验溶液。

# 5.2.2 压力罐消解法

# 5.2.2.1 试样溶液的制备

称取 $0.5\mathrm{g}$ (精确至 $0.1\mathrm{mg}$ ) 经粉碎的试样，置于聚四氟乙烯消解内罐中，加入 $5\mathrm{mL} \sim 8\mathrm{mL}$ 硝酸，加盖放置 $1\mathrm{h}$ ，将消解内罐密封于不锈钢外罐中，放入恒温干燥箱中消解（消解参考条件见附录B中表B.1）。消解结束后，待消解罐完全冷却后再缓慢开启内盖，用少量水分两次冲洗内盖合并于消解罐中。将消解罐放在控温电热板上于约 $140^{\circ}\mathrm{C}$ 加热 $30\mathrm{min}$ ，或置于超声清洗机中超声 $5\mathrm{min}$ ，将消解液全部转移至 $25\mathrm{mL}$ 或 $50\mathrm{mL}$ 容量瓶中，用水定容至刻度，混匀，待测。

# 5.2.2.2 空白试验

除不加试样外，按照5.2.2.1进行处理，得到空白试验溶液。

# 5.3 仪器参考条件

# 5.3.1 仪器操作条件

仪器参考工作条件见附录B中表B.2，元素参考分析模式见附录B中表B.3。

注：对没有合适消除干扰模式的仪器，需采用干扰校正方程对测定结果进行校正，砷、镉、铅等元素干扰校正方程见附录B中表B.4。

# 5.3.2 测定参考条件

在所选仪器工作条件下，编辑测定方法、根据待测元素的性质选择相应的内标元素，待测元素和内标元素质荷比 $(m / z)$ 见附录B中表B.5。

# 5.4 标准曲线的制作

按浓度由低到高，测定含有内标元素的混合标准工作溶液中待测元素及内标元素的信号响应值，以待测元素的浓度为横坐标，待测元素与所选内标元素信号响应值的比值为纵坐标，绘制标准曲线。

# 5.5 试样溶液的测定

分别将空白试验溶液和试样溶液注入电感耦合等离子体质谱仪中，测定待测元素和内标元素的信号响应值，根据标准曲线得到试样溶液中待测元素的浓度。若测定结果超出标准曲线的线性范围，以硝酸溶液 $(5 + 95)$ 稀释后再进行测定。

# 6 分析结果的表述

试样中待测元素残留量按式(1)计算。

$$
X = \frac {\left(c - c _ {0}\right) \times V \times f}{m \times 1 0 0 0} \quad \dots \tag {1}
$$

式中：

$X$ ——试样中待测元素的残留量，单位为毫克每千克 $(\mathrm{mg / kg})$ ；

$c$ ——试样溶液中待测元素的质量浓度，单位为微克每升 $(\mu \mathrm{g} / \mathrm{L})$ ；

$c_{0}$ ——空白试验溶液中待测元素的质量浓度，单位为微克每升 $(\mu \mathrm{g} / \mathrm{L})$ ；

$V$ ——试样溶液的定容体积，单位为毫升 $(\mathrm{mL})$ ；

$f$ ——试样溶液的稀释倍数；

$m$ ——试样称取的质量，单位为克(g)；

1000——换算系数。

元素残留量 $< 0.100 \mathrm{mg} / \mathrm{kg}$ 时，计算结果保留2位有效数字；元素残留量 $\geqslant 0.100 \mathrm{mg} / \mathrm{kg}$ 时，计算结果保留3位有效数字。

# 7 精密度

食品接触材料及制品中各元素残留量 $>1.00\mathrm{mg / kg}$ 时，在重复性条件下获得的两次独立测定结果的绝对差值不得超过算术平均值的 $10\%$ ； $0.100\mathrm{mg / kg} < \text{各元素残留量} \leqslant 1.00\mathrm{mg / kg}$ 时，在重复性条件下获得的两次独立测定结果的绝对差值不得超过算术平均值的 $15\%$ ；各元素残留量 $\leqslant 0.100\mathrm{mg / kg}$ 时，在重复性条件下获得的两次独立测定结果的绝对差值不得超过算术平均值的 $20\%$ 。

# 8 其他

当称样量 $0.5\mathrm{g}$ ，定容至 $50~\mathrm{mL}$ 时，各元素检出限及定量限见表1。

表 1 本方法各元素检出限和定量限  

<table><tr><td>元素</td><td>As</td><td>Cd</td><td>Cr</td><td>Pb</td></tr><tr><td>检出限/(mg/kg)</td><td>0.01</td><td>0.0005</td><td>0.02</td><td>0.02</td></tr><tr><td>定量限/(mg/kg)</td><td>0.04</td><td>0.002</td><td>0.05</td><td>0.05</td></tr></table>

# 第二法 电感耦合等离子体发射光谱法

# 9 原理

试样经粉碎后采用硝酸进行消解，所得溶液经水稀释定容后，采用电感耦合等离子体发射光谱仪测定，以元素的特征谱线波长定性，采用外标法定量分析。

# 10 试剂和材料

除非另有说明，本方法所用试剂均为优级纯，水为GB/T6682规定的一级水。

# 10.1 试剂

10.1.1 硝酸 $(\mathrm{HNO}_3)$ ：优级纯或更高纯度。  
10.1.2 氩气（Ar）：氩气 $(\geq 99.995\%)$ 或液氩。

# 10.2 试剂配制

10.2.1 硝酸溶液 $(5 + 95)$ ：量取 $50~\mathrm{mL}$ 硝酸，缓慢加入到 $950~\mathrm{mL}$ 水中，混匀。  
10.2.2 硝酸溶液 $(1 + 4)$ ：量取 $1\mathrm{L}$ 硝酸，缓慢加入到 $4\mathrm{L}$ 水中，混匀。

# 10.3 标准品

元素标准溶液(1000 mg/L或100 mg/L)：砷、镉、铬、铅采用经国家认证并授予标准物质证书的单

元素或多元素标准储备液，保存期1年。

# 10.4 标准溶液配制

混合标准工作溶液：精确吸取适量单元素或多元素混合标准贮备液，用硝酸溶液 $(5 + 95)$ 逐级稀释配成混合标准系列溶液，各元素质量浓度见附录A中表A.2。混合标准系列溶液配制后转移至棕色玻璃容器中常温避光保存，保存期1个月。

注：可根据仪器的灵敏度、线性范围以及试样溶液中各元素实际含量适当调整标准系列溶液中该元素的浓度和范围。

# 11 仪器和设备

注：所有玻璃器皿及塑料器皿均需用硝酸溶液 $(1 + 4)$ 浸泡过夜，用水冲洗干净备用。

11.1 电感耦合等离子体发射光谱仪(ICP-OES)。  
11.2 天平：感量为 $0.1\mathrm{mg}$ 。  
11.3 微波消解仪：配有聚四氟乙烯消解内罐。  
11.4 压力消解罐：配有聚四氟乙烯消解内罐。  
11.5 可控温电热板。  
11.6 恒温干燥箱。  
11.7 超声水浴箱。  
11.8 样品粉碎设备。

# 12 分析步骤

# 12.1 试样制备

同5.1。

# 12.2 试样消解

# 12.2.1 微波消解法

同5.2.1。

# 12.2.2 压力罐消解法

同5.2.2。

# 12.3 仪器参考条件

优化工作条件，使待测元素的灵敏度等指标达到分析要求，编辑测定方法、选择各待测元素合适分析谱线，仪器操作参考条件见附录B中B.3.1，待测元素推荐分析谱线见附录B中表B.6。

# 12.4 标准曲线的制作

将混合标准工作溶液注入电感耦合等离子体发射光谱仪中，按浓度由低到高测定待测元素分析谱线的强度信号响应值，以待测元素的浓度为横坐标，其分析谱线强度响应值为纵坐标，绘制标准曲线。

# 12.5 试样溶液的测定

将空白试验溶液和试样溶液分别注入电感耦合等离子体发射光谱仪中，测定待测元素分析谱线强

度的信号响应值，根据标准曲线得到试样溶液中待测元素的浓度。若测定结果超出标准曲线的线性范围，以硝酸溶液 $(5 + 95)$ 稀释后再进行测定。

# 13 分析结果的表述

试样中待测元素残留量按式(2)计算：

$$
X = \frac {\left(c - c _ {0}\right) \times V \times f \times 1 0 0 0}{m \times 1 0 0 0} \tag {2}
$$

式中：

$X$ ——试样中待测元素的残留量，单位为毫克每千克 $(\mathrm{mg / kg})$ ；

$c$ ——试样溶液中待测元素的质量浓度，单位为毫克每升 $(\mathrm{mg / L})$ ；

$c_{0}$ ——空白试验溶液中待测元素的质量浓度，单位为毫克每升 $(\mathrm{mg / L})$ ；

$V$ ——试样溶液的定容体积，单位为毫升 $(\mathrm{mL})$ ；

$f$ ——试样溶液的稀释倍数；

1000——换算系数；

$m$ ——试样称取的质量，单位为克(g)。

元素残留量 $< 0.100\mathrm{mg / kg}$ 时，计算结果保留2位有效数字；元素残留量 $\geqslant 0.100\mathrm{mg / kg}$ 时，计算结果保留3位有效数字。

# 14 精密度

同第7章。

# 15 其他

当称样量 $0.5\mathrm{g}$ ，定容至 $50~\mathrm{mL}$ 时，各元素检出限及定量限见表2。

表 2 本方法各元素检出限和定量限  

<table><tr><td>元素</td><td>As</td><td>Cd</td><td>Cr</td><td>Pb</td></tr><tr><td>检出限/(mg/kg)</td><td>1</td><td>0.1</td><td>1</td><td>1</td></tr><tr><td>定量限/(mg/kg)</td><td>3</td><td>0.3</td><td>3</td><td>3</td></tr></table>

# 第二篇 铝、砷、钡、镉、钴、铬、铜、铁、锂、锰、钼、镍、铅、锑、锡、锌迁移量的测定

# 第一法 电感耦合等离子体质谱法

# 16 原理

食品接触材料及制品进行迁移试验后，浸泡液经过前处理，采用电感耦合等离子体质谱仪测定，以元素特定质量数(质荷比， $m / z$ )定性，采用外标法定量分析。

# 17 试剂和材料

除非另有说明，本方法所用试剂均为优级纯，水为GB/T6682规定的一级水。

# 17.1 试剂

17.1.1 硝酸 $\mathrm{(HNO_3)}$ ：优级纯或更高纯度。  
17.1.2 氩气（Ar）：氩气 $(\geq 99.995\%)$ 或液氩。  
17.1.3 氦气（He）：氦气 $(\geq 99.995\%)$ 。  
17.1.4 配制食品模拟物所需试剂：按照GB5009.156的规定。

# 17.2 试剂配制

17.2.1 食品模拟物： $4\%$ （体积分数）乙酸、 $10\%$ （体积分数）乙醇、 $20\%$ （体积分数）乙醇、 $50\%$ （体积分数）乙醇、 $95\%$ （体积分数）乙醇、 $1\mathrm{g/L}$ 柠檬酸、 $5\mathrm{g/L}$ 柠檬酸、人造自来水按照GB5009.156的规定配制。  
17.2.2 硝酸溶液 $(5 + 95)$ ：量取 $50~\mathrm{mL}$ 硝酸，缓慢加入到 $950~\mathrm{mL}$ 水中，混匀。  
17.2.3 硝酸溶液 $(1 + 4)$ ：量取 $1\mathrm{L}$ 硝酸，缓慢加入到 $4\mathrm{L}$ 水中，混匀。

# 17.3 标准品

17.3.1 元素标准溶液 $(1000\mathrm{mg / L}$ 或 $100\mathrm{mg / L})$ ：铝、砷、钡、镉、钴、铬、铜、铁、锂、锰、钼、镍、铅、锑、锡和锌采用经国家认证并授予标准物质证书的单元素或多元素标准储备液，保存期1年。  
17.3.2 内标元素溶液 $(1000\mathrm{mg / L}$ 或 $100\mathrm{mg / L})$ ：钪、锗、铑、铟、铼、铋采用经国家认证并授予标准物质证书的单元素或多元素标准储备液，保存期2年。

# 17.4 标准溶液配制

17.4.1 混合标准工作溶液：准确吸取适量单元素或多元素混合标准储备液，用 $4\%$ （体积分数）乙酸溶液[适用于 $4\%$ （体积分数)乙酸试样溶液]、 $1\mathrm{g/L}$ 柠檬酸溶液和 $5\mathrm{g/L}$ 柠檬酸溶液（分别适用于不同浓度柠檬酸试样溶液）、硝酸溶液 $(5+95)$ （适用于人造自来水、酒精类、异辛烷和橄榄油试样溶液）逐级稀释配成混合标准系列溶液，各元素浓度见附录A中表A.3。混合标准系列溶液配制后转移至棕色玻璃容器中常温保存，保存期1个月。

注：可根据仪器的灵敏度、线性范围以及食品模拟物迁移试样溶液中各元素实际含量适当调整标准系列溶液中该元素的浓度和范围。

17.4.2 内标工作溶液：取适量内标单元素或多元素储备液，用硝酸溶液 $(5 + 95)$ 配制成合适浓度的多元素内标使用液，样液混合后的内标元素参考浓度见附录A中A.5。内标工作液配制后转移至棕色玻璃容器中常温保存，保存期1个月。

注：内标溶液可在配制混合标准系列溶液和待测试样溶液中手动定量加入，亦可由仪器在线加入。内标浓度可以根据内标进样量和样品进样量比例进行调节。

# 18 仪器和设备

注：所有玻璃器皿及塑料器皿均需用硝酸溶液 $(1 + 4)$ 浸泡过夜，用水冲洗干净备用。

18.1 电感耦合等离子体质谱仪(ICP-MS)。  
18.2 分析天平：感量分别为 $0.01\mathrm{g}$ 和 $0.1\mathrm{mg}$

18.3 可控温电热板。  
18.4 旋转蒸发仪。  
18.5 微孔滤膜：亲水PTFE， $0.45\mu \mathrm{m}$

# 19 分析步骤

# 19.1 试样制备

# 19.1.1 食品模拟物种类

本标准迁移实验采用 $4\%$ （体积分数)乙酸、 $10\%$ （体积分数)乙醇、 $20\%$ （体积分数)乙醇、 $50\%$ （体积分数)乙醇、 $95\%$ （体积分数)乙醇、 $1\mathrm{g / L}$ 柠檬酸、 $5\mathrm{g / L}$ 柠檬酸、人造自来水、橄榄油和异辛烷作为食品模拟物。

# 19.1.2 迁移试验

根据待测样品的预期用途和使用条件，按照GB5009.156、GB31604.1和相关产品标准规定的迁移试验方法及试验条件进行迁移试验。食品模拟物浸泡液经充分混匀后，取部分浸泡液用于分析。

# 19.1.3 试样溶液的制备

# 19.1.3.1 $4\%$ （体积分数）乙酸和柠檬酸试样溶液

$4\%$ （体积分数)乙酸浸泡液、 $1\mathrm{g / L}$ 柠檬酸和 $5\mathrm{g / L}$ 柠檬酸浸泡液经微孔滤膜过滤后直接进样测定。

# 19.1.3.2 人造自来水试样溶液

取 $2.5\mathrm{mL}$ 硝酸置于 $50~\mathrm{mL}$ 容量瓶中，用经微孔滤膜过滤所得的人造自来水浸泡液滤液定容，混匀备用。

# 19.1.3.3 酒精类试样溶液

准确称取 $10\%$ （体积分数)乙醇、 $20\%$ （体积分数)乙醇、 $50\%$ （体积分数)乙醇和 $95\%$ （体积分数)乙醇浸泡液 $10\mathrm{g}$ (精确至 $0.01\mathrm{g}$ )于消解管或 $100~\mathrm{mL}$ 三角烧瓶中，置于可控温电热板上，于约 $150^{\circ}C$ 将试样溶液蒸发至近干，然后加入 $5\mathrm{mL}$ 硝酸溶液 $(5 + 95)$ ，继续加热 $5\mathrm{min}\sim 10\mathrm{min}$ ，防止蒸干，取出冷却至室温后用硝酸溶液 $(5 + 95)$ 转移并定容至 $10~\mathrm{mL}$ ，混匀备用。

# 19.1.3.4 橄榄油试样溶液

称取 $0.5\mathrm{g}$ （精确至 $0.1\mathrm{mg}$ )橄榄油浸泡液，按照5.2的规定进行前处理。

# 19.1.3.5 异辛烷试样溶液

准确称取异辛烷浸泡液 $10\mathrm{g}$ （精确至 $0.01\mathrm{g}$ ）于 $50~\mathrm{mL}$ 梨形蒸馏瓶中，在常温水浴中减压旋转蒸发至干，然后用硝酸溶液 $(5 + 95)$ 分3次冲洗梨形蒸馏瓶，合并冲洗液，用硝酸溶液 $(5 + 95)$ 定容至 $10~\mathrm{mL}$ ，混匀备用。

# 19.1.3.6 空白试验溶液

未与食品接触材料及制品接触的食品模拟物按照19.1.2和19.1.3处理即得空白试验溶液。

# 19.2 仪器参考条件

同5.3。

# 19.3 标准曲线的制作

按浓度由低到高，测定含有内标元素的混合标准工作溶液中待测元素及内标元素的信号响应值，以待测元素的浓度为横坐标，待测元素与所选内标元素信号响应值的比值为纵坐标，绘制标准曲线。

# 19.4 试样溶液的测定

分别将空白试验溶液和试样溶液注入电感耦合等离子体质谱仪中，测定待测元素和内标元素的信号响应值，根据标准曲线得到食品模拟物试样溶液中待测元素的浓度。若测定结果超出标准曲线的线性范围，以17.4.1中相应的食品模拟物稀释后再进行测定。

# 20 分析结果的表述

20.1 $4\%$ （体积分数）乙酸、 $1\mathrm{g/L}$ 柠檬酸、 $5\mathrm{g/L}$ 柠檬酸和人造自来水试样溶液中元素的含量按式（3）计算。

$$
X = \frac {\left(c - c _ {0}\right) \times V _ {2}}{1 0 0 0 \times V _ {1}} \tag {3}
$$

式中：

X ——食品模拟物试样溶液中待测元素的含量，单位为毫克每升 $(\mathrm{mg / L})$ ；

c 食品模拟物试样溶液中待测元素的质量浓度，单位为微克每升 $(\mu \mathrm{g} / \mathrm{L})$ ；

$c_{0}$ ——空白试验溶液中待测元素的质量浓度，单位为微克每升 $(\mu \mathrm{g} / \mathrm{L})$ ；

$V_{2}$ ——食品模拟物试样溶液的定容体积，单位为毫升 $(\mathrm{mL})$ ；

1000——换算系数；

$V_{1}$ ——食品模拟物试样溶液的取样体积，单位为毫升 $(\mathrm{mL})$ 。

元素含量 $< 0.100 \mathrm{mg} / \mathrm{kg}$ 时，计算结果保留2位有效数字；元素含量 $\geqslant 0.100 \mathrm{mg} / \mathrm{kg}$ 时，计算结果保留3位有效数字。

20.2 酒精类、橄榄油和异辛烷试样溶液中元素的含量按式(4)计算。

$$
X = \frac {\left(c - c _ {0}\right) \times V}{1 0 0 0 \times m} \tag {4}
$$

式中：

$X$ ——食品模拟物试样溶液中待测元素的含量，单位为毫克每千克 $(\mathrm{mg / kg})$ ；

c 食品模拟物试样溶液中待测元素的质量浓度，单位为微克每升 $(\mu \mathrm{g} / \mathrm{L})$

$c_{0}$ ——空白试验溶液中待测元素的质量浓度，单位为微克每升 $(\mu \mathrm{g} / \mathrm{L})$ ；

V ——食品模拟物试样溶液的定容体积，单位为毫升 $(\mathrm{mL})$ ；

1000——换算系数；

$m$ ——食品模拟物试样溶液的取样量，单位为克 $(\mathrm{g})$ 。

元素含量 $< 0.100 \mathrm{mg} / \mathrm{kg}$ 时，计算结果保留2位有效数字；元素含量 $\geqslant 0.100 \mathrm{mg} / \mathrm{kg}$ 时，计算结果保留3位有效数字。

# 20.3 各元素迁移量的计算

由20.1和20.2得到的金属元素含量按照GB5009.156进行迁移量的计算。

# 21 精密度

食品模拟物试样溶液中各元素含量 $>1.00\mathrm{mg / kg}$ 时，在重复性条件下获得的两次独立测定结果的绝对差值不得超过算术平均值的 $10\%$ ； $0.100\mathrm{mg / kg} < \text{各元素含量} \leqslant 1.00\mathrm{mg / kg}$ 时，在重复性条件下获得的两次独立测定结果的绝对差值不得超过算术平均值的 $15\%$ ；各元素含量 $\leqslant 0.100\mathrm{mg / kg}$ 时，在重复性条件下获得的两次独立测定结果的绝对差值不得超过算术平均值的 $20\%$ 。

# 22 其他

当称样量 $0.5\mathrm{g}$ ，定容至 $25~\mathrm{mL}$ 时，橄榄油食品模拟物中各元素检出限和定量限见表3，其他食品模拟物中各元素的检出限和定量限见表4。

表 3 橄榄油食品模拟物中各元素检出限和定量限  

<table><tr><td>序号</td><td>元素</td><td>检出限 mg/kg</td><td>定量限 mg/kg</td><td>序号</td><td>元素</td><td>检出限 mg/kg</td><td>定量限 mg/kg</td></tr><tr><td>1</td><td>Al</td><td>0.5</td><td>2</td><td>9</td><td>Li</td><td>0.1</td><td>0.3</td></tr><tr><td>2</td><td>As</td><td>0.01</td><td>0.04</td><td>10</td><td>Mn</td><td>0.1</td><td>0.4</td></tr><tr><td>3</td><td>Ba</td><td>0.1</td><td>0.3</td><td>11</td><td>Mo</td><td>0.1</td><td>0.3</td></tr><tr><td>4</td><td>Cd</td><td>0.005</td><td>0.02</td><td>12</td><td>Ni</td><td>0.1</td><td>0.4</td></tr><tr><td>5</td><td>Co</td><td>0.003</td><td>0.01</td><td>13</td><td>Pb</td><td>0.02</td><td>0.05</td></tr><tr><td>6</td><td>Cr</td><td>0.05</td><td>0.2</td><td>14</td><td>Sb</td><td>0.01</td><td>0.04</td></tr><tr><td>7</td><td>Cu</td><td>0.1</td><td>0.3</td><td>15</td><td>Sn</td><td>0.1</td><td>0.3</td></tr><tr><td>8</td><td>Fe</td><td>2</td><td>7</td><td>16</td><td>Zn</td><td>0.5</td><td>2</td></tr></table>

表 4 食品模拟物 (橄榄油除外) 中各元素检出限和定量限  

<table><tr><td>序号</td><td>元素</td><td>检出限 mg/L或mg/kg</td><td>定量限 mg/L或mg/kg</td><td>序号</td><td>元素</td><td>检出限 mg/L或mg/kg</td><td>定量限 mg/L或mg/kg</td></tr><tr><td>1</td><td>Al</td><td>0.006</td><td>0.02</td><td>9</td><td>Li</td><td>0.002</td><td>0.005</td></tr><tr><td>2</td><td>As</td><td>0.0002</td><td>0.0006</td><td>10</td><td>Mn</td><td>0.001</td><td>0.003</td></tr><tr><td>3</td><td>Ba</td><td>0.002</td><td>0.005</td><td>11</td><td>Mo</td><td>0.002</td><td>0.005</td></tr><tr><td>4</td><td>Cd</td><td>0.0001</td><td>0.0003</td><td>12</td><td>Ni</td><td>0.002</td><td>0.005</td></tr><tr><td>5</td><td>Co</td><td>0.0003</td><td>0.001</td><td>13</td><td>Pb</td><td>0.0003</td><td>0.001</td></tr><tr><td>6</td><td>Cr</td><td>0.002</td><td>0.005</td><td>14</td><td>Sb</td><td>0.002</td><td>0.005</td></tr><tr><td>7</td><td>Cu</td><td>0.002</td><td>0.005</td><td>15</td><td>Sn</td><td>0.002</td><td>0.005</td></tr><tr><td>8</td><td>Fe</td><td>0.01</td><td>0.03</td><td>16</td><td>Zn</td><td>0.006</td><td>0.02</td></tr></table>

# 第二法 电感耦合等离子体发射光谱法

# 23 原理

食品接触材料及制品进行迁移试验后，浸泡液经过前处理，采用电感耦合等离子体发射光谱仪测定，以元素的特征谱线波长定性，采用外标法定量分析。

# 24 试剂和材料

除非另有说明，本方法所用试剂均为优级纯，水为 $\mathrm{GB / T6682}$ 规定的一级水。

# 24.1 试剂

24.1.1 硝酸 $(\mathrm{HNO}_3)$ ：优级纯或更高纯度。  
24.1.2 氩气 $(\mathrm{Ar})$ ：氩气 $(\geq 99.995\%)$ 或液氩。  
24.1.3 配制食品模拟物所需试剂：按照GB5009.156的规定。

# 24.2 试剂配制

24.2.1 食品模拟物： $4\%$ （体积分数）乙酸、 $10\%$ （体积分数）乙醇、 $20\%$ （体积分数）乙醇、 $50\%$ （体积分数）乙醇、 $95\%$ （体积分数）乙醇、 $1\mathrm{g/L}$ 柠檬酸、 $5\mathrm{g/L}$ 柠檬酸、人造自来水按照GB5009.156的规定配制。  
24.2.2 硝酸溶液 $(5 + 95)$ ：量取 $50~\mathrm{mL}$ 硝酸，缓慢加入到 $950~\mathrm{mL}$ 水中，混匀。  
24.2.3 硝酸溶液 $(1 + 4)$ ：量取 $1\mathrm{L}$ 硝酸，缓慢加入到 $4\mathrm{L}$ 水中，混匀。

# 24.3 标准品

元素标准溶液 $(1000\mathrm{mg / L}$ 或 $100\mathrm{mg / L})$ ：铝、砷、钡、镉、钴、铬、铜、铁、锂、锰、钼、镍、铅、锑、锡和锌采用经国家认证并授予标准物质证书的单元素或多元素标准储备液，保存期1年。

# 24.4 标准溶液配制

混合标准工作溶液：准确吸取适量单元素或多元素混合标准储备液，用 $4\%$ （体积分数）乙酸溶液[适用于 $4\%$ （体积分数)乙酸试样溶液]、 $1\mathrm{g/L}$ 柠檬酸溶液和 $5\mathrm{g/L}$ 柠檬酸溶液（分别适用于不同浓度柠檬酸试样溶液）、硝酸溶液 $(5+95)$ （适用于人造自来水、酒精类、异辛烷试样溶液）逐级稀释配成混合标准系列溶液，各元素质量浓度见附录A中表A.4。混合标准系列溶液配制后转移至棕色玻璃容器中常温保存，保存期1个月。

注：可根据仪器的灵敏度、线性范围以及食品模拟物迁移试样溶液中各元素实际含量适当调整标准系列溶液中该元素的浓度和范围。

# 25 仪器和设备

注：所有玻璃器皿及塑料器皿均需用硝酸溶液 $(1 + 4)$ 浸泡过夜，用水冲洗干净备用。

25.1 电感耦合等离子体发射光谱仪(ICP-OES)。  
25.2 分析天平：感量分别为 $0.01\mathrm{g}$ 和 $0.1\mathrm{mg}$

25.3 可控温电热板。  
25.4 旋转蒸发仪。  
25.5 微孔滤膜：亲水PTFE， $0.45\mu \mathrm{m}$

# 26 分析步骤

# 26.1 试样制备

$4\%$ （体积分数)乙酸、 $10\%$ （体积分数)乙醇、 $20\%$ （体积分数)乙醇、 $50\%$ （体积分数)乙醇、 $95\%$ （体积分数)乙醇、 $1\mathrm{g / L}$ 柠檬酸、 $5\mathrm{g / L}$ 柠檬酸、人造自来水和异辛烷试样溶液的制备同19.1。

# 26.2 仪器参考条件

在所选仪器工作条件下，使待测元素的灵敏度等指标达到分析要求，编辑测定方法、选择各待测元素合适分析谱线，仪器操作参考条件见附录B中B.3.1，待测元素推荐分析谱线见附录B中表B.6。

# 26.3 标准曲线的制作

将混合标准工作溶液注入电感耦合等离子体发射光谱仪中，按浓度由低到高测定待测元素分析谱线的强度信号响应值，以待测元素的浓度为横坐标，其分析谱线强度响应值为纵坐标，绘制标准曲线。

# 26.4 试样溶液的测定

将空白试验溶液和试样溶液分别注入电感耦合等离子体发射光谱仪中，测定待测元素分析谱线强度的信号响应值，根据标准曲线得到食品模拟物试样溶液中待测元素的浓度。若测定结果超出标准曲线的线性范围，以24.2.1中相应的食品模拟物稀释后再进行测定。

# 27 分析结果的表述

27.1 $4\%$ （体积分数）乙酸、 $1\mathrm{g/L}$ 柠檬酸、 $5\mathrm{g/L}$ 柠檬酸和人造自来水试样溶液中元素的含量按式(5)计算。

$$
X = \frac {\left(c - c _ {0}\right) \times V _ {2} \times 1 0 0 0}{V _ {1} \times 1 0 0 0} \tag {5}
$$

式中：

X ——食品模拟物试样溶液中待测元素的含量，单位为毫克每升 $(\mathrm{mg / L})$ ；

c 食品模拟物试样溶液中待测元素的质量浓度，单位为毫克每升 $(\mathrm{mg / L})$

$c_{0}$ ——空白试验溶液中待测元素的质量浓度，单位为毫克每升 $(\mathrm{mg / L})$ ；

$V_{2}$ ——食品模拟物试样溶液的定容体积，单位为毫升 $(\mathrm{mL})$ ；

1000 ——换算系数；

$V_{1}$ ——食品模拟物试样溶液的取样体积，单位为毫升 $(\mathrm{mL})$ 。

元素含量 $< 0.100 \mathrm{mg} / \mathrm{kg}$ 时，计算结果保留2位有效数字；元素含量 $\geqslant 0.100 \mathrm{mg} / \mathrm{kg}$ 时，计算结果保留3位有效数字。

27.2 酒精类和异辛烷试样溶液中元素的含量按式(6)计算。

$$
X = \frac {\left(c - c _ {0}\right) \times V \times 1 0 0 0}{m \times 1 0 0 0} \tag {6}
$$

式中：

X ——食品模拟物试样溶液中待测元素的含量，单位为毫克每千克 $(\mathrm{mg / kg})$ ；

$c$ ——食品模拟物试样溶液中待测元素的质量浓度，单位为微克每毫升 $(\mu \mathrm{g} / \mathrm{mL})$ ；

$c_{0}$ ——空白试验溶液中待测元素的质量浓度，单位为微克每毫升 $(\mu \mathrm{g} / \mathrm{mL})$ ；

$V$ ——食品模拟物试样溶液的定容体积，单位为毫升 $(\mathrm{mL})$ ；

1000 ——换算系数；

$m$ ——食品模拟物试样溶液的取样量，单位为克 $(\mathrm{g})$ 。

元素含量 $< 0.100 \mathrm{mg} / \mathrm{kg}$ 时，计算结果保留2位有效数字；元素含量 $\geqslant 0.100 \mathrm{mg} / \mathrm{kg}$ 时，计算结果保留3位有效数字。

# 27.3 各元素迁移量的计算

由27.1和27.2得到的金属元素含量再按照GB5009.156进行计算。

# 28 精密度

同第21章。

# 29 其他

各元素检出限及定量限见表5。

表 5 本方法各元素检出限和定量限  

<table><tr><td>序号</td><td>元素</td><td>检出限 mg/L或mg/kg</td><td>定量限 mg/L或mg/kg</td><td>序号</td><td>元素</td><td>检出限 mg/L或mg/kg</td><td>定量限 mg/L或mg/kg</td></tr><tr><td>1</td><td>Al</td><td>0.03</td><td>0.1</td><td>9</td><td>Li</td><td>0.03</td><td>0.1</td></tr><tr><td>2</td><td>As</td><td>0.02</td><td>0.05</td><td>10</td><td>Mn</td><td>0.01</td><td>0.03</td></tr><tr><td>3</td><td>Ba</td><td>0.03</td><td>0.1</td><td>11</td><td>Mo</td><td>0.01</td><td>0.03</td></tr><tr><td>4</td><td>Cd</td><td>0.01</td><td>0.03</td><td>12</td><td>Ni</td><td>0.01</td><td>0.03</td></tr><tr><td>5</td><td>Co</td><td>0.01</td><td>0.03</td><td>13</td><td>Pb</td><td>0.01</td><td>0.03</td></tr><tr><td>6</td><td>Cr</td><td>0.01</td><td>0.03</td><td>14</td><td>Sb</td><td>0.03</td><td>0.1</td></tr><tr><td>7</td><td>Cu</td><td>0.03</td><td>0.1</td><td>15</td><td>Sn</td><td>0.2</td><td>0.5</td></tr><tr><td>8</td><td>Fe</td><td>0.03</td><td>0.1</td><td>16</td><td>Zn</td><td>0.03</td><td>0.1</td></tr></table>

# 附录A

# 标准溶液系列质量浓度

A.1 ICP-MS方法(第一篇 第一法)中元素标准溶液系列质量浓度见表A.1。

表 A.1 ICP-MS 方法 (第一篇 第一法) 中元素的标准溶液系列质量浓度  

<table><tr><td rowspan="2">序号</td><td rowspan="2">元素</td><td colspan="6">标准系列浓度/(μg/L)</td></tr><tr><td>系列1</td><td>系列2</td><td>系列3</td><td>系列4</td><td>系列5</td><td>系列6</td></tr><tr><td>1</td><td>As</td><td>0</td><td>0.200</td><td>1.00</td><td>5.00</td><td>10.0</td><td>20.0</td></tr><tr><td>2</td><td>Cd</td><td>0</td><td>0.020 0</td><td>0.100</td><td>0.500</td><td>1.00</td><td>2.00</td></tr><tr><td>3</td><td>Cr</td><td>0</td><td>0.500</td><td>1.00</td><td>5.00</td><td>10.0</td><td>20.0</td></tr><tr><td>4</td><td>Pb</td><td>0</td><td>0.500</td><td>2.0</td><td>10.0</td><td>20.0</td><td>50.0</td></tr></table>

A.2 ICP-OES方法(第一篇 第二法)中元素标准溶液系列质量浓度见表A.2。

表 A.2 ICP-OES 方法 (第一篇 第二法) 中元素的标准溶液系列质量浓度  

<table><tr><td rowspan="2">序号</td><td rowspan="2">元素</td><td colspan="6">标准系列浓度/(mg/L)</td></tr><tr><td>系列1</td><td>系列2</td><td>系列3</td><td>系列4</td><td>系列5</td><td>系列6</td></tr><tr><td>1</td><td>As</td><td>0</td><td>0.100</td><td>0.500</td><td>1.00</td><td>2.00</td><td>5.00</td></tr><tr><td>2</td><td>Cd</td><td>0</td><td>0.050 0</td><td>0.100</td><td>0.500</td><td>1.00</td><td>2.00</td></tr><tr><td>3</td><td>Cr</td><td>0</td><td>0.050 0</td><td>0.100</td><td>0.500</td><td>1.00</td><td>2.00</td></tr><tr><td>4</td><td>Pb</td><td>0</td><td>0.100</td><td>0.500</td><td>1.00</td><td>2.00</td><td>5.00</td></tr></table>

A.3 ICP-MS方法(第二篇 第一法)中元素标准溶液系列质量浓度见表A.3。

表 A.3 ICP-MS 方法 (第二篇 第一法) 中元素的标准溶液系列质量浓度  

<table><tr><td rowspan="2">序号</td><td rowspan="2">元素</td><td colspan="6">标准系列浓度/(μg/L)</td></tr><tr><td>系列1</td><td>系列2</td><td>系列3</td><td>系列4</td><td>系列5</td><td>系列6</td></tr><tr><td>1</td><td>Al</td><td>0</td><td>20.0</td><td>50.0</td><td>100</td><td>200</td><td>400</td></tr><tr><td>2</td><td>As</td><td>0</td><td>1.00</td><td>5.00</td><td>10.0</td><td>50.0</td><td>100</td></tr><tr><td>3</td><td>Ba</td><td>0</td><td>5.00</td><td>10.0</td><td>50.0</td><td>100</td><td>200</td></tr><tr><td>4</td><td>Cd</td><td>0</td><td>0.500</td><td>1.00</td><td>5.00</td><td>10.0</td><td>50.0</td></tr><tr><td>5</td><td>Co</td><td>0</td><td>1.00</td><td>5.00</td><td>10.0</td><td>50.0</td><td>100</td></tr><tr><td>6</td><td>Cr</td><td>0</td><td>5.00</td><td>10.0</td><td>50.0</td><td>100</td><td>200</td></tr><tr><td>7</td><td>Cu</td><td>0</td><td>5.00</td><td>10.0</td><td>50.0</td><td>100</td><td>200</td></tr><tr><td>8</td><td>Fe</td><td>0</td><td>30.0</td><td>50.0</td><td>100</td><td>200</td><td>400</td></tr><tr><td>9</td><td>Li</td><td>0</td><td>5.00</td><td>10.0</td><td>50.0</td><td>100</td><td>200</td></tr><tr><td>10</td><td>Mn</td><td>0</td><td>5.00</td><td>10.0</td><td>50.0</td><td>100</td><td>200</td></tr><tr><td>11</td><td>Mo</td><td>0</td><td>5.00</td><td>10.0</td><td>50.0</td><td>100</td><td>200</td></tr><tr><td>12</td><td>Ni</td><td>0</td><td>5.00</td><td>10.0</td><td>50.0</td><td>100</td><td>200</td></tr><tr><td>13</td><td>Pb</td><td>0</td><td>1.00</td><td>5.00</td><td>10.0</td><td>50.0</td><td>100</td></tr><tr><td>14</td><td>Sb</td><td>0</td><td>5.00</td><td>10.0</td><td>50.0</td><td>100</td><td>200</td></tr><tr><td>15</td><td>Sn</td><td>0</td><td>5.00</td><td>10.0</td><td>50.0</td><td>100</td><td>200</td></tr><tr><td>16</td><td>Zn</td><td>0</td><td>20.0</td><td>50.0</td><td>100</td><td>200</td><td>400</td></tr></table>

A.4 ICP-OES方法(第二篇 第二法)中元素标准溶液系列质量浓度见表A.4。

表 A.4 ICP-OES 方法 (第二篇 第二法) 中元素的标准溶液系列质量浓度  

<table><tr><td rowspan="2">序号</td><td rowspan="2">元素</td><td colspan="6">标准系列浓度/(mg/L)</td></tr><tr><td>系列1</td><td>系列2</td><td>系列3</td><td>系列4</td><td>系列5</td><td>系列6</td></tr><tr><td>1</td><td>Al</td><td>0</td><td>0.100</td><td>0.500</td><td>1.00</td><td>2.00</td><td>5.00</td></tr><tr><td>2</td><td>As</td><td>0</td><td>0.100</td><td>0.500</td><td>1.00</td><td>2.00</td><td>5.00</td></tr><tr><td>3</td><td>Ba</td><td>0</td><td>0.100</td><td>0.500</td><td>1.00</td><td>2.00</td><td>5.00</td></tr><tr><td>4</td><td>Cd</td><td>0</td><td>0.050 0</td><td>0.100</td><td>0.500</td><td>1.00</td><td>2.00</td></tr><tr><td>5</td><td>Co</td><td>0</td><td>0.050 0</td><td>0.100</td><td>0.500</td><td>1.00</td><td>2.00</td></tr><tr><td>6</td><td>Cr</td><td>0</td><td>0.050 0</td><td>0.100</td><td>0.500</td><td>1.00</td><td>2.00</td></tr><tr><td>7</td><td>Cu</td><td>0</td><td>0.500</td><td>1.00</td><td>2.00</td><td>5.00</td><td>10.0</td></tr><tr><td>8</td><td>Fe</td><td>0</td><td>0.500</td><td>1.00</td><td>5.00</td><td>20.0</td><td>50.0</td></tr><tr><td>9</td><td>Li</td><td>0</td><td>0.100</td><td>0.500</td><td>1.00</td><td>2.00</td><td>5.00</td></tr><tr><td>10</td><td>Mn</td><td>0</td><td>0.100</td><td>0.500</td><td>1.00</td><td>2.00</td><td>5.00</td></tr><tr><td>11</td><td>Mo</td><td>0</td><td>0.100</td><td>0.500</td><td>1.00</td><td>2.00</td><td>5.00</td></tr><tr><td>12</td><td>Ni</td><td>0</td><td>0.100</td><td>0.500</td><td>1.00</td><td>2.00</td><td>5.00</td></tr><tr><td>13</td><td>Pb</td><td>0</td><td>0.100</td><td>0.500</td><td>1.00</td><td>2.00</td><td>5.00</td></tr><tr><td>14</td><td>Sb</td><td>0</td><td>0.100</td><td>0.500</td><td>1.00</td><td>2.00</td><td>5.00</td></tr><tr><td>15</td><td>Sn</td><td>0</td><td>1.00</td><td>5.00</td><td>20.00</td><td>50.00</td><td>100</td></tr><tr><td>16</td><td>Zn</td><td>0</td><td>0.500</td><td>1.00</td><td>5.00</td><td>20.0</td><td>50.0</td></tr></table>

A.5 ICP-MS方法(第一篇 第一法和第二篇 第一法)中内标元素使用液参考浓度。

当在线加入内标或手动定量加入内标时，需考虑使内标元素在样液中的浓度，样液混合后的内标元素参考浓度为 $25\mu \mathrm{g} / \mathrm{L}\sim 100\mu \mathrm{g} / \mathrm{L}$ ，低质量数内标元素可以适当提高使用液浓度。

# 附录B

# 仪器参考条件

B.1 纸和纸板材料及制品、软木塞和竹木制品样品消解参考条件见表B.1。

表 B. 1 样品消解参考条件  

<table><tr><td>消解方式</td><td>步骤</td><td>控制温度/℃</td><td>升温时间/min</td><td>恒温时间</td></tr><tr><td rowspan="3">微波消解</td><td>1</td><td>120</td><td>5</td><td>5 min</td></tr><tr><td>2</td><td>150</td><td>5</td><td>10 min</td></tr><tr><td>3</td><td>190</td><td>5</td><td>20 min</td></tr><tr><td rowspan="3">压力罐消解</td><td>1</td><td>80</td><td>-</td><td>2 h</td></tr><tr><td>2</td><td>120</td><td>-</td><td>2 h</td></tr><tr><td>3</td><td>160</td><td>-</td><td>4 h</td></tr></table>

B.2 电感耦合等离子体质谱仪(ICP-MS)。  
B.2.1 仪器操作参考条件见表B.2。

表 B.2 电感耦合等离子体质谱仪参考工作条件  

<table><tr><td>参数名称</td><td>参数</td><td>参数名称</td><td>参数</td></tr><tr><td>射频功率</td><td>1500 W</td><td>雾化器</td><td>同心雾化器/高盐</td></tr><tr><td>等离子体气流量</td><td>15 L/min</td><td>采样锥/截取锥</td><td>镍锥或铂锥</td></tr><tr><td>雾化气流量</td><td>0.97 L/min</td><td>采集模式</td><td>跳峰</td></tr><tr><td>辅助气流量</td><td>1.2 L/min</td><td>每峰测定点数</td><td>1个~3个</td></tr><tr><td>氦气流量</td><td>3.0 mL/min~4.5 mL/min</td><td>检测方式</td><td>脉冲模式和模拟模式</td></tr><tr><td>雾化室温度</td><td>2℃</td><td>重复次数</td><td>2次~3次</td></tr></table>

B.2.2 元素分析模式见表B.3。

表 B.3 电感耦合等离子体质谱仪元素分析模式  

<table><tr><td>序号</td><td>元素名称</td><td>元素符号</td><td>分析模式</td><td>序号</td><td>元素名称</td><td>元素符号</td><td>分析模式</td></tr><tr><td>1</td><td>锂</td><td>Li</td><td>普通/碰撞反应池</td><td>9</td><td>锌</td><td>Zn</td><td>碰撞反应池</td></tr><tr><td>2</td><td>铝</td><td>Al</td><td>普通/碰撞反应池</td><td>10</td><td>砷</td><td>As</td><td>碰撞反应池</td></tr><tr><td>3</td><td>铬</td><td>Cr</td><td>碰撞反应池</td><td>11</td><td>钼</td><td>Mo</td><td>碰撞反应池</td></tr><tr><td>4</td><td>锰</td><td>Mn</td><td>碰撞反应池</td><td>12</td><td>镉</td><td>Cd</td><td>碰撞反应池</td></tr><tr><td>5</td><td>铁</td><td>Fe</td><td>碰撞反应池</td><td>13</td><td>锡</td><td>Sn</td><td>碰撞反应池</td></tr><tr><td>6</td><td>钴</td><td>Co</td><td>碰撞反应池</td><td>14</td><td>锑</td><td>Sb</td><td>碰撞反应池</td></tr><tr><td>7</td><td>镍</td><td>Ni</td><td>碰撞反应池</td><td>15</td><td>钡</td><td>Ba</td><td>普通/碰撞反应池</td></tr><tr><td>8</td><td>铜</td><td>Cu</td><td>碰撞反应池</td><td>16</td><td>铅</td><td>Pb</td><td>普通/碰撞反应池</td></tr></table>

# B.2.3 元素干扰校正方程见表B.4。

表 B.4 电感耦合等离子体质谱仪元素干扰校正方程  

<table><tr><td>同位素</td><td>推荐的校正方程</td></tr><tr><td>\({}^{75}\mathrm{As}\)</td><td>[ \({}^{75}\mathrm{As}]\)= [75]-3.127 8×[77]+1.017 7×[78]</td></tr><tr><td>\({}^{111}\mathrm{Cd}\)</td><td>[ \({}^{111}\mathrm{Cd}]\)= [111]-1.072 8×[108]+0.763 8×[106]</td></tr><tr><td>\({}^{208}\mathrm{Pb}\)</td><td>[ \({}^{208}\mathrm{Pb}]\)= [206]+[207]+[208]</td></tr><tr><td colspan="2">注1: [X]为质量数 X 处的质谱信号强度——离子每秒计数值(CPS)。注2: 对于同量异位素干扰能够通过仪器的碰撞/反应模式得以消除的情况下,除铅元素外,可不采用干扰校正方程。注3: 低含量铬元素的测定需采用碰撞/反应模式。</td></tr></table>

# B.2.4 待测元素和内标元素同位素 $(m / z)$ 见表B.5。

表 B.5 待测元素推荐选择的同位素和内标元素  

<table><tr><td>序号</td><td>元素</td><td>m/z</td><td>内标</td><td>序号</td><td>元素</td><td>m/z</td><td>内标</td></tr><tr><td>1</td><td>Li</td><td>7</td><td>45Sc/72Ge</td><td>9</td><td>Zn</td><td>66</td><td>72Ge/103Rh/115In</td></tr><tr><td>2</td><td>Al</td><td>27</td><td>45Sc/72Ge</td><td>10</td><td>As</td><td>75</td><td>72Ge/103Rh/115In</td></tr><tr><td>3</td><td>Cr</td><td>52/53</td><td>45Sc/72Ge</td><td>11</td><td>Mo</td><td>95</td><td>103Rh/115In</td></tr><tr><td>4</td><td>Mn</td><td>55</td><td>45Sc/72Ge</td><td>12</td><td>Cd</td><td>111</td><td>103Rh/115In</td></tr><tr><td>5</td><td>Fe</td><td>56/57</td><td>45Sc/72Ge</td><td>13</td><td>Sn</td><td>118</td><td>103Rh/115In</td></tr><tr><td>6</td><td>Co</td><td>59</td><td>72Ge/103Rh/115In</td><td>14</td><td>Sb</td><td>123</td><td>103Rh/115In</td></tr><tr><td>7</td><td>Ni</td><td>60</td><td>72Ge/103Rh/115In</td><td>15</td><td>Ba</td><td>137</td><td>103Rh/115In</td></tr><tr><td>8</td><td>Cu</td><td>63/65</td><td>72Ge/103Rh/115In</td><td>16</td><td>Pb</td><td>208</td><td>185Re/209Bi</td></tr></table>

# B.3 电感耦合等离子体发射光谱仪(ICP-OES)。

# B.3.1 仪器操作参考条件如下：

a）观测方式：轴向观测，若仪器具有双向观测方式，可根据元素灵敏度和干扰的影响选择轴向观测或者径向观测。  
b) RF 功率: $1.20 \mathrm{~kW}$ 。  
c）等离子气流量： $12.0\mathrm{L / min}$   
d) 辅助气流量: $1.0 \mathrm{~L} / \mathrm{min}$ 。  
e) 雾化气流量： $0.70\mathrm{L / min}$   
f) 分析泵速: $12 \mathrm{r} / \mathrm{min}$ 。

# B.3.2 待测元素推荐的分析谱线见表B.6。

表 B.6 待测元素推荐的分析谱线  

<table><tr><td>序号</td><td>元素</td><td>分析谱线波长/nm</td><td>序号</td><td>元素</td><td>分析谱线波长/nm</td></tr><tr><td>1</td><td>Al</td><td>396.152</td><td>9</td><td>Li</td><td>670.783</td></tr><tr><td>2</td><td>As</td><td>188.980</td><td>10</td><td>Mn</td><td>257.610</td></tr><tr><td>3</td><td>Ba</td><td>455.403</td><td>11</td><td>Mo</td><td>202.032</td></tr><tr><td>4</td><td>Cd</td><td>226.502</td><td>12</td><td>Ni</td><td>231.604</td></tr><tr><td>5</td><td>Co</td><td>228.615/238.892</td><td>13</td><td>Pb</td><td>220.353</td></tr><tr><td>6</td><td>Cr</td><td>267.716</td><td>14</td><td>Sb</td><td>206.834</td></tr><tr><td>7</td><td>Cu</td><td>324.754</td><td>15</td><td>Sn</td><td>189.925/283.998</td></tr><tr><td>8</td><td>Fe</td><td>239.563/259.940</td><td>16</td><td>Zn</td><td>206.200/213.857</td></tr></table>
