Repository: wei292224644/download_test

# 国家标准下载爬虫

从 **https://sppt.cfsa.net.cn:8086/db** 自动切换至「标准文本」、展开全部后，轮询所有下载按钮并保存到本地。

## 步骤说明

1. 打开上述网址（默认在「最新公告」）
2. 点击 **「标准文本」** 标签
3. 点击 **「展开全部>>」**
4. 查找页面上所有下载链接/按钮，逐个点击并保存文件

## 环境要求

- 使用 **uv** 做 Python 版本与依赖管理（见 [uv](https://docs.astral.sh/uv/)）
- 项目锁定 Python 3.12（`.python-version`），需 Playwright（Chromium）

## 安装与运行

```bash

# 进入项目目录
cd /Users/wwj/Desktop/self/download_gb

# 使用 uv 创建虚拟环境并安装依赖（会按 .python-version 使用 Python 3.12）
uv sync

# 安装 Playwright 浏览器（仅首次需要）
uv run playwright install chromium

File: _all_md/GB 31604.5-2016 食品安全国家标准 食品接触材料及制品 树脂中提取物的测定.md
# 食品安全国家标准

# 食品接触材料及制品

# 树脂中提取物的测定

2016-08-31 发布

2017-03-01 实施

# 前言

本标准代替GB/T5009.58—2003《食品包装用聚乙烯树脂卫生标准的分析方法》中正己烷提取物、GB/T5009.59—2003《食品包装用聚苯乙烯树脂卫生标准的分析方法》中正己烷提取物、GB/T5009.71—2003《食品包装用聚丙烯树脂卫生标准的分析方法》中正己烷提取物、GB/T5009.99—2003《食品容器及包装材料用聚碳酸酯树脂卫生标准的分析方法》、GB13114—1991《食品容器及包装材料用聚对苯二甲酸乙二醇酯树脂卫生标准》中提取物的测定。

本标准与GB/T5009.58—2003、GB/T5009.59—2003、GB/T5009.71—2003、GB/T5009.99—2003、GB13114—1991相比，主要变化如下：

——标准名称修改为“食品安全国家标准 食品接触材料及制品 树脂中提取物的测定”；  
——修改了标准的范围；  
——修改了测定方法。

# 食品安全国家标准

# 食品接触材料及制品

# 树脂中提取物的测定

# 1 范围

本标准规定了食品接触材料及制品树脂中提取物的测定方法。

本标准适用于食品接触材料及制品聚乙烯、聚苯乙烯、聚丙烯、聚碳酸酯、聚对苯二甲酸乙二醇酯树脂中提取物的测定。

# 2 原理

试样经提取液提取，提取液蒸发至干，残渣干燥后，用重量法测定试样中提取物的含量。

# 3 试剂和材料（提取液）

除非另有说明，本方法所用试剂均为分析纯，水为GB/T6682规定的二级水。

# 3.1 试剂

3.1.1 乙酸 $\mathrm{(CH_3COOH)}$   
3.1.2 无水乙醇 $\mathrm{(C_2H_5OH)}$   
3.1.3 $95\%$ 乙醇。  
3.1.4 正己烷 $\left(\mathrm{C}_{6} \mathrm{H}_{14}\right)$ 。  
3.1.5 正庚烷 $(\mathrm{C_7H_{16}})$ 。

# 3.2 试剂配制（提取液）

3.2.1 $4\%$ 乙酸溶液（体积分数）：量取 $40~\mathrm{mL}$ 乙酸，加 $960~\mathrm{mL}$ 水，混匀。  
3.2.2 $20\%$ 乙醇溶液（体积分数）：量取 $200~\mathrm{mL}$ 无水乙醇，加 $800~\mathrm{mL}$ 水，混匀。  
3.2.3 $65\%$ 乙醇溶液（体积分数）：量取 $650~\mathrm{mL}$ 无水乙醇，加 $350~\mathrm{mL}$ 水，混匀。

# 4 仪器和设备

4.1 天平：感量为 $0.1\mathrm{mg}$   
4.2 电热恒温干燥箱。  
4.3 镊子。  
4.4 水浴锅。

# 5 分析步骤

# 5.1 采样方法

按GB5009.156操作。

# 5.2 试样的提取液及提取条件的选择

按相应的产品标准操作。

# 5.3 试样的测定

# 5.3.1 浸泡提取测定法

称取切割后面积约为 $6.45\mathrm{cm}^2$ 的薄膜 $2\mathrm{g}$ （精确至 $0.1\mathrm{mg}$ )置于烧杯中，加 $200~\mathrm{mL}$ 提取液，置于 $50~^\circ \mathrm{C}$ （精确至 $\pm 1\%$ )水浴中加热，使其温度达 $50~\mathrm{^\circ C}$ （精确至 $\pm 1\%$ )，提取时间按相应的产品标准，立即趁热将试液经快速定性滤纸过滤至已恒重的蒸发皿中，并用少量 $50~^\circ \mathrm{C}$ 提取液洗涤试样及容器，并过滤，合并涤液。滤液于 $70~^\circ \mathrm{C}\sim 80~^\circ \mathrm{C}$ 水浴中蒸干后，将盛有残渣的蒸发皿放入 $100~^\circ \mathrm{C}\pm 2~^\circ \mathrm{C}$ 电热恒温干燥箱中干燥 $2\textrm{h}$ ，取出蒸发皿，放入干燥器中冷却 $30\mathrm{min}$ 后称量。同时做空白试验。

# 5.3.2 回流提取测定法

称取切割后面积约为 $6.45\mathrm{cm}^2$ 的薄膜或树脂粒子 $2\mathrm{g}$ （精确至 $0.1\mathrm{mg}$ ），于 $500~\mathrm{mL}$ 全玻璃蒸馏器的烧瓶中，加 $200~\mathrm{mL}$ 提取液，接好冷凝管，于水浴中加热至提取物微沸，回流，回流时间按相应的产品标准，立即趁热将提取液用快速定性滤纸过滤至已恒重的蒸发皿中，用少量 $50~^\circ \mathrm{C}$ 提取液洗涤滤器及试样，并过滤，合并滤液。滤液于水浴中蒸干后，将盛有残渣的蒸发皿放入 $100~^\circ \mathrm{C}\pm 2~^\circ \mathrm{C}$ 电热恒温干燥箱中干燥 $2\mathrm{h}$ ，取出蒸发皿，放入干燥器中冷却 $30\mathrm{min}$ 后称量。同时做空白试验。

# 6 分析结果的表述

# 6.1 分析结果以质量分数计

试样中提取物按式(1)计算：

$$
X = \frac {m _ {1} - m _ {2}}{m _ {3}} \times 1 0 0 \tag {1}
$$

式中：

$X$ ——试样中提取物的含量，单位为克每百克 $(\mathrm{g} / 100\mathrm{g})$ ；

$m_{1}$ ——蒸发皿加提取物残渣的质量，单位为克(g)；

$m_{2}$ ——蒸发皿的质量，单位为克 $(\mathrm{g})$ ；

$m_{3}$ ——试样质量，单位为克 $(\mathrm{g})$ ；

100——换算系数。

计算结果以重复性条件下获得的两次独立测定结果的算术平均值表示，结果保留三位有效数字。

# 6.2 分析结果以质量浓度计

试样中提取物按式(2)计算：

$$
X = \frac {\left(m _ {1} - m _ {2}\right) \times 1 0 0 0}{2 0 0} \times 1 0 0 0 \quad \dots \tag {2}
$$

式中：

$X$ ——试样中提取物的含量，单位为毫克每升 $(\mathrm{mg / L})$ ；

$m_{1}$ ——蒸发皿加提取物残渣的质量，单位为克 $(\mathrm{g})$ ；

$m_{2}$ ——蒸发皿的质量，单位为克 $(\mathrm{g})$ ；

200 —— $2.00\mathrm{g}$ 试样加 $200~\mathrm{mL}$ 提取液，单位为毫升 $(\mathrm{mL})$

1000 ——换算系数。

计算结果以重复性条件下获得的两次独立测定结果的算术平均值表示，结果保留三位有效数字。

# 7 精密度

在重复性条件下获得的两次独立测定结果的绝对差值不得超过算术平均值的 $10\%$ 。

File: _all_md/GB 31604.50-2020 食品安全国家标准 食品接触材料及制品 壬基酚迁移量的测定.md
# 食品安全国家标准

# 食品接触材料及制品

# 壬基酚迁移量的测定

2020-09-11 发布

2021-03-11 实施

# 食品安全国家标准

# 食品接触材料及制品

# 壬基酚迁移量的测定

# 1 范围

本标准规定了食品接触材料及制品壬基酚迁移量的液相色谱-质谱/质谱测定方法。

本标准适用于食品接触材料及制品以水、 $4\%$ （体积分数)乙酸溶液、 $10\%$ （体积分数)乙醇溶液、 $20\%$ （体积分数)乙醇溶液、 $50\%$ （体积分数)乙醇溶液、橄榄油、 $95\%$ （体积分数)乙醇溶液为食品模拟物或采用 $95\%$ （体积分数)乙醇溶液、异辛烷化学替代溶剂经迁移试验所得浸泡液中壬基酚的测定。

# 2 原理

以 $4\%$ （体积分数)乙酸溶液为食品模拟物经迁移试验所得浸泡液加氨水中和后进样测定；以橄榄油为食品模拟物经迁移试验所得浸泡液经乙腈萃取和正己烷净化后进样测定；以异辛烷为化学替代溶剂经迁移试验所得浸泡液蒸干后用甲醇复溶，进样测定；其他迁移试验所得浸泡液、化学替代溶剂浸泡液直接进样测定。浸泡液中的壬基酚采用液相色谱-质谱/质谱法测定，外标法定量。

# 3 试剂和材料

除非另有说明，本方法所用试剂均为分析纯，水为 $\mathrm{GB / T6682}$ 规定的一级水。

# 3.1 试剂

3.1.1 冰乙酸 $(\mathrm{C}_2\mathrm{H}_4\mathrm{O}_2)$ 。  
3.1.2 无水乙醇 $(\mathrm{C}_2\mathrm{H}_6\mathrm{O})$ 。  
3.1.3 $95\%$ 乙醇。  
3.1.4 异辛烷 $\left(\mathrm{C}_{8} \mathrm{H}_{18}\right)$ 。  
3.1.5 橄榄油：化学纯，符合GB5009.156的要求。  
3.1.6 甲醇 $\mathrm{(CH_4O)}$ ：色谱纯。  
3.1.7 乙腈 $\mathrm{(C_2H_3N)}$ ：色谱纯。  
3.1.8 正己烷 $(\mathrm{C_6H_{14}})$ 。  
3.1.9 氨水：色谱纯，体积分数 $\geq 25\%$

# 3.2 试剂配制

$4\%$ （体积分数)乙酸溶液、 $10\%$ （体积分数)乙醇溶液、 $20\%$ （体积分数)乙醇溶液、 $50\%$ （体积分数)乙醇溶液的配制按GB5009.156操作。

# 3.3 标准品

壬基酚(支链异构体的混合物， $\mathrm{C_{15}H_{24}O}$ ，CAS号：84852-15-3)标准溶液： $1000\mathrm{mg / L}$ 。

# 3.4 标准溶液配制

# 3.4.1 标准中间液（ $100\mathrm{mg / L}$ ）

准确移取壬基酚标准溶液 $(1000\mathrm{mg / L})1.00\mathrm{mL}$ 于 $10~\mathrm{mL}$ 容量瓶中，用甲醇稀释并定容至刻度，混匀。此溶液在 $0^{\circ}\mathrm{C}\sim 4^{\circ}\mathrm{C}$ 冰箱中保存，有效期为6个月。

# 3.4.2 标准中间液 $(5\mathrm{mg / L})$

准确移取壬基酚标准中间液 $(100\mathrm{mg / L})0.50\mathrm{mL}$ 于 $10~\mathrm{mL}$ 容量瓶中，用甲醇稀释并定容至刻度，混匀。

# 3.4.3 标准工作溶液

# 3.4.3.1 $4\%$ （体积分数）乙酸标准工作溶液

分别准确移取标准中间液 $(5\mathrm{mg / L})0.02\mathrm{mL},0.04\mathrm{mL},0.06\mathrm{mL},0.10\mathrm{mL},0.20\mathrm{mL},0.40\mathrm{mL}$ 于6个 $10~\mathrm{mL}$ 容量瓶中，用 $4 \%$ （体积分数)乙酸溶液定容至刻度。得到质量浓度分别为 $0.01\mathrm{mg / L},0.02\mathrm{mg / L},$ $0.03\mathrm{mg / L},0.05\mathrm{mg / L},0.10\mathrm{mg / L},0.20\mathrm{mg / L}$ 标准工作溶液。上机前需按照5.1.2.1与食品模拟物浸泡液同步处理。

# 3.4.3.2 油基食品模拟物标准工作溶液

分别准确称取 $5.00\mathrm{g}$ （精确到 $0.1\mathrm{mg}$ )橄榄油于6个具塞玻璃离心管中，分别加入标准中间液 $(5\mathrm{mg / L})0.01\mathrm{mL},0.02\mathrm{mL},0.03\mathrm{mL},0.05\mathrm{mL},0.10\mathrm{mL},0.20\mathrm{mL}$ ，涡旋混匀，得到分别为 $0.01\mathrm{mg / kg}$ 、 $0.02\mathrm{mg / kg},0.03\mathrm{mg / kg},0.05\mathrm{mg / kg},0.10\mathrm{mg / kg},0.20\mathrm{mg / kg}$ 标准工作溶液。上机前需按照5.1.2.2与食品模拟物浸泡液同步处理。

# 3.4.3.3 异辛烷标准工作溶液

分别准确移取标准中间液 $(5\mathrm{mg / L})0.02\mathrm{mL},0.04\mathrm{mL},0.06\mathrm{mL},0.10\mathrm{mL},0.20\mathrm{mL},0.40\mathrm{mL}$ 于6个 $10~\mathrm{mL}$ 容量瓶中，用异辛烷定容至刻度，混匀，得到质量浓度分别为 $0.01\mathrm{mg / L},0.02\mathrm{mg / L},$ $0.03\mathrm{mg / L},0.05\mathrm{mg / L},0.10\mathrm{mg / L},0.20\mathrm{mg / L}$ 标准工作溶液。上机前需按照5.1.2.3与食品模拟物浸泡液同步处理。

# 3.4.3.4 其他食品模拟物、化学替代溶剂标准工作溶液

分别吸取标准中间液 $(5\mathrm{mg / L})0.02\mathrm{mL},0.04\mathrm{mL},0.06\mathrm{mL},0.10\mathrm{mL},0.20\mathrm{mL},0.40\mathrm{mL}$ 于6个 $10~\mathrm{mL}$ 容量瓶中，用相应的食品模拟物或化学替代溶剂定容至刻度，得到质量浓度分别为 $0.01\mathrm{mg / L}$ 、 $0.02\mathrm{mg / L},0.03\mathrm{mg / L},0.05\mathrm{mg / L},0.10\mathrm{mg / L},0.20\mathrm{mg / L}$ 的其他水基食品模拟物或化学替代溶剂标准工作溶液。

# 4 仪器和设备

4.1 液相色谱串联三重四极杆质谱仪：配电喷雾离子源(ESI)。  
4.2 涡旋振荡器。  
4.3 分析天平：感量 $0.0001\mathrm{g}, 0.01\mathrm{g}$ 。

4.4 高速离心机：最高转速 $>10000\mathrm{r / min}$

# 5 分析步骤

# 5.1 试液的制备

# 5.1.1 迁移试验

食品接触材料及制品按照GB31604.1和GB5009.156的要求进行迁移试验。迁移试验所得浸泡液如不能立即测试，应置于 $4\%$ 冰箱中避光保存。若进行下一步试验，应将浸泡液恢复至室温后使用。

# 5.1.2 浸泡液的处理

# 5.1.2.1 $4\%$ （体积分数）乙酸浸泡液的处理

移取迁移试验所得 $4\%$ （体积分数)乙酸浸泡液 $5.0~\mathrm{mL}$ ，加入 $0.5\mathrm{mL}$ 氨水混匀后，经 $10000\mathrm{r / min}$ 离心 $5\mathrm{min}$ 后，上清液待测。

# 5.1.2.2 油基食品模拟物的处理

称取 $5.00\mathrm{g}$ （精确至 $0.01\mathrm{g}$ )迁移试验所得橄榄油浸泡液至具塞玻璃离心管中，加入 $2\mathrm{mL}$ 正己烷混匀，再加入 $5.0~\mathrm{mL}$ 乙腈，涡旋振荡 $0.5\mathrm{min}$ ， $4000\mathrm{r / min}$ 离心 $5\mathrm{min}$ ，取上层乙腈溶液经 $10000\mathrm{r / min}$ 离心 $5\mathrm{min}$ ，上清液待测。

# 5.1.2.3 异辛烷浸泡液的处理

移取迁移试验所得异辛烷浸泡液 $10.0\mathrm{mL}$ ，于 $40^{\circ}\mathrm{C}$ 旋蒸至近干，准确移取 $10.0\mathrm{mL}$ 甲醇溶解残渣，经 $10000\mathrm{r / min}$ 离心 $5\mathrm{min}$ ，上清液待测。

# 5.1.2.4 其他食品模拟物浸泡液、化学替代溶剂浸泡液的处理

移取适量迁移试验所得浸泡液，经 $10000\mathrm{r / min}$ 离心 $5\mathrm{min}$ ，上清液待测。

# 5.1.3 空白试液的制备

按5.1.1和5.1.2处理未与食品接触材料及制品接触的食品模拟物、化学替代溶剂。

# 5.2 仪器参考条件

# 5.2.1 液相色谱条件

液相色谱参考条件如下：

a）色谱柱： $\mathrm{C_{18}}$ 柱， $2.6\mu \mathrm{m},2.1\mathrm{mm}\times 150\mathrm{mm}$ （或等效色谱柱）。  
b）流动相：甲醇-水（ $90 + 10$ ，体积比）。  
c) 流速: $0.3 \mathrm{~mL} / \mathrm{min}$ 。  
d) 柱温: $40^{\circ} \mathrm{C}$ 。  
e) 进样量: $2 \mu \mathrm{L}$ 。

# 5.2.2 质谱条件

质谱参考条件如下：

a）离子化模式：电喷雾电离负离子模式（ESI-）。

b）质谱扫描模式：多反应监测（MRM）。  
c）其他质谱参数参见附录A中表A.1。

# 5.3 标准曲线的绘制

按照5.2所列的仪器参考条件，对标准工作溶液进行测定，以标准工作溶液中壬基酚的浓度为横坐标，以对应的定量离子峰面积为纵坐标，绘制标准曲线，得到线性方程。壬基酚标准工作溶液的色谱图参见附录B。

# 5.4 试液的测定

# 5.4.1 定性测定

按照5.2所列的仪器参考条件，测定食品模拟物试液和标准工作溶液，若试液与标准溶液中待测物的质量色谱峰保留时间的偏差在 $\pm 2.5\%$ 范围内；所有定性离子的信噪比均超过3：1，且定性离子对的相对丰度与浓度相当的标准溶液的相对丰度一致，相对丰度偏差不超过表1的规定，则可判断样品中存在相应的待测物。

表 1 定性测定时相对离子丰度的最大允许偏差  

<table><tr><td>相对离子丰度,k/%</td><td>k≥50</td><td>20＜k＜50</td><td>10＜k≤20</td><td>k≤10</td></tr><tr><td>允许的相对偏差/%</td><td>±20</td><td>±25</td><td>±30</td><td>±50</td></tr></table>

# 5.4.2 定量测定

按照5.2所列的仪器参考条件，分别对试样溶液(5.1.2)和空白溶液(5.1.3)进行测定，得到目标物峰面积，从标准曲线计算试样溶液、空白溶液中壬基酚的含量 $c_{\setminus}c_{0}$ ，空白溶液中壬基酚的含量 $c_{0}$ 不应高于方法检出限浓度。

# 6 分析结果的表述

# 6.1 非密封制品类食品接触材料及制品壬基酚特定迁移量的计算（以 $\mathrm{mg / kg}$ 表示）

对于除了盖子、密封圈、连接件等密封制品（以下简称密封制品）以外的食品接触材料及制品，壬基酚特定迁移量以 $\mathrm{mg / kg}$ 表示时，按式(1)进行计算：

$$
X _ {1} = \frac {\left(c - c _ {0}\right) \times V}{S} \times F \quad \dots \tag {1}
$$

式中：

$X_{1}$ ——壬基酚的特定迁移量，单位为毫克每千克 $(\mathrm{mg / kg})$ ；

$c$ ——试样浸泡液中壬基酚的含量，单位为毫克每升 $(\mathrm{mg / L})$ 或毫克每千克 $(\mathrm{mg / kg})$ ；

$c_{0}$ ——空白浸泡液中壬基酚的含量，单位为毫克每升 $(\mathrm{mg / L})$ 或毫克每千克 $(\mathrm{mg / kg})$ ；

$V$ ——试样浸泡液体积或质量，单位为升(L)或千克(kg)；

S——迁移试验中试样与浸泡液接触的面积，单位为平方分米 $(\mathrm{dm}^2)$ ；

$F$ ——在实际使用情形下，食品接触材料及制品的接触面积 $(S)$ 与食品或食品模拟物体积 $(V)$ 的比 $(S / V)$ ，各种液态食品密度通常以 $1\mathrm{kg} / \mathrm{L}$ 计，单位为平方分米每千克 $(\mathrm{dm}^2 /\mathrm{kg})$ 。当实际使用情形下， $S / V$ 已知时， $F$ 即为实际 $S / V$ ；当 $S / V$ 无法估算时， $F$ 采用 $6\mathrm{dm}^2 /\mathrm{kg}$ ，即 $6\mathrm{dm}^2$ 食品接触材料及制品接触 $1\mathrm{kg}$ 食品或食品模拟物。

结果保留至少2位有效数字。

# 6.2 密封制品类食品接触材料及制品壬基酚特定迁移量的计算（以 $\mathrm{mg}$ /件表示）

当预期用途未知时，密封制品类食品接触材料及制品壬基酚特定迁移量以 $\mathrm{mg}/$ 件表示时，按式(2)计算，需注明采用的迁移试验方法、迁移试验中单个密封制品与食品模拟物接触的面积。

$$
X _ {2} = \frac {\left(c - c _ {0}\right) \times V}{n} \tag {2}
$$

式中：

$X_{2}$ ——壬基酚特定迁移量，单位为毫克每件 $(\mathrm{mg}/$ 件）；

$n$ ——浸泡用密封制品的数量，单位为件。

结果保留至少2位有效数字。

# 7 精密度

在重复性条件下获得的两次独立测定结果的绝对差值不应超过其算术平均值的 $10\%$ 。

# 8 其他

当迁移试验中 $S / V$ 与实际使用情形下 $S / V$ 相同时，本方法对各食品模拟物、化学替代溶剂中壬基酚的检出限均为 $0.005\mathrm{mg / kg}$ ，定量限为 $0.01\mathrm{mg / kg}$ 。

# 附录A

# 参考质谱条件

参考质谱条件如下：

a) 气帘气： $69\mathrm{kPa}$ 。  
b）碰撞气： $55\mathrm{kPa}$   
c) 喷雾电压： $-4500\mathrm{V}$   
d）辅助气温度： $425~\mathrm{^\circ C}$ 。  
e) 雾化气: $345 \mathrm{kPa}$ 。  
f）辅助气： $345\mathrm{kPa}$   
g）其他质谱参数见表A.1。

表 A. 1 壬基酚的参考质谱参数  

<table><tr><td>化合物</td><td>CAS号</td><td>母离子(m/z)</td><td>子离子(m/z)</td><td>碎裂电压/V</td><td>碰撞能量/eV</td></tr><tr><td rowspan="2">壬基酚</td><td rowspan="2">84852-15-3</td><td>219.0</td><td>133.0*</td><td>80</td><td>38</td></tr><tr><td>219.0</td><td>147.1</td><td>80</td><td>32</td></tr><tr><td colspan="6">注1: *为定量离子。注2:对于不同质谱仪器,仪器参数可能存在差异,测定前应将质谱参数优化至最佳。</td></tr></table>

# 附录B

# 壬基酚标准工作溶液MRM色谱图

$10\%$ （体积分数)乙醇溶液中壬基酚标准工作液 $(0.1\mathrm{mg / L})$ MRM色谱图见图B.1。

![](images/109ac5313b4543c30bb81c1043600786aadebb7e97eb3ca98cfbd06071ccd70a.jpg)  
图B.1 $10\%$ （体积分数）乙醇溶液中壬基酚标准工作液 $(0.1\mathrm{mg / L})$ MRM色谱图

File: _all_md/GB 31604.51-2021 食品安全国家标准 食品接触材料及制品 1,4-丁二醇迁移量的测定.md
# 食品安全国家标准

# 食品接触材料及制品

# 1,4-丁二醇迁移量的测定

2021-02-22 发布

2021-08-22 实施

# 食品安全国家标准

# 食品接触材料及制品

# 1,4-丁二醇迁移量的测定

# 1 范围

本标准规定了食品接触材料及制品中1，4-丁二醇迁移量的测定方法。

本标准适用于塑料、涂层、使用粘合剂和油墨的食品接触材料及制品中1,4-丁二醇迁移量的测定。

# 2 原理

食品接触材料及制品采用食品模拟物或替代溶剂浸泡，1,4-丁二醇迁移到食品模拟物中，测定食品模拟物中1,4-丁二醇的迁移量。水性、酸性和酒精类食品模拟物经甲醇稀释后检测，油脂类食品模拟物经甲醇萃取后检测。试液通过气相色谱柱分离，采用配置氢火焰离子化检测器(FID)的气相色谱仪检测，保留时间定性，外标法定量。

# 3 试剂和材料

除非另有说明，本方法所用试剂均为分析纯，水为GB/T6682规定的一级水。

# 3.1 试剂

3.1.1 橄榄油：须符合GB5009.156中附录A的要求。  
3.1.2 乙酸 $\mathrm{(C_2H_4O_2)}$ 。  
3.1.3 乙醇 $(\mathrm{C}_2\mathrm{H}_6\mathrm{O})$ 。  
3.1.4 甲醇 $\mathrm{(CH_4O)}$ 。  
3.1.5 丙酮 $(\mathrm{C}_3\mathrm{H}_6\mathrm{O})$ 。

# 3.2 试剂配制

$4\%$ （体积分数)乙酸溶液、 $10\%$ （体积分数)乙醇溶液、 $20\%$ （体积分数)乙醇溶液、 $50\%$ （体积分数)乙醇溶液和 $95\%$ （体积分数)乙醇溶液的配制按GB5009.156操作。

# 3.3 标准品

1,4-丁二醇 $\mathrm{(C_4H_{10}O_2}$ ,CAS号：110-63-4),纯度大于 $99\%$ ，经国家认证并授予标准物质证书的标准品。

# 3.4 标准溶液配制

# 3.4.1 储备液（ $1000\mathrm{mg / L}$ ）

准确称取 $50\mathrm{mg}$ (精确到 $0.1\mathrm{mg}$ ) 的 1,4-丁二醇标准物质，甲醇溶解后转移到 $50\mathrm{mL}$ 容量瓶中，甲醇准确定容至刻度，充分摇匀后，静置，存储于玻璃试剂瓶中。此溶液在 $0^{\circ}\mathrm{C} \sim 4^{\circ}\mathrm{C}$ 冰箱中保存，有效期为3个月。

# 3.4.2 标准中间液 $1(10\mathrm{mg / L})$

准确移取 $1.00\mathrm{mL}1,4-$ 丁二醇标准储备液(3.4.1)到 $100~\mathrm{mL}$ 容量瓶中，甲醇定容到刻度，摇匀，静置，现配现用。

# 3.4.3 标准中间液2

分别准确移取 $0.40\mathrm{mL}, 0.80\mathrm{mL}, 1.20\mathrm{mL}, 1.60\mathrm{mL}, 2.00\mathrm{mL}$ 和 $4.00\mathrm{mL}$ 储备液(3.4.1)于6个 $10\mathrm{mL}$ 容量瓶中，丙酮定容，摇匀，静置，得到质量浓度分别为 $40\mathrm{mg / L}, 80\mathrm{mg / L}, 120\mathrm{mg / L},$ $160\mathrm{mg / L}, 200\mathrm{mg / L}$ 和 $400\mathrm{mg / L}$ 的标准中间液，现配现用。

# 3.4.4 标准工作溶液

# 3.4.4.1 标准工作溶液 $[4\%$ （体积分数）乙酸溶液、 $10\%$ （体积分数）乙醇溶液、 $20\%$ （体积分数）乙醇溶液和 $50\%$ （体积分数）乙醇溶液]

分别准确移取标准中间溶液1(3.4.2) $0.20\mathrm{mL},0.40\mathrm{mL},0.60\mathrm{mL},0.80\mathrm{mL},1.00\mathrm{mL}$ 和 $2.00\mathrm{mL}$ 于6个 $10~\mathrm{mL}$ 容量瓶中，分别准确加入 $2.0~\mathrm{mL}$ 对应的食品模拟物，甲醇准确定容至刻度，充分摇匀后，静置。得到质量浓度分别为 $0.20\mathrm{mg / L},0.40\mathrm{mg / L},0.60\mathrm{mg / L},0.80\mathrm{mg / L},1.00\mathrm{mg / L}$ 和 $2.00\mathrm{mg / L}$ 的标准工作溶液，现配现用。

# 3.4.4.2 标准工作溶液（油脂类食品模拟物）

分别准确称取 $2.0\mathrm{g}$ （精确到 $0.001\mathrm{g}$ )油脂类食品模拟物橄榄油于6个具塞离心管中，分别加入6个不同质量浓度的油脂类食品模拟物标准中间溶液2(3.4.3)各 $50~\mu \mathrm{L}$ ，充分摇匀后静置，得到质量浓度分别为 $1.0\mathrm{mg / kg},2.0\mathrm{mg / kg},3.0\mathrm{mg / kg},4.0\mathrm{mg / kg},5.0\mathrm{mg / kg}$ 和 $10.0\mathrm{mg / kg}$ 的标准工作溶液，分别加入 $2.00~\mathrm{mL}$ 甲醇溶液萃取，混匀，离心分层，取上层溶液通过 $0.45\mu \mathrm{m}$ 滤膜后待测。

# 3.4.4.3 标准工作溶液[替代溶剂（95%乙醇）]

分别准确移取标准中间溶液1(3.4.2) $0.20~\mathrm{mL},0.40~\mathrm{mL},0.60~\mathrm{mL},0.80~\mathrm{mL},1.00~\mathrm{mL}$ 和 $2.00~\mathrm{mL}$ 于6个 $10~\mathrm{mL}$ 容量瓶中，分别准确加入 $2.0~\mathrm{mL}95\%$ 乙醇食品模拟物，甲醇准确定容至刻度，充分摇匀后，静置，得到质量浓度分别为 $0.20~\mathrm{mg / L},0.40~\mathrm{mg / L},0.60~\mathrm{mg / L},0.80~\mathrm{mg / L},1.00~\mathrm{mg / L}$ 和 $2.00~\mathrm{mg / L}$ 的标准工作溶液，现配现用。

# 4 仪器和设备

4.1 气相色谱仪：配置氢火焰离子化检测器(FID)。  
4.2 分析天平：感量 $0.1\mathrm{mg}$ 和感量 $1\mathrm{mg}$   
4.3 有机相微孔滤膜： $0.45\mu \mathrm{m}$   
4.4 离心机：最高转速 $>3000\mathrm{r / min}$

# 5 分析步骤

# 5.1 试液的制备

# 5.1.1 迁移试验

食品接触材料及制品按照GB31604.1和GB5009.156的要求进行迁移试验。迁移试验所得浸泡液如不能立即测试，应置于 $4^{\circ}\mathrm{C}$ 冰箱中避光保存。若进行下一步试验，应将浸泡液恢复至室温后使用。

# 5.1.2 浸泡液的处理

# 5.1.2.1 浸泡液的处理[4%(体积分数)乙酸溶液、10%(体积分数)乙醇溶液、20%(体积分数)乙醇溶液、50%(体积分数)]

准确移取迁移试验中得到的浸泡液 $5.00\mathrm{mL}$ 于 $25~\mathrm{mL}$ 容量瓶中，加入甲醇准确定容至刻度，充分摇匀后，静置待测。

# 5.1.2.2 油脂类食品模拟物的处理

准确称取迁移试验中得到的油脂类食品模拟物橄榄油 $2.0\mathrm{g}$ (精确到 $0.001\mathrm{g}$ ) 于具塞试管中, 加入 $50~\mu \mathrm{L}$ 丙酮, 再加入 $2.00\mathrm{mL}$ 甲醇萃取, 充分摇匀后, 离心分层, 取上层清液通过 $0.45\mu \mathrm{m}$ 滤膜后待测。

# 5.1.2.3 替代溶剂（ $95\%$ 乙醇）浸泡液的处理

准确移取迁移试验中得到的替代溶剂(95%乙醇)浸泡液 $5.00\mathrm{mL}$ 于 $25~\mathrm{mL}$ 容量瓶中，加入甲醇准确定容至刻度，充分摇匀后，静置，待测。

# 5.1.3 空白试液的制备

按5.1.1和5.1.2处理未与食品接触材料及制品接触的食品模拟物、替代溶剂。

# 5.2 仪器参考条件

5.2.1 色谱柱：聚乙二醇气相色谱柱： $30\mathrm{m}\times 0.32\mathrm{mm}\times 0.25\mu \mathrm{m}$ （或等效色谱柱）。  
5.2.2 进样口温度： $250^{\circ}C$ （不分流进样）。  
5.2.3 进样量： $1\mu \mathrm{L}$   
5.2.4 柱温升温程序： $60^{\circ}\mathrm{C}$ ，保持 $2\mathrm{min}$ ，以 $20^{\circ}\mathrm{C} / \mathrm{min}$ 到 $240^{\circ}\mathrm{C}$ ，保持 $5\mathrm{min}$ 。  
5.2.5 流速： $1\mathrm{mL} / \mathrm{min}$   
5.2.6 检测器(FID)温度： $260^{\circ}C$ ；氢气流量： $30~\mathrm{mL / min}$ ；空气流量： $400~\mathrm{mL / min}$ 。

# 5.3 标准曲线的绘制

按照5.2所列的仪器参考条件，对标准工作溶液进行测定。以标准工作溶液中1,4-丁二醇的质量浓度为横坐标，以对应的峰面积的响应值为纵坐标，绘制标准曲线。1,4-丁二醇在食品模拟物标准溶液的参考色谱图见附录A。

# 5.4 试液的测定

按照5.3所列的仪器参考条件，分别将试样溶液(5.1.2)和空白溶液(5.1.3)进行测定，得到目标物峰面积，从标准曲线计算试样溶液、空白溶液中1,4-丁二醇的含量 $c_{\setminus}c_{0}$ 。空白溶液中1,4-丁二醇的含量 $c_{0}$ 不应高于方法检出限质量浓度。

注：由于试样含少量水，建议根据实际检测情况定期维护设备。

# 6 分析结果的表述

# 6.1 食品接触材料及制品1,4-丁二醇特定迁移量的计算（以 $\mathrm{mg / kg}$ 表示）

食品接触材料及制品1，4-丁二醇特定迁移量以 $\mathrm{mg / kg}$ 表示时，按式(1)计算。

$$
X = \frac {\left(c - c _ {0}\right) \times V _ {1}}{S _ {1}} \times \frac {S _ {2}}{V _ {2}} \tag {1}
$$

式中：

$X$ ——1,4-丁二醇的特定迁移量，单位为毫克每千克 $(\mathrm{mg / kg})$

$c$ ——试样浸泡液中1,4-丁二醇的含量，单位为毫克每升 $(\mathrm{mg / L})$ 或毫克每千克 $(\mathrm{mg / kg})$ ；

$c_{0}$ ——空白浸泡液中1,4-丁二醇的含量，单位为毫克每升 $(\mathrm{mg / L})$ 或毫克每千克 $(\mathrm{mg / kg})$

$V_{1}$ ——迁移试验使用模拟物的体积或质量，单位为升(L)或千克(kg)；

$S_{1}$ ——迁移试验中试样与模拟物接触的面积，单位为平方分米 $(\mathrm{dm}^2)$ ；

$S_{2}$ ——试样实际使用中与食品接触的面积，单位为平方分米 $(\mathrm{dm}^2)$ ；

$V_{2}$ ——试样实际使用中接触食品的体积或质量，单位为千克 $(\mathrm{kg})$ ；各种液态食品通常按密度为 $1\mathrm{kg} / \mathrm{L}$ 将其体积换算为相应的质量。

如样品的实际接触面积/体积比（即 $S_{2} / V_{2}$ ）未知，则按照每 $6\mathrm{dm}^2$ 的试样面积与 $1\mathrm{kg}$ 的食品接触进行计算。

结果至少保留2位有效数字。

# 6.2 密封用制品类食品接触材料及制品1，4-丁二醇特定迁移量的计算（以 $\mathbf{mg}$ /件表示）

当预期用途未知时，密封制品类食品接触材料及制品1，4-丁二醇特定迁移量以 $\mathrm{mg}/$ 件表示时，按式(2)计算，需注明采用的迁移试验方法、迁移试验中单个密封制品与食品模拟物接触的面积。

$$
X = \frac {\left(c - c _ {0}\right) \times V}{n} \tag {2}
$$

式中：

$X$ ——1,4-丁二醇的特定迁移量，单位为毫克每件 $(\mathrm{mg}/$ 件）；

$c$ ——试样浸泡液中1,4-丁二醇的含量，单位为毫克每升 $(\mathrm{mg / L})$ 或毫克每千克 $(\mathrm{mg / kg})$

$c_{0}$ ——空白浸泡液中1,4-丁二醇的含量，单位为毫克每升 $(\mathrm{mg / L})$ 或毫克每千克 $(\mathrm{mg / kg})$

$V$ ——试样浸泡液的体积或质量，单位为升(L)或千克(kg)；

$n$ ——浸泡用密封制品的数量，单位为件。

结果至少保留2位有效数字。

# 7 精密度

在重复性条件下获得的两次独立测定结果的绝对差值不得超过算术平均值的 $20\%$ 。

# 8 其他

本方法的检出限为 $0.3\mathrm{mg / kg}$ ，定量限 $1.0\mathrm{mg / kg}$ 。当迁移试验中 $S / V$ 与实际使用情形下 $S / V$ 相同时，本方法对各食品模拟物、化学替代溶剂中1，4-丁二醇的检出限均为 $0.3\mathrm{mg / kg}$ ，定量限为 $1.0\mathrm{mg / kg}$ ；当迁移试验中 $S / V$ 与实际使用情形下 $S / V$ 不同时，本方法1，4-丁二醇对各食品模拟物、化学替代溶剂中1，4-丁二醇的检出限和定量限按第6章进行计算。

![](images/35fc58072118e43144d4d3b6139769ce52bf2ff1b254065aaa61413eeab7e26b.jpg)  
附录A   
1,4-丁二醇标准溶液色谱图

![](images/f7f18ae14423258fa79c2acb1e6b9ff4a4a34fa432ab3a4645a481b41a4e5ad3.jpg)  
图A.1 水食品模拟物中1,4-丁二醇标准溶液 $(5\mathrm{mg / kg})$ 的色谱图  
图A.2 $4\%$ 乙酸食品模拟物中1，4-丁二醇标准溶液 $(5\mathrm{mg / kg})$ 的色谱图

![](images/befb5b9f3e9a4f764efbd80e505691819f1a3a989cb4198b0372815dbeaaeabf.jpg)

![](images/fb2fdcdb345367ea458c115f5719b2732ba2dc79726240b6530e55223302978e.jpg)  
图A.3 $10\%$ 乙醇食品模拟物中1，4-丁二醇标准溶液 $(5\mathrm{mg / kg})$ 的色谱图  
图A.4 油脂类食品模拟物橄榄油甲醇萃取液中1,4-丁二醇标准溶液 $(5\mathrm{mg / kg})$ 的色谱图

File: _all_md/GB 31604.53-2022 食品安全国家标准 食品接触材料及制品 5-亚乙基-2-降冰片烯迁移量的测定.md
# 食品安全国家标准

# 食品接触材料及制品

# 5-亚乙基-2-降冰片烯迁移量的测定

2022-06-30 发布

2022-12-30 实施

# 食品安全国家标准

# 食品接触材料及制品

# 5-亚乙基-2-降冰片烯迁移量的测定

# 1 范围

本标准规定了食品接触材料及制品中5-亚乙基-2-降冰片烯迁移量的测定方法。

本标准适用于塑料、橡胶、涂层类食品接触材料及制品中5-亚乙基-2-降冰片烯迁移量的测定。

# 2 原理

食品接触材料及制品按照GB31604.1和GB5009.156的规定进行迁移试验后，对 $4\%$ （体积分数）乙酸、 $10\%$ （体积分数)乙醇、 $20\%$ （体积分数)乙醇、 $50\%$ （体积分数)乙醇和橄榄油食品模拟物中的5-亚乙基-2-降冰片烯采用顶空进样，对化学替代溶剂 $95\%$ （体积分数)乙醇和异辛烷采用液体进样，气相色谱-质谱法测定，峰面积外标法定量。

# 3 试剂和材料

除非另有说明，本方法所用试剂均为分析纯，水为 $\mathrm{GB / T6682}$ 规定的一级水。

# 3.1 试剂

3.1.1 冰乙酸 $(\mathrm{C}_2\mathrm{H}_4\mathrm{O}_2)$ 。  
3.1.2 无水乙醇 $\mathrm{(C_2H_6O)}$ 。  
3.1.3 异辛烷 $\mathrm{(C_8H_{18})}$   
3.1.4 橄榄油：须符合GB5009.156中附录A的要求。  
3.1.5 正己烷 $\left(\mathrm{C}_{6} \mathrm{H}_{14}\right)$ ：色谱纯。  
3.1.6 四氢呋喃 $\mathrm{(C_4H_8O)}$ ：色谱纯。

# 3.2 试剂配制

酸性、含乙醇食品模拟物：按照GB5009.156的规定配制。

# 3.3 标准品

5-亚乙基-2-降冰片烯 $\mathrm{(C_9H_{12}}$ ，CAS号：16219-75-3)：纯度 $\geq 98\%$ ，或经国家认证并授予标准物质证书的标准品。

# 3.4 标准溶液配制

# 3.4.1 5-亚乙基-2-降冰片烯标准储备溶液（ $1000\mathrm{mg / L}$ ）

准确称取5-亚乙基-2-降冰片烯标准品 $25\mathrm{mg}$ (精确到 $0.1\mathrm{mg}$ ), 用正己烷溶解后转移至 $25\mathrm{mL}$ 棕色

容量瓶中，并用正己烷定容至刻度，混匀。将溶液转移至棕色玻璃容器中，于 $0^{\circ}\mathrm{C} \sim 4^{\circ}\mathrm{C}$ 下避光保存，保存期3个月。

# 3.4.2 5-亚乙基-2-降冰片烯标准中间溶液（100 mg/L）

吸取5-亚乙基-2-降冰片烯标准储备溶液 $(1000\mathrm{mg / L})2.50\mathrm{mL}$ 于 $25~\mathrm{mL}$ 棕色容量瓶中，加正己烷定容至刻度，混匀。将溶液转移至棕色玻璃容器中，于 $0^{\circ}\mathrm{C}\sim 4^{\circ}\mathrm{C}$ 下避光保存，保存期3个月。

# 3.4.3 5-亚乙基-2-降冰片烯标准中间溶液A

分别吸取5-亚乙基-2-降冰片烯标准中间溶液 $(100\mathrm{mg / L})0.15\mathrm{mL},0.30\mathrm{mL},0.50\mathrm{mL}$ 、 $1.50~\mathrm{mL}$ 和 $3.00~\mathrm{mL}$ 于 $5\mathrm{mL}$ 容量瓶中，用四氢呋喃定容并摇匀。此时系列标准中间溶液浓度分别相当于 $3.0\mathrm{mg / L},6.0\mathrm{mg / L},10\mathrm{mg / L},30\mathrm{mg / L}$ 和 $60~\mathrm{mg / L}$ 。将溶液转移至棕色玻璃容器中，于 $0^{\circ}C\sim 4^{\circ}C$ 下避光保存，保存期1个月。

# 3.4.4 5-亚乙基-2-降冰片烯标准中间溶液B

分别吸取5-亚乙基-2-降冰片烯标准中间溶液 $(100\mathrm{mg / L})0.15\mathrm{mL},0.30\mathrm{mL},0.50\mathrm{mL},1.50\mathrm{mL}$ 和 $3.00~\mathrm{mL}$ 于 $5\mathrm{mL}$ 容量瓶中，用正己烷定容并摇匀。此时系列标准中间溶液浓度分别相当于 $3.0~\mathrm{mg / L}$ 产 $6.0~\mathrm{mg / L},10~\mathrm{mg / L},30~\mathrm{mg / L}$ 和 $60~\mathrm{mg / L}$ 。将溶液转移至棕色玻璃容器中，于 $0^{\circ}C\sim 4^{\circ}C$ 下避光保存，保存期1个月。

# 3.4.5 酸性和含乙醇食品模拟物标准工作溶液

分别在5只顶空瓶内加入 $5\mathrm{mL}$ 不含5-亚乙基-2-降冰片烯的食品模拟物，再依次加入 $0.050~\mathrm{mL}$ 5-亚乙基-2-降冰片烯标准中间溶液A，立即加盖密封，振荡摇匀。此时标准工作溶液浓度分别为 $0.030~\mathrm{mg / L},0.060~\mathrm{mg / L},0.10~\mathrm{mg / L},0.30~\mathrm{mg / L},0.60~\mathrm{mg / L}$ 。采用此方式分别配制酸性、含乙醇食品模拟物的系列标准工作溶液。临用前现配。

# 3.4.6 含油脂食品模拟物标准工作溶液

分别在5只顶空瓶加入 $5\mathrm{g}$ 不含5-亚乙基-2-降冰片烯的橄榄油，再依次加入 $0.050~\mathrm{mL}$ 5-亚乙基-2-降冰片烯标准中间溶液B，立即加盖密封，振荡摇匀。此时标准工作溶液浓度分别为 $0.030~\mathrm{mg / kg}$ 、 $0.060~\mathrm{mg / kg},0.10~\mathrm{mg / kg},0.30~\mathrm{mg / kg},0.60~\mathrm{mg / kg}$ 。临用前现配。

# 3.4.7 化学替代溶剂标准工作溶液

分别移取 $0.050\mathrm{mL}$ 5-亚乙基-2-降冰片烯标准中间溶液B至 $5\mathrm{mL}$ 容量瓶中，加入化学替代溶剂定容并摇匀。此时标准工作溶液浓度分别为 $0.030\mathrm{mg / L},0.060\mathrm{mg / L},0.10\mathrm{mg / L},0.30\mathrm{mg / L},0.60\mathrm{mg / L}$ 。采用此方式分别配制 $95\%$ （体积分数)乙醇和异辛烷的系列标准工作溶液。临用前现配。

# 4 仪器和设备

4.1 气相色谱-质谱仪：配EI源，带顶空进样器和液体进样器。  
4.2 分析天平：感量 $0.1\mathrm{mg}$   
4.3 移液器： $0.2\mathrm{mL},1\mathrm{mL}$ 和 $5\mathrm{mL}$   
4.4 尼龙微孔滤膜：孔径 $0.45\mu \mathrm{m}$

# 5 分析步骤

# 5.1 样品的制备

# 5.1.1 迁移试验

食品模拟物及温度、时间、面积/体积比、浸泡方式等迁移试验条件的选择按照GB31406.1和GB5009.156的规定。迁移试验所得浸泡液如不能立即测试，应置于 $0^{\circ}\mathrm{C} \sim 4^{\circ}\mathrm{C}$ 下避光保存。若进行下一步试验，应将浸泡液恢复至室温后使用。

# 5.1.2 迁移试验所得浸泡液前处理

# 5.1.2.1 酸性和含乙醇食品模拟物浸泡液

准确吸取迁移试验后得的酸性和含乙醇食品模拟物浸泡液 $5\mathrm{mL}$ 于 $20~\mathrm{mL}$ 顶空瓶中，立即加盖密封，待测。

# 5.1.2.2 含油脂食品模拟物浸泡液

准确称取迁移试验后得到的含油脂食品模拟物浸泡液 $5\mathrm{g}$ 于 $20~\mathrm{mL}$ 顶空瓶中，立即加盖密封，待测。

# 5.1.2.3 化学替代溶剂浸泡液

吸取迁移试验后得到的化学替代溶剂浸泡液约 $1\mathrm{mL}$ ，经 $0.45\mu \mathrm{m}$ 滤膜过滤至进样小瓶中，立即加盖密封，待测。

# 5.1.3 空白试验

未与食品接触材料及制品接触的食品模拟物及化学替代溶剂，分别按 $5.1.2.1\sim 5.1.2.3$ 进行处理，得到空白试液。

# 5.2 仪器参考条件

# 5.2.1 适用于酸性、含乙醇和含油脂食品模拟物的仪器参考条件

# 5.2.1.1 顶空进样器参考条件（适用于酸性、含乙醇食品模拟物）

a）平衡温度： $90^{\circ}\mathrm{C}$ □  
b）平衡时间： $30\mathrm{min}$   
c） 定量环温度： $110~\mathrm{^\circ C}$ □  
d）传输线温度： $120^{\circ}C$ 。

# 5.2.1.2 顶空进样器参考条件（适用于含油脂食品模拟物）

a）平衡温度： $145~\mathrm{^\circ C}$ 。  
b）平衡时间： $60\mathrm{min}$   
c）定量环温度： $150~\mathrm{^\circ C}$ 。  
d) 传输线温度: $160^{\circ} \mathrm{C}$ 。

# 5.2.1.3 气相色谱-质谱仪测定参考条件

a）色谱柱： $5\%$ 苯基-甲基聚硅氧烷石英毛细管柱，柱长 $30~\mathrm{m}$ ，内径 $0.25  \mathrm{mm}$ ，膜厚 $0.25\mu \mathrm{m}$ ，或相当者。  
b）程序升温：初始温度 $35~\mathrm{^\circ C}$ ，保持 $5\mathrm{min};30^{\circ}\mathrm{C / min}$ 升至 $280^{\circ}\mathrm{C}$ ，保持 $3\mathrm{min}$ 。  
c）进样口温度： $280^{\circ}C$ □  
d）色谱-质谱接口温度： $280^{\circ}C$ 。  
e) 离子源温度: $230^{\circ} \mathrm{C}$ 。  
f） 四极杆温度： $150~^\circ \mathrm{C}$ □  
g) 载气： $\mathrm{He}$ （纯度 $\geq 99.999\%$ ）， $1\mathrm{mL / min}$ ，恒流模式。  
h）进样量： $1\mathrm{mL}$

i）进样方式：分流进样，分流比 $5:1$ [针对 $4\%$ （体积分数)乙酸、 $10\%$ （体积分数)乙醇和 $20\%$ （体积分数)乙醇]或 $2:1$ [针对 $50\%$ （体积分数)乙醇和橄榄油]。  
j） 电离方式：电子轰击电离源（EI）。  
k）溶剂延迟： $4\mathrm{min}$   
1) 质谱仪扫描方式: 选择离子扫描 (SIM)。定量离子 $m/z$ 66, 定性离子 $m/z$ 91、 $m/z$ 105、 $m/z$ 120。

# 5.2.2 适用于化学替代溶剂 $95\%$ （体积分数）乙醇和异辛烷的仪器参考条件

a）色谱柱： $5\%$ 苯基-甲基聚硅氧烷石英毛细管柱，柱长 $30~\mathrm{m}$ ，内径 $0.25  \mathrm{mm}$ ，膜厚 $0.25\mu \mathrm{m}$ ，或相当者。  
b）程序升温：初始温度 $35^{\circ}\mathrm{C}$ ，保持 $5\mathrm{min}$ ； $30^{\circ}\mathrm{C} / \mathrm{min}$ 升至 $280^{\circ}\mathrm{C}$ ，保持 $3\mathrm{min}$ 。  
c）进样口温度： $280~^\circ \mathrm{C}$ 。  
d）色谱-质谱接口温度： $280^{\circ}\mathrm{C}$ 。  
e) 离子源温度: $230^{\circ} \mathrm{C}$ 。  
f） 四极杆温度： $150~\mathrm{^\circ C}$ 。  
g）载气：He(纯度 $\geq 99.999\%$ ， $1\mathrm{mL / min}$ ，恒流模式。  
h）进样量： $1\mu \mathrm{L}$   
i）进样方式：分流进样，分流比 $2:1$   
j） 电离方式：电子轰击电离源（EI）。  
k）溶剂延迟： $4\mathrm{min}$   
1）质谱仪扫描方式：选择离子扫描（SIM)。定量离子 $m / z66$ ，定性离子 $m / z91,m / z105,$ $m / z120$ 。

# 5.3 标准曲线的制作

按照5.2所列仪器参考条件，对标准工作溶液(3.4.5、3.4.6或3.4.7)进行测定，以标准工作液中5-亚乙基-2-降冰片烯的浓度为横坐标，以对应的5-亚乙基-2-降冰片烯定量离子峰面积(顺反异构体的峰面积之和)为纵坐标，绘制标准曲线。5-亚乙基-2-降冰片烯标准工作溶液的色谱图参见附录A中图A.1～图A.7。

# 5.4 试样溶液的测定

# 5.4.1 定性测定

按照5.2所列仪器参考条件，测定待测试液(5.1.2)和标准工作溶液(3.4.5、3.4.6或3.4.7)。在相同

的试验条件下进行测定时，若试样溶液中待测物的色谱峰的保留时间与标准溶液中相应的色谱峰的保留时间偏差在 $\pm 0.5\%$ 以内，并且在扣除背景后的试样溶液质谱中，所选择的离子均出现、且信噪比不小于3，试样溶液质谱图中定性离子的相对丰度与浓度接近的标准溶液谱图对应的定性离子的相对丰度进行比较，偏差不超过表1规定的范围，则可判断试样溶液中存在该种待测物。5-亚乙基-2-降冰片烯参考质谱图见附录A中图A.8。

表 1 定性确证时相对离子丰度最大允许偏差  

<table><tr><td>相对离子丰度K/%</td><td>K&gt;50</td><td>20&lt;K≤50</td><td>10&lt;K≤20</td><td>K≤10</td></tr><tr><td>允许的相对偏差/%</td><td>±10</td><td>±15</td><td>±20</td><td>±50</td></tr></table>

# 5.4.2 定量测定

# 5.4.2.1 酸性、含乙醇和含油脂食品模拟物

按照5.2.1所列仪器参考条件，测定待测试液(5.1.2.1或5.1.2.2)和空白试液(5.1.3)，得到目标物5-亚乙基-2-降冰片烯的峰面积（顺反异构体的峰面积之和），根据标准曲线计算得到待测试液中5-亚乙基-2-降冰片烯的浓度。

# 5.4.2.2 化学替代溶剂

按照5.2.2所列仪器参考条件，测定待测试液(5.1.2.3)和空白试液(5.1.3)，得到目标物5-亚乙基-2-降冰片烯的峰面积(顺反异构体的峰面积之和)，根据标准曲线计算得到待测试液中5-亚乙基-2-降冰片烯的浓度。

# 6 分析结果的表述

由5.4.2得到的待测试液中5-亚乙基-2-降冰片烯浓度，按GB5009.156进行迁移量计算。

试样中5-亚乙基-2-降冰片烯迁移量按式(1)计算：

$$
X = \frac {\left(c - c _ {0}\right) \times V}{S _ {1}} \times \frac {S _ {2}}{m} \quad \dots \tag {1}
$$

式中：

$X$ ——试样中5-亚乙基-2-降冰片烯迁移量，单位为毫克每千克 $(\mathrm{mg / kg})$ ；

$c$ ——待测试液中5-亚乙基-2-降冰片烯的浓度，单位为毫克每升或毫克每千克 $(\mathrm{mg / L}$ 或 $\mathrm{mg / kg})$ ；

$c_{0}$ ——空白试液中5-亚乙基-2-降冰片烯的浓度，单位为毫克每升或毫克每千克（ $\mathrm{mg / L}$ 或 $\mathrm{mg / kg}$ ）；

$V$ ——酸性、含乙醇食品模拟物及化学替代溶剂：迁移试验中试样浸泡液的体积，单位为升(L)；含油脂食品模拟物：迁移试验中试样浸泡液的质量，单位为千克 $(\mathrm{kg})$ ；

$S_{1}$ ——迁移试验中试样与浸泡液的接触面积，单位为平方分米 $(\mathrm{dm}^2)$ ；

$S_{2}$ ——样品实际使用中接触食品的面积，单位为平方分米 $(\mathrm{dm}^2)$ ；

$m$ ——样品实际使用中接触的固态食品质量，或实际接触液态食品的体积所对应的食品质量，单位为千克 $(\mathrm{kg})$ ；各种液态食品通常按密度为 $1\mathrm{kg} / \mathrm{L}$ 将其体积换算为相应的质量。

注：样品实际使用中接触食品的面积/体积比未知时，式(1)中的“ $S_{2} / m$ ”取 $6\mathrm{dm}^2 /\mathrm{kg}$

计算结果至少保留两位有效数字。

# 7 精密度

在重复性条件下获得的两次独立测定结果的绝对差值不得超过其算术平均值的 $20\%$ 。

# 8 其他

当迁移试验中样品的面积/体积比与样品在实际使用中接触食品的面积/体积比一致时，对于水性、酸性、含乙醇食品模拟物，本方法的检出限为 $0.001\mathrm{mg / kg}$ ，定量限为 $0.003\mathrm{mg / kg}$ ；对于含油脂食品模拟物和化学替代溶剂，本方法的检出限为 $0.01\mathrm{mg / kg}$ ，定量限为 $0.03\mathrm{mg / kg}$ 。当迁移试验中样品的面积/体积比与样品在实际使用中接触食品的面积/体积比不一致时，按式(1)进行换算得到实际的检出限与定量限。

# 附录A

# 5-亚乙基-2-降冰片烯的参考谱图

标准工作溶液中5-亚乙基-2-降冰片烯的参考色谱图见图A.1～图A.7。5-亚乙基-2-降冰片烯参考质谱图见图A.8。

![](images/d67d5b3200a53c07fbaf7f030a26c071c8fa21a736325691249e8165e252a0a7.jpg)  
图A.1 $4\%$ （体积分数）乙酸中5-亚乙基-2-降冰片烯 $(0.10\mathrm{mg / L})$ 气相色谱-质谱选择离子色谱图

![](images/f9f35ddab9caa83be61796abe3c84c5a9754ff1c0185a844bfc05b2d6beefcb1.jpg)  
图A.2 $10\%$ （体积分数）乙醇中5-亚乙基-2-降冰片烯 $(0.10\mathrm{mg / L})$ 气相色谱-质谱选择离子色谱图

![](images/56a068f20f622b0f793f8f9d336ad16dfa1361baed37ca2d6f8a88792909fb86.jpg)  
图A.3 $20\%$ （体积分数）乙醇中5-亚乙基-2-降冰片烯 $(0.10\mathrm{mg / L})$ 气相色谱-质谱选择离子色谱图

![](images/b1948e1683e21f755484b1f6cad84ae6b81576f8b710dfa413cc2ffba677b074.jpg)  
图A.4 $50\%$ （体积分数）乙醇中5-亚乙基-2-降冰片烯 $(0.10\mathrm{mg / L})$ 气相色谱-质谱选择离子色谱图

![](images/e23f553cfdb4340bc54faa709eed494c72fa592f4891460fbcddfd29f3040b2c.jpg)  
图A.5 橄榄油中5-亚乙基-2-降冰片烯 $(0.10\mathrm{mg / kg})$ 气相色谱-质谱选择离子色谱图

![](images/f142ea5790a1cc76c2bfc7507c6fef16ba136e3da72514add1b812fd54bd1d78.jpg)  
图A.6 $95\%$ （体积分数）乙醇中5-亚乙基-2-降冰片烯 $(0.10\mathrm{mg / L})$ 气相色谱-质谱选择离子色谱图

![](images/0b832662391f2ae77077a61b88022772fe1f250685a3972a998ece3f12caf179.jpg)  
图A.7 异辛烷中5-亚乙基-2-降冰片烯 $(0.10\mathrm{mg / L})$ 气相色谱-质谱选择离子色谱图

![](images/64befacf054cbf20cbe5403ce55a76992ce114ecb246c6a1477ef409f33e2b62.jpg)  
图A.8 5-亚乙基-2-降冰片烯的参考质谱图
