Repository: wei292224644/download_test

# 国家标准下载爬虫

从 **https://sppt.cfsa.net.cn:8086/db** 自动切换至「标准文本」、展开全部后，轮询所有下载按钮并保存到本地。

## 步骤说明

1. 打开上述网址（默认在「最新公告」）
2. 点击 **「标准文本」** 标签
3. 点击 **「展开全部>>」**
4. 查找页面上所有下载链接/按钮，逐个点击并保存文件

## 环境要求

- 使用 **uv** 做 Python 版本与依赖管理（见 [uv](https://docs.astral.sh/uv/)）
- 项目锁定 Python 3.12（`.python-version`），需 Playwright（Chromium）

## 安装与运行

```bash

# 进入项目目录
cd /Users/wwj/Desktop/self/download_gb

# 使用 uv 创建虚拟环境并安装依赖（会按 .python-version 使用 Python 3.12）
uv sync

# 安装 Playwright 浏览器（仅首次需要）
uv run playwright install chromium

File: _all_md/GB 31604.54-2023食品安全国家标准 食品接触材料及制品 双酚F和双酚S迁移量的测定.md
# 食品安全国家标准

# 食品接触材料及制品

# 双酚 F 和双酚 S 迁移量的测定

2023-09-06 发布

2024-03-06 实施

# 食品安全国家标准

# 食品接触材料及制品

# 双酚F和双酚S迁移量的测定

# 1 范围

本标准规定了食品接触材料及制品中双酚F和双酚S迁移量的液相色谱和液相色谱-串联质谱测定方法。

第一法液相色谱法适用于食品接触用塑料材料及制品、食品接触用涂料及涂层、食品接触用纸和纸板材料及制品中双酚F和双酚S迁移量的测定。

第二法液相色谱-串联质谱法适用于食品接触材料及制品中双酚F和双酚S迁移量的测定。

# 第一法 液相色谱法

# 2 原理

食品接触材料及制品根据GB31604.1及GB5009.156进行迁移试验后，采用液相色谱检测，其中水性、酸性、酒精类食品模拟物过滤后直接进样； $95\%$ （体积分数）乙醇用氮气吹干后，采用乙醇-水定容，过滤后进样；油脂类食品模拟物通过甲醇-水混合液萃取，过滤后进样；异辛烷化学替代溶剂用氮气吹干后，采用甲醇-水定容，过滤后进样。外标法定量。

# 3 试剂和材料

除非另有说明，本方法所用试剂均为色谱纯，水为GB/T6682规定的一级水。

# 3.1 试剂

3.1.1 水性、酸性、酒精类、油脂类食品模拟物及化学替代溶剂：所用试剂按照GB5009.156的规定。  
3.1.2 正己烷 $\mathrm{(C_6H_{14})}$ 。  
3.1.3 甲醇 $(\mathrm{CH}_4\mathrm{O})$ 。  
3.1.4 乙腈 $(\mathrm{C}_2\mathrm{H}_3\mathrm{N})$ 。  
3.1.5 异辛烷 $\left(\mathrm{C}_{8} \mathrm{H}_{18}\right)$ 。  
3.1.6 丙酮 $(\mathrm{C}_3\mathrm{H}_6\mathrm{O})$ 。  
3.1.7 乙醇 $\mathrm{(C_2H_6O)}$ 。  
3.1.8 玉米油：化学纯，符合GB5009.156的要求。

# 3.2 试剂配制

3.2.1 水性、酸性、酒精类、玉米油食品模拟物及化学替代溶剂：按照GB5009.156操作。  
3.2.2 甲醇-水混合液 $(1 + 1)$ ：量取 $100~\mathrm{mL}$ 甲醇和 $100~\mathrm{mL}$ 水，混匀。  
3.2.3 乙醇-水混合液 $(1 + 1)$ ：量取 $100~\mathrm{mL}$ 乙醇和 $100~\mathrm{mL}$ 水，混匀。

# 3.3 标准品

3.3.1 双酚 $\mathrm{F}(\mathrm{C}_{13}\mathrm{H}_{12}\mathrm{O}_2$ ，CAS：620-92-8)：纯度 $\geq 99\%$ ，或经国家认证并授予标准物质证书的标准品。  
3.3.2 双酚 $\mathrm{S}(\mathrm{C}_{12}\mathrm{H}_{10}\mathrm{O}_4\mathrm{S},\mathrm{CAS}:80 - 09 - 1)$ ：纯度 $\geqslant 99\%$ ，或经国家认证并授予标准物质证书的标准品。

# 3.4 标准溶液配制

# 3.4.1 标准储备溶液

# 3.4.1.1 双酚F（双酚S)标准储备溶液A( $100\mathrm{mg / L}$ ，甲醇）

准确称取双酚F(双酚S)标准品 $10\mathrm{mg}$ (精确至 $0.1\mathrm{mg}$ ), 用甲醇溶解并定容至 $100\mathrm{mL}$ 容量瓶中, 混匀。将溶液转移至棕色标准溶液储备瓶, 于 $4^{\circ}\mathrm{C}$ 冰箱避光保存, 有效期为3个月。

# 3.4.1.2 双酚F（双酚S)标准储备溶液 $\mathbf{B}(100\mathrm{mg / L}$ ，异辛烷）

准确称取双酚F(双酚S)标准品 $10\mathrm{mg}$ (精确至 $0.1\mathrm{mg}$ ), 用 $10\mathrm{mL}$ 丙酮溶解后, 用异辛烷定容至 $100\mathrm{mL}$ 容量瓶中, 混匀。将溶液转移至棕色标准溶液储备瓶中, 于 $4^{\circ}\mathrm{C}$ 冰箱避光保存, 有效期为3个月。

# 3.4.2 标准中间溶液

# 3.4.2.1 双酚F（双酚S)标准中间溶液A( $10.0\mathrm{mg / L}$ ，甲醇）

准确吸取双酚F(双酚S)标准储备溶液A(3.4.1.1) $10.0~\mathrm{mL}$ 于 $100~\mathrm{mL}$ 容量瓶中，用甲醇定容，混匀。将溶液转移至棕色标准溶液储备瓶中，于 $4^{\circ}C$ 冰箱避光保存，有效期为1个月。

# 3.4.2.2 双酚F（双酚S)标准中间溶液B(10.0mg/L，异辛烷）

准确吸取双酚F(双酚S)标准储备溶液B(3.4.1.2) $10.0~\mathrm{mL}$ 于 $100~\mathrm{mL}$ 容量瓶中，用异辛烷定容，混匀。将溶液转移至棕色标准溶液储备瓶中，于 $4^{\circ}C$ 冰箱避光保存，有效期为1个月。

# 3.4.2.3 双酚F（双酚S)标准中间溶液C(1.00mg/L，甲醇-水）

准确吸取双酚F(双酚S)标准储备溶液A(3.4.1.1) $1.00\mathrm{mL}$ 于 $100~\mathrm{mL}$ 容量瓶中，用甲醇-水混合液定容，混匀。临用现配。

# 3.4.2.4 双酚S标准中间溶液 $\mathbf{D}(0.100\mathrm{mg / L}$ ，甲醇-水）

准确吸取双酚S标准中间溶液C(3.4.2.3) $10.0~\mathrm{mL}$ 于 $100~\mathrm{mL}$ 容量瓶中，用甲醇-水混合液定容，混匀。临用现配。

# 3.4.3 标准工作溶液的制备

# 3.4.3.1 水性、酸性、酒精类食品模拟物标准工作溶液

准确吸取双酚F、双酚S标准中间溶液A(3.4.2.1) $0.150\mathrm{mL},0.250\mathrm{mL},0.500\mathrm{mL},2.50\mathrm{mL}$ 产 $5.00~\mathrm{mL}$ 于5个 $50~\mathrm{mL}$ 容量瓶中，用水定容，得到浓度为 $30.0~\mu \mathrm{g / L},50.0~\mu \mathrm{g / L},100~\mu \mathrm{g / L},500~\mu \mathrm{g / L},$ $1.00\mathrm{mg / L}$ 的双酚F、双酚S混合标准工作液。采用同样的方式，分别用酸性、酒精类食品模拟物配制同样浓度系列的标准工作溶液，临用现配。酒精类食品模拟物包括 $10\%$ （体积分数）乙醇、 $20\%$ （体积分数)乙醇、 $50\%$ (体积分数)乙醇，依据GB31604.1，按食品接触材料的实际使用条件进行选择。 $95\%$ （体积分数)乙醇采用 $50\%$ (体积分数)乙醇的标准工作曲线。

# 3.4.3.2 油脂类食品模拟物标准工作溶液

在5个 $10\mathrm{mL}$ 具塞试管中分别准确加入玉米油 $2\mathrm{g}$ (精确至 $0.01\mathrm{g}$ ), 加入双酚F标准中间溶液C(3.4.2.3) $200\mu \mathrm{L}, 300\mu \mathrm{L}, 400\mu \mathrm{L}, 1.00\mathrm{mL}, 2.00\mathrm{mL}$ ; 加入双酚S标准中间溶液D(3.4.2.4) $600\mu \mathrm{L}$ , 双酚S标准中间溶液C(3.4.2.3) $100\mu \mathrm{L}, 200\mu \mathrm{L}, 400\mu \mathrm{L}, 1.00\mathrm{mL}$ , 得到双酚F浓度为 $100\mu \mathrm{g} / \mathrm{kg}$ , $150\mu \mathrm{g} / \mathrm{kg}, 200\mu \mathrm{g} / \mathrm{kg}, 500\mu \mathrm{g} / \mathrm{kg}, 1.00\mathrm{mg} / \mathrm{kg}$ , 双酚S浓度为 $30.0\mu \mathrm{g} / \mathrm{kg}, 50.0\mu \mathrm{g} / \mathrm{kg}, 100\mu \mathrm{g} / \mathrm{kg}, 200\mu \mathrm{g} / \mathrm{kg}, 500\mu \mathrm{g} / \mathrm{kg}$ 的混合标准溶液, 临用现配。分别在每个试管中再加入 $3\mathrm{mL}$ 正己烷, 混匀。在5个 $10\mathrm{mL}$ 具塞试管中分别加入 $2.20\mathrm{mL}, 2.60\mathrm{mL}, 2.40\mathrm{mL}, 1.60\mathrm{mL}, 0\mathrm{mL}$ 甲醇-水混合液, 涡旋振荡 $2\mathrm{min}$ , 静置分层。吸取下层溶液, 通过 $0.45\mu \mathrm{m}$ 聚四氟乙烯微孔滤膜过滤后供测定用。

# 3.4.3.3 异辛烷化学替代溶剂标准工作溶液

准确吸取双酚F、双酚S标准中间溶液B(3.4.2.2) $0.150\mathrm{mL},0.250\mathrm{mL},0.500\mathrm{mL},2.50\mathrm{mL}$ 产 $5.00~\mathrm{mL}$ 于5个 $50~\mathrm{mL}$ 容量瓶中，用异辛烷定容，得到浓度为 $30.0~\mu \mathrm{g / L},50.0~\mu \mathrm{g / L},100~\mu \mathrm{g / L},$ $500~\mu \mathrm{g / L},1.00~\mathrm{mg / L}$ 的双酚F、双酚S混合标准工作液。上机前需按照5.1.2.4与食品模拟物浸泡液同步处理。

# 4 仪器和设备

4.1 液相色谱仪，配紫外检测器(UV)或二极管阵列检测器(DAD)。  
4.2 涡旋振荡器。  
4.3 移液器：20 $\mu$ L、50 $\mu$ L、250 $\mu$ L、1000 $\mu$ L、5000 $\mu$ L。  
4.4 分析天平：感量分别为 $0.0001\mathrm{g}$ 和 $0.01\mathrm{g}$   
4.5 恒温水浴锅。  
4.6 氮吹仪。  
4.7 聚四氟乙烯微孔滤膜： $0.45 \mu \mathrm{m}$ 。

# 5 分析步骤

# 5.1 试液的制备

# 5.1.1 迁移试验

按照GB5009.156及GB31604.1的要求，对样品进行迁移试验，得到食品模拟物试液。迁移试验所得试液如不能立即测试，应置于 $4^{\circ}\mathrm{C}$ 冰箱中避光保存，贮存期限为 $7\mathrm{d}$ 。进行下一步试验前，应将食品模拟物试液恢复至室温。

# 5.1.2 食品模拟物的处理

# 5.1.2.1 水性、酸性、酒精类[95%（体积分数）乙醇除外]食品模拟物

准确移取迁移试验中得到的水性、酸性、酒精类食品模拟物约 $2\mathrm{mL}$ ，采用 $0.45\mu \mathrm{m}$ 聚四氟乙烯微孔滤膜过滤后供测定用。

# 5.1.2.2 $95\%$ （体积分数）乙醇

准确吸取迁移试验中得到的 $95\%$ （体积分数)乙醇 $1\mathrm{mL}$ 至试管中，用氮气吹干。在试管中准确加入 $1\mathrm{mL}$ 乙醇-水混合液，旋涡混合 $2\mathrm{min}$ 。溶液采用 $0.45\mu \mathrm{m}$ 聚四氟乙烯微孔滤膜过滤后供测定用。

# 5.1.2.3 油脂类食品模拟物

准确称取迁移试验中得到的玉米油 $2\mathrm{g}$ （精确至 $0.01\mathrm{g}$ ）于 $10~\mathrm{mL}$ 试管中，加入 $3\mathrm{mL}$ 正己烷，混匀，加入 $3\mathrm{mL}$ 甲醇-水混合液，涡旋振荡 $2\mathrm{min}$ ，静置分层。吸取下层溶液，采用 $0.45\mu \mathrm{m}$ 聚四氟乙烯微孔滤膜过滤后供测定用。

# 5.1.2.4 异辛烷化学替代溶剂

准确吸取迁移试验中得到的异辛烷化学替代溶剂 $5\mathrm{mL}$ 至试管中，用氮气吹干。在试管中准确加入 $5\mathrm{mL}$ 甲醇-水混合液，旋涡混合 $2\mathrm{min}$ 。溶液采用 $0.45\mu \mathrm{m}$ 聚四氟乙烯微孔滤膜过滤后供测定用。

# 5.1.3 空白试液的制备

按5.1.1和5.1.2处理未与食品接触材料及制品接触的食品模拟物、化学替代溶剂。

# 5.2 仪器参考条件

仪器参考条件如下：

a）色谱柱： $\mathrm{C_{18}}$ 柱，柱长 $150~\mathrm{mm}$ ，内径 $4.6  \mathrm{mm}$ ，粒径 $5\mu \mathrm{m}$ ；或性能相当者。  
b）流动相：A为水；B为乙腈。梯度洗脱程序见表1。  
c) 流速: $1 \mathrm{~mL} / \mathrm{min}$ 。  
d） 柱温： $35~^\circ C$ 。  
e) 进样量: $40 \mu \mathrm{L}$ 。  
f）检测波长：双酚F为 $278~\mathrm{nm}$ ，双酚S为 $259~\mathrm{nm}$ 。

表 1 梯度洗脱条件  

<table><tr><td>时间/min</td><td>A/%</td><td>B/%</td></tr><tr><td>0.00</td><td>80</td><td>20</td></tr><tr><td>2.00</td><td>80</td><td>20</td></tr><tr><td>4.50</td><td>30</td><td>70</td></tr><tr><td>7.50</td><td>30</td><td>70</td></tr><tr><td>9.50</td><td>80</td><td>20</td></tr><tr><td>15.00</td><td>80</td><td>20</td></tr></table>

# 5.3 标准曲线的制作

按照5.2所列的仪器参考条件，将标准系列工作液分别注入液相色谱仪中，测定相应的峰面积，以标准工作溶液中双酚F(双酚S)的浓度为横坐标，以对应的峰面积为纵坐标，绘制标准曲线，得到线性方程。双酚F(双酚S)标准工作溶液的色谱图参见附录A中图A.1～图A.7。

# 5.4 试液的测定

# 5.4.1 定性测定

按照5.2所列的仪器参考条件，测定食品模拟物试液和标准工作溶液，食品模拟物试液与标准工作溶液的色谱峰保留时间差异应在 $\pm 2.5\%$ 范围内。

# 5.4.2 定量测定

按照5.2所列的仪器参考条件，将试样溶液和空白试液注入液相色谱仪中，得到目标物峰面积，根据标准曲线计算试样溶液和空白试液中双酚F(双酚S)的含量 $c$ 和 $c_{0}$ ，空白试液中双酚F(双酚S)的含量 $c_{0}$ 不应高于方法检出限浓度。

# 6 分析结果的表述

# 6.1 非密封制品类食品接触材料及制品双酚F（双酚S)特定迁移量的计算（以 $\mathrm{mg / kg}$ 表示）

对于除了盖子、密封圈、连接件等密封制品（以下简称密封制品）以外的食品接触材料及制品，双酚F(双酚S)特定迁移量以 $\mathrm{mg / kg}$ 表示时，按式(1)进行计算。

$$
X _ {1} = \frac {\left(c - c _ {0}\right) \times V}{1 0 0 0 \times S} \times F \quad \dots \tag {1}
$$

式中：

$X_{1}$ ——食品接触材料及制品中双酚F(双酚S)的特定迁移量，单位为毫克每千克 $(\mathrm{mg / kg})$ ；

$c$ ——试样浸泡液中双酚F(双酚S)的含量，单位为微克每升 $(\mu \mathrm{g} / \mathrm{L})$ 或微克每千克 $(\mu \mathrm{g} / \mathrm{kg})$ ；

$c_{0}$ ——空白浸泡液中双酚F(双酚S)的含量，单位为微克每升 $(\mu \mathrm{g} / \mathrm{L})$ 或微克每千克 $(\mu \mathrm{g} / \mathrm{kg})$ ；

$V$ ——试样浸泡液的体积或质量，单位为升(L)或千克(kg)；

1000 ——换算系数；

S ——迁移试验中试样与浸泡液接触的面积，单位为平方分米 $(\mathrm{dm}^2)$ ；

$F$ ——在实际使用情形下，食品接触材料及制品的接触面积(S)与食品或食品模拟物体积(V)的比 $(S / V)$ ，各种液态食品密度通常以 $1\mathrm{kg} / \mathrm{L}$ 计，单位为平方分米每千克 $(\mathrm{dm}^2 /\mathrm{kg})$ 。

在实际使用情形下，当 $S / V$ 已知时， $F$ 即为实际 $S / V$ ；当 $S / V$ 未知时， $F$ 采用 $6\mathrm{dm}^2 /\mathrm{kg}$ ，即 $6\mathrm{dm}^2$ 食品接触材料及制品接触 $1\mathrm{kg}$ 食品或食品模拟物。

结果至少保留2位有效数字。

# 6.2 密封制品类食品接触材料及制品双酚F（双酚S)特定迁移量的计算（以 $\mathrm{mg / kg}$ 表示）

当预期用途已知时，密封制品类食品接触材料及制品双酚F(双酚S)特定迁移量以 $\mathrm{mg / kg}$ 表示时，按式(2)计算，需注明采用的迁移试验方法、迁移试验中单个密封制品与食品模拟物接触的面积。

$$
X _ {2} = \frac {\left(c - c _ {0}\right) \times V}{1 0 0 0 \times S} \times F \quad \dots \tag {2}
$$

式中：

$X_{2}$ ——食品接触材料及制品中双酚F(双酚S)的特定迁移量，单位为毫克每千克 $(\mathrm{mg / kg})$ 。

结果至少保留2位有效数字。

# 6.3 密封制品类食品接触材料及制品双酚F(双酚S)特定迁移量的计算（以 $\mathrm{mg}$ /件表示）

当预期用途未知时，密封制品类食品接触材料及制品双酚F(双酚S)特定迁移量以 $\mathrm{mg}/$ 件表示时，按式(3)计算，需注明采用的迁移试验方法、迁移试验中单个密封制品与食品模拟物接触的面积。

$$
X _ {3} = \frac {\left(c - c _ {0}\right) \times V}{1 0 0 0 \times n} \tag {3}
$$

式中：

$X_{3}$ ——食品接触材料及制品中双酚F(双酚S)的特定迁移量，单位为毫克每件 $(\mathrm{mg}/$ 件）；

$n$ ——浸泡用密封制品的件数，单位为件。

结果至少保留2位有效数字。

# 7 精密度

在重复性条件下获得的两次独立测定结果的绝对差值不得超过其算术平均值的 $15\%$ 。

# 8 其他

本方法在使用水性、酸性、酒精类食品模拟物、异辛烷化学替代溶剂时，食品接触材料及制品中双酚F和双酚S的检出限均为 $0.01\mathrm{mg / kg}$ ，定量限均为 $0.03\mathrm{mg / kg}$ ；使用油脂类食品模拟物时，食品接触材料及制品中双酚F检出限为 $0.03\mathrm{mg / kg}$ ，定量限为 $0.1\mathrm{mg / kg}$ ；双酚S检出限为 $0.01\mathrm{mg / kg}$ ，定量限为 $0.03\mathrm{mg / kg}$ 。

# 第二法 液相色谱-串联质谱法

# 9 原理

食品接触材料及制品根据GB31604.1及GB5009.156进行迁移试验后，采用液相色谱-串联质谱检测，其中水性、酸性、酒精类食品模拟物过滤后直接进样；油脂类食品模拟物通过甲醇-水混合液萃取，过滤后进样。异辛烷化学替代溶剂用氮气吹干后，采用甲醇-水定容，过滤后进样。外标法定量。

# 10 试剂和材料

除非另有说明，本方法所用试剂均为色谱纯，水为GB/T6682规定的一级水。

# 10.1 试剂

10.1.1 水性、酸性、酒精类、油脂类食品模拟物及化学替代溶剂：所用试剂依据GB5009.156的规定。  
10.1.2 正己烷 $(\mathrm{C_6H_{14}})$ 。  
10.1.3 甲醇 $(\mathrm{CH}_4\mathrm{O})$ 。  
10.1.4 异辛烷 $(\mathrm{C_8H_{18}})$   
10.1.5 丙酮 $(\mathrm{C}_3\mathrm{H}_6\mathrm{O})$ 。  
10.1.6 橄榄油：化学纯，符合GB5009.156的要求。

# 10.2 试剂配制

10.2.1 水性、酸性、酒精类、橄榄油食品模拟物及化学替代溶剂：按照GB5009.156操作。  
10.2.2 甲醇-水混合液 $(1 + 1)$ ：量取 $100~\mathrm{mL}$ 甲醇和 $100~\mathrm{mL}$ 水，混匀。

# 10.3 标准品

同3.3。

# 10.4 标准溶液配制

# 10.4.1 标准储备溶液

# 10.4.1.1 双酚F标准储备溶液A（ $1000\mathrm{mg / L}$ ，甲醇）

准确称取双酚F标准品 $50\mathrm{mg}$ (精确至 $0.1\mathrm{mg}$ ), 用甲醇溶解并定容至 $50\mathrm{mL}$ 容量瓶中, 混匀。将

溶液转移至棕色标准溶液储备瓶中，于 $4^{\circ}\mathrm{C}$ 冰箱避光保存，有效期为3个月。

# 10.4.1.2 双酚S标准储备溶液A(50mg/L，甲醇)

准确称取双酚S标准品 $10\mathrm{mg}$ (精确至 $0.1\mathrm{mg}$ ), 用甲醇溶解并定容至 $200\mathrm{mL}$ 容量瓶中, 混匀。将溶液转移至棕色标准溶液储备瓶中, 于 $4^{\circ}\mathrm{C}$ 冰箱避光保存, 有效期为3个月。

# 10.4.1.3 双酚F标准储备溶液B（ $1000\mathrm{mg / L}$ ，异辛烷）

准确称取双酚F标准品 $50\mathrm{mg}$ (精确至 $0.1\mathrm{mg}$ ), 加入 $10\mathrm{mL}$ 丙酮溶解后, 用异辛烷定容至 $50\mathrm{mL}$ 容量瓶中, 混匀。将溶液转移至棕色标准溶液储备瓶中, 于 $4^{\circ}\mathrm{C}$ 冰箱避光保存, 有效期为3个月。

# 10.4.1.4 双酚S标准储备溶液B(50mg/L，异辛烷）

准确称取双酚S标准品 $10\mathrm{mg}$ (精确至 $0.1\mathrm{mg}$ ), 加入 $10\mathrm{mL}$ 丙酮溶解后, 用异辛烷定容至 $200\mathrm{mL}$ 容量瓶中, 混匀。将溶液转移至棕色标准溶液储备瓶中, 于 $4^{\circ}\mathrm{C}$ 冰箱避光保存, 有效期为3个月。

# 10.4.2 标准中间溶液

# 10.4.2.1 双酚F、双酚S标准中间溶液A( $10\mathrm{mg / L},0.5\mathrm{mg / L}$ ，甲醇）

准确吸取双酚F标准储备溶液A(10.4.1.1)和双酚S标准储备溶液A(10.4.1.2)各 $1.00\mathrm{mL}$ 于 $100~\mathrm{mL}$ 容量瓶中，用甲醇定容，混匀。将溶液转移至棕色标准溶液储备瓶中，于 $4^{\circ}C$ 冰箱避光保存，有效期为1个月。

# 10.4.2.2 双酚F、双酚S标准中间溶液B( $10\mathrm{mg / L},0.5\mathrm{mg / L}$ ，异辛烷）

准确吸取双酚F标准储备溶液B(10.4.1.3)和双酚S标准储备溶液B(10.4.1.4)各 $1.00\mathrm{mL}$ 于 $100~\mathrm{mL}$ 容量瓶中，用异辛烷定容，混匀。将溶液转移至棕色标准溶液储备瓶中，于 $4^{\circ}C$ 冰箱避光保存，有效期为1个月。

# 10.4.2.3 双酚F、双酚S标准中间溶液C(1mg/L、0.05mg/L，甲醇-水）

准确吸取双酚F、双酚S标准中间溶液A(10.4.2.1) $10\mathrm{mL}$ 于 $100\mathrm{mL}$ 容量瓶中，用甲醇-水混合液定容，混匀。临用现配。

# 10.4.3 标准工作溶液的制备

# 10.4.3.1 水性、酸性、酒精类食品模拟物标准工作溶液

准确吸取双酚F、双酚S标准中间溶液A(10.4.2.1)50.0 $\mu \mathrm{L}, 250\mu \mathrm{L}, 500\mu \mathrm{L}, 750\mu \mathrm{L}, 1.00\mathrm{mL}$ 于5个 $50~\mathrm{mL}$ 容量瓶中，用水定容，得到浓度为 $10.0~\mu \mathrm{g / L}, 50.0~\mu \mathrm{g / L}, 100~\mu \mathrm{g / L}, 150~\mu \mathrm{g / L}, 200~\mu \mathrm{g / L}$ 的双酚F标准工作液和浓度为 $0.500~\mu \mathrm{g / L}, 2.50~\mu \mathrm{g / L}, 5.00~\mu \mathrm{g / L}, 7.50~\mu \mathrm{g / L}, 10.0~\mu \mathrm{g / L}$ 的双酚S标准工作液。采用同样方式，分别用酸性、酒精类食品模拟物配制同样浓度系列的标准工作溶液，临用现配。酒精类食品模拟物包括 $10\%$ （体积分数）乙醇、 $20\%$ （体积分数）乙醇、 $50\%$ （体积分数）乙醇、 $95\%$ （体积分数）乙醇，依据GB31604.1，按食品接触材料的实际使用条件进行选择。

# 10.4.3.2 油脂类食品模拟物标准工作溶液

在5个 $10\mathrm{mL}$ 具塞试管中分别准确加入橄榄油 $2\mathrm{g}$ （精确至 $0.01\mathrm{g}$ ，加入双酚F、双酚S标准中间溶液C(10.4.2.3) $100~\mu \mathrm{L},250~\mu \mathrm{L},500~\mu \mathrm{L},1.00~\mathrm{mL},1.50~\mathrm{mL}$ ，得到浓度为 $50.0~\mu \mathrm{g / kg},125~\mu \mathrm{g / kg},$ $250~\mu \mathrm{g / kg},500~\mu \mathrm{g / kg},750~\mu \mathrm{g / kg}$ 的双酚F标准工作液和浓度为 $2.50~\mu \mathrm{g / kg},6.25~\mu \mathrm{g / kg},12.5~\mu \mathrm{g / kg},$

25.0 $\mu$ g/kg、37.5 $\mu$ g/kg的双酚S标准工作液，临用现配。分别在每个试管中再加入 $3\mathrm{mL}$ 正己烷，混匀。在5个 $10\mathrm{mL}$ 具塞试管中分别加入 $2.90\mathrm{mL}, 2.75\mathrm{mL}, 2.50\mathrm{mL}, 2.00\mathrm{mL}, 1.50\mathrm{mL}$ 甲醇-水混合液，涡旋振荡 $2\mathrm{min}$ ，静置分层。吸取下层溶液，通过 $0.22\mu \mathrm{m}$ 聚四氟乙烯微孔滤膜过滤后供测定用。

# 10.4.3.3 异辛烷化学替代溶剂标准工作溶液

准确吸取双酚F、双酚S标准中间溶液B(10.4.2.2)50.0 $\mu \mathrm{L}, 250 \mu \mathrm{L}, 500 \mu \mathrm{L}, 750 \mu \mathrm{L}, 1.00 \mathrm{~mL}$ 于5个 $50 \mathrm{~mL}$ 容量瓶中，用异辛烷定容，得到浓度为 $10.0 \mu \mathrm{g} / \mathrm{L}, 50.0 \mu \mathrm{g} / \mathrm{L}, 100 \mu \mathrm{g} / \mathrm{L}, 150 \mu \mathrm{g} / \mathrm{L}, 200 \mu \mathrm{g} / \mathrm{L}$ 的双酚F标准工作液和浓度为 $0.500 \mu \mathrm{g} / \mathrm{L}, 2.50 \mu \mathrm{g} / \mathrm{L}, 5.00 \mu \mathrm{g} / \mathrm{L}, 7.50 \mu \mathrm{g} / \mathrm{L}, 10.0 \mu \mathrm{g} / \mathrm{L}$ 的双酚S标准工作液。上机前需按照12.1.2.3与食品模拟物浸泡液同步处理。

# 11 仪器和设备

11.1 液相色谱-串联质谱仪：配备电喷雾离子源(ESI)。  
11.2 涡旋振荡器。  
11.3 移液器： $20\mu \mathrm{L}, 50\mu \mathrm{L}, 250\mu \mathrm{L}, 1000\mu \mathrm{L}, 5000\mu \mathrm{L}$ 。  
11.4 分析天平：感量分别为 $0.0001\mathrm{g}$ 和 $0.01\mathrm{g}$ 。  
11.5 恒温水浴锅。  
11.6 氮吹仪。  
11.7 聚四氟乙烯微孔滤膜： $0.22\mu \mathrm{m}$

# 12 分析步骤

# 12.1 试液的制备

# 12.1.1 迁移试验

同5.1.1。

# 12.1.2 食品模拟物的处理

# 12.1.2.1 水性、酸性、酒精类食品模拟物

移取迁移试验中得到的水性、酸性、酒精类食品模拟物约 $2\mathrm{mL}$ ，采用 $0.22\mu \mathrm{m}$ 聚四氟乙烯微孔滤膜过滤后供测定用。

# 12.1.2.2 油脂类食品模拟物

准确称取迁移试验中得到的橄榄油 $2\mathrm{g}$ （精确至 $0.01\mathrm{g}$ ）于 $10~\mathrm{mL}$ 试管中，加入 $3\mathrm{mL}$ 正己烷，混匀，加入 $3\mathrm{mL}$ 甲醇-水混合液，涡旋振荡 $2\mathrm{min}$ ，静置分层。吸取下层溶液，采用 $0.22\mu \mathrm{m}$ 聚四氟乙烯微孔滤膜过滤后供测定用。

# 12.1.2.3 异辛烷化学替代溶剂

准确吸取迁移试验中得到的异辛烷化学替代溶剂 $5 \mathrm{~mL}$ 至试管中, 用氮气吹干, 在试管中准确加入 $5 \mathrm{~mL}$ 甲醇-水混合液, 旋涡混合 $2 \mathrm{~min}$ , 溶液采用 $0.22 \mu \mathrm{m}$ 聚四氟乙烯微孔滤膜过滤后供测定用。

# 12.1.3 空白试液的制备

按12.1.1和12.1.2处理未与食品接触材料及制品接触的食品模拟物、化学替代溶剂。

# 12.2 仪器参考条件

# 12.2.1 液相色谱条件如下：

a）色谱柱： $\mathrm{C_{18}}$ 柱，柱长 $50~\mathrm{mm}$ ，内径 $2.1  \mathrm{mm}$ ，粒径 $1.8\mu \mathrm{m}$ ；或性能相当者。  
b）流动相：A为水，B为甲醇。梯度洗脱程序见表2。  
c） 柱温： $30^{\circ}C$ 。  
d) 进样量: $2 \mu \mathrm{L}$ 。

表 2 梯度洗脱条件  

<table><tr><td>时间/min</td><td>流速/(mL/min)</td><td>A/%</td><td>B/%</td></tr><tr><td>0</td><td>0.400</td><td>90.0</td><td>10.0</td></tr><tr><td>0.50</td><td>0.400</td><td>90.0</td><td>10.0</td></tr><tr><td>2.50</td><td>0.400</td><td>30.0</td><td>70.0</td></tr><tr><td>3.00</td><td>0.400</td><td>10.0</td><td>90.0</td></tr><tr><td>4.00</td><td>0.400</td><td>10.0</td><td>90.0</td></tr><tr><td>5.00</td><td>0.400</td><td>90.0</td><td>10.0</td></tr><tr><td>6.00</td><td>0.400</td><td>90.0</td><td>10.0</td></tr></table>

# 12.2.2 质谱条件如下：

a）离子化模式：电喷雾电离负离子模式（ESI）。  
b）质谱扫描方式：多反应监测（MRM）。  
c）其他质谱参考条件参见附录B。

# 12.3 标准曲线的制作

按照12.2所列的仪器参考条件，将标准系列工作液分别注入液相色谱-串联质谱仪中，测定相应的峰面积，以标准工作溶液中双酚F(双酚S)的浓度为横坐标，以对应的定量离子峰面积为纵坐标，绘制标准曲线，得到线性方程。双酚F(双酚S)标准工作溶液的色谱图参见附录C中图C.1～图C.8。

# 12.4 试液的测定

# 12.4.1 定性测定

按照12.2所列的仪器参考条件，测定食品模拟物试液和标准工作溶液，判断样品中存在相应的待测物应满足如下条件：

a）食品模拟物试样溶液与标准溶液的质量色谱峰保留时间差异在 $\pm 2.5\%$ 范围内；  
b）所监测定性离子的信噪比大于或等于3，且定性离子对的相对丰度与浓度相当的混合基质标准溶液的相对丰度偏差不超过表3的规定。

表 3 定性测定时相对离子丰度的最大允许偏差  

<table><tr><td>相对离子丰度,k/%</td><td>k≥50</td><td>20&lt;k&lt;50</td><td>10&lt;k≤20</td><td>k≤10</td></tr><tr><td>允许的相对偏差/%</td><td>±20</td><td>±25</td><td>±30</td><td>±50</td></tr></table>

# 12.4.2 定量测定

按照12.2所列的仪器参考条件，将试样溶液和空白溶液注入到液相色谱-串联质谱仪中，得到目标物峰面积，根据标准曲线计算试样溶液、空白溶液中双酚F(双酚S)的含量 $c_{\mathrm{v}}c_{0}$ ，空白溶液中双酚F（双酚S)的含量 $c_{0}$ 不应高于方法检出限浓度。

# 13 分析结果的表述

同第6章。

# 14 精密度

在重复性条件下获得的两次独立测定结果的绝对差值不得超过其算术平均值的 $15\%$ 。

# 15 其他

本方法在使用水性、酸性、酒精类食品模拟物、异辛烷化学替代溶剂时，双酚F检出限为 $0.002\mathrm{mg / kg}$ ，定量限为 $0.01\mathrm{mg / kg}$ ；双酚S检出限为 $0.0001\mathrm{mg / kg}$ ，定量限为 $0.0005\mathrm{mg / kg}$ ；使用油脂类食品模拟物时，双酚F检出限为 $0.01\mathrm{mg / kg}$ ，定量限为 $0.05\mathrm{mg / kg}$ ；双酚S检出限为 $0.0005\mathrm{mg / kg}$ ，定量限为 $0.0025\mathrm{mg / kg}$ 。

# 附录A

# 双酚F、双酚S的液相色谱图

双酚F、双酚S的液相色谱图见图A.1～图A.7。

![](images/7434bfc6eaf0244b1908cfe002e1ae4048b489ba18cb8394f975f71e3b831450.jpg)  
a） 双酚F

![](images/2d12e45660b1a1de12cfc3cddead6b54dad4131907fcbdc49fb06fafa162eeed.jpg)  
b） 双酚S

![](images/2f8605e379b93266c513a072b8ad7e2de71ebec8b4a435f98cfebeb43b3beb8e.jpg)  
图A.1水中双酚F、双酚S的液相色谱图（浓度： $0.100\mathrm{mg / kg}$ ）  
a） 双酚S  
图A.2 $4\%$ （体积分数）乙酸中双酚F、双酚S的液相色谱图（浓度： $0.100~\mathrm{mg / kg}$ ）

![](images/8d87182498dab6ca37480fb52416312a89a9f7f5191967e406678f23504644a0.jpg)  
b） 双酚F

![](images/8bfca55c305b791762c63d34e0881a408916f41a624c4f33304d08d0fd28bcbf.jpg)  
图A.2 $4\%$ （体积分数）乙酸中双酚F、双酚S的液相色谱图（浓度： $0.100~\mathrm{mg / kg}$ ）（续）

![](images/b93b647bc4e4b0d53e47b6af406a078c7cae7247d3c4063c76e7c24df6bda97a.jpg)  
a） 双酚F  
b） 双酚S

![](images/47202ed9ea6464e08b043c6752a32fe4a90bfc9e119e80917cf8faa125d23a2a.jpg)  
图A.3 $10\%$ （体积分数）乙醇中双酚F、双酚S的液相色谱图（浓度： $0.100~\mathrm{mg / kg}$ ）  
a） 双酚F  
图A.4 $20\%$ （体积分数)乙醇中双酚F、双酚S的液相色谱图（浓度： $0.100~\mathrm{mg / kg}$ ）

![](images/4bad782e83d259ca205dc22655eedf970ef94b5b46a01c0de5e97e8957137c17.jpg)  
b） 双酚S

![](images/5469d70701189ad74f31fbacb75dbc7972c22fb7e5eff7a82db289d845982151.jpg)  
图A.4 $20\%$ （体积分数)乙醇中双酚F、双酚S的液相色谱图（浓度： $0.100~\mathrm{mg / kg}$ ）（续）

![](images/a3076bd6df39d435ccfdbf986c5200d49a61e8d3f8bb99968c24b3f0f176b099.jpg)  
a） 双酚F  
b） 双酚S

![](images/d8d826cdc7c732be01735d9f70ae83f2cd32c4ca089279b94df59e86d1ff50c7.jpg)  
图A.5 $50\%$ （体积分数）乙醇中双酚F、双酚S的液相色谱图（浓度： $0.100~\mathrm{mg / kg}$ ）  
a） 双酚F  
图A.6 化学替代溶剂异辛烷中双酚F、双酚S的液相色谱图（浓度： $0.100\mathrm{mg / kg}$ ）

![](images/b916a02f6b7fc9ebb137af26bc9f27c6ff8a4060d3b44fe9d50fe1f4531101ab.jpg)  
b） 双酚S

![](images/370d39202eee24cbe7bf88e88aa899d02db5706708ec37037fb0f56c7353907e.jpg)  
图A.6 化学替代溶剂异辛烷中双酚F、双酚S的液相色谱图（浓度： $0.100\mathrm{mg / kg}$ ）（续）

![](images/41d61908e77154e64009dbc009fdc636661471905a9627f0bb0456cbbeea6f5c.jpg)  
a） 双酚F  
b） 双酚S  
图A.7 玉米油中双酚F、双酚S的液相色谱图（浓度： $0.100\mathrm{mg / kg}$ ）

# 附录B

# 液相色谱-串联质谱法质谱参考条件

质谱参考条件如下：

a） 电离模式： $\mathrm{ESI}^{-}$   
b）喷雾电压 $(\mathrm{kV})$ ：2.5；  
c）离子源温度 $(^{\circ}C)$ ：150；  
d）脱溶剂温度 $(^{\circ}C)$ ：500；  
e) 脱溶剂气流速 $(\mathrm{L} / \mathrm{h}):1000$   
f）其他质谱参数见表B.1。

表 B. 1 双酚 F 和双酚 S 的主要参考质谱参数  

<table><tr><td>化合物</td><td>母离子(m/z)</td><td>子离子(m/z)</td><td>碎裂电压/V</td><td>碰撞能量/eV</td></tr><tr><td rowspan="2">双酚F</td><td rowspan="2">199</td><td>77</td><td>20</td><td>-22</td></tr><tr><td>\( 93^a \)</td><td>20</td><td>-22</td></tr><tr><td rowspan="2">双酚S</td><td rowspan="2">249</td><td>92</td><td>30</td><td>-34</td></tr><tr><td>\( 108^a \)</td><td>30</td><td>-27</td></tr><tr><td colspan="5">注:对于不同质谱仪器,仪器参数可能存在差异,测定前应将质谱参数优化到最佳。</td></tr><tr><td colspan="5">\( {}^{a} \)离子为定量离子。</td></tr></table>

# 附录C

# 双酚F、双酚S的总离子流色谱图

双酚F、双酚S的总离子流色谱图见图C.1～图C.8。

![](images/ea9a48a8f0e0d26b7173540d4b2464e573387a36495e3a74a7cf870ba52fd04e.jpg)  
a） 双酚F

![](images/21ad701e24d15c129221e18c7c88efcface7c8a9b58d5651623ccca327905103.jpg)  
b） 双酚S

![](images/e4b1d6fe667a72c1081b5a8a3b30d2cf7676a2bce8b22033a77ad3ee402c9c07.jpg)  
图C.1水中双酚F、双酚S的总离子流色谱图（浓度分别为 $100\mu \mathrm{g / kg},5.00\mu \mathrm{g / kg})$   
a） 双酚F  
图C.2 $4\%$ （体积分数）乙酸中双酚F、双酚S的总离子流图（浓度分别为 $100~\mu \mathrm{g / kg},5.00~\mu \mathrm{g / kg})$

![](images/3edaaf7295777f93656552abca08f074ccb76d74e2061b7f7cc0c3d9be178326.jpg)  
b） 双酚S

![](images/66f3f80a167b01a7e0950dd82aa604f365b35d6d173461e63578c4d0413fe73e.jpg)  
图C.2 $4\%$ （体积分数）乙酸中双酚F、双酚S的总离子流图（浓度分别为 $100~\mu \mathrm{g / kg},5.00~\mu \mathrm{g / kg}$ ）（续）  
a） 双酚F

![](images/0868c35d134eee1b7febed5e376cce9ad3a23007abcbd23cb4a3a3817e2cd989.jpg)  
b） 双酚S  
图C.3 $10\%$ （体积分数）乙醇中双酚F、双酚S的总离子流图（浓度分别为 $100~\mu \mathrm{g / kg},5.00~\mu \mathrm{g / kg})$

![](images/912ab805ac2e32f2db1b28e8cf2c0f643933b97927a4c1dc3d08d66542612600.jpg)  
a） 双酚F

![](images/418b19befbc00080618e84b1468adc001072b5cc7b3f44903f29ee514b013161.jpg)  
b） 双酚S

![](images/2d34fe6077cd7bdf6470431b9b75ad5d7e51f3bbd9eb55683287948dfeccc260.jpg)  
图C.4 $20\%$ （体积分数)乙醇中双酚F、双酚S中的总离子流图(浓度分别为 $100~\mu \mathrm{g / kg},5.00~\mu \mathrm{g / kg})$   
a） 双酚F

![](images/8633cf53beac6781b380b7cc635c1323eb008f604674595c4ff6168fa3b01785.jpg)  
b） 双酚S  
图C.5 $50\%$ （体积分数）乙醇中双酚F、双酚S中的总离子流图（浓度分别为 $100~\mu \mathrm{g / kg},5.00~\mu \mathrm{g / kg})$

![](images/fecf401da902f6789b6f1df33dc544b65cd6b93066600d2ae7adda5f325c3538.jpg)  
a） 双酚F

![](images/a077f89306dd34e2468e7b295ff7e161a1233119e02667ecd6c2163749d2e0e8.jpg)  
b） 双酚S

![](images/6968ac7fc672d3dc859c60f9de80c98b1cd9ba4036a1267fc49a314b28b31575.jpg)  
图C.6 $95\%$ （体积分数）乙醇中双酚F、双酚S的总离子流图（浓度分别为 $100~\mu \mathrm{g / kg},5.00~\mu \mathrm{g / kg})$   
a） 双酚F

![](images/64162cfeb83b3feb40a7919b79aa5fda58a1e3ffcad3867f96e5486e3c7157b5.jpg)  
b） 双酚S  
图C.7 化学替代溶剂异辛烷中双酚F、双酚S的总离子流图（浓度分别为 $100\mu \mathrm{g / kg},5.00\mu \mathrm{g / kg})$

![](images/16a144102b0e7a66d63946d5787e705eaaba815f63b2fd42268c42a9eb8ba667.jpg)  
a） 双酚F

![](images/aba8870ee9780317d8cdddd37920e562ce6f0a2ae40671d81c1c0c1220672748.jpg)  
b） 双酚S  
图C.8 橄榄油中双酚F、双酚S的总离子流图（浓度分别为 $250~\mu \mathrm{g / kg},12.5~\mu \mathrm{g / kg})$

File: _all_md/GB 31604.55-2023食品安全国家标准 食品接触材料及制品 异噻唑啉酮类化合物迁移量的测定.md
# 食品安全国家标准

# 食品接触材料及制品

# 异噻唑啉酮类化合物迁移量的测定

2023-09-06 发布

2024-03-06 实施

# 食品安全国家标准

# 食品接触材料及制品

# 异噻唑啉酮类化合物迁移量的测定

# 1 范围

本标准规定了食品接触材料及制品中1,2-苯并异噻唑基-3(2H)-酮、2-甲基-3(2H)-异噻唑啉酮和5-氯-2-甲基-2H-异噻唑-3-酮迁移量的测定方法。

本标准适用于食品接触用塑料、涂料和涂层、橡胶、纸和纸板，以及使用油墨或黏合剂的食品接触材料及制品中1,2-苯并异噻唑基-3(2H)-酮、2-甲基-3(2H)-异噻唑啉酮和5-氯-2-甲基-2H-异噻唑-3-酮迁移量的测定。

# 第一法 高效液相色谱法

# 2 原理

食品接触材料及制品根据GB31604.1及GB5009.156进行迁移试验后，采用高效液相色谱法进行检测。其中水、 $4\%$ （体积分数）乙酸、 $10\%$ （体积分数）乙醇、 $20\%$ （体积分数）乙醇、 $50\%$ （体积分数）乙醇食品模拟物及化学替代溶剂 $95\%$ （体积分数）乙醇浸泡液过滤后直接进样；含油脂食品模拟物和化学替代溶剂异辛烷浸泡液通过甲醇-水溶液萃取后取下层过滤进样。采用紫外检测器或二极管阵列检测器检测，峰面积外标法定量。

# 3 试剂和材料

除非另有说明，本方法所用试剂均为色谱纯，水为GB/T6682规定的一级水。

# 3.1 试剂

3.1.1 酸性、含乙醇、含油脂食品模拟物及化学替代溶剂：所用试剂需满足GB5009.156的要求。  
3.1.2 甲醇 $\mathrm{(CH_4O)}$ 。  
3.1.3 四氢呋喃 $\mathrm{(C_4H_8O)}$ 。  
3.1.4 正己烷 $\left(\mathrm{C}_{6} \mathrm{H}_{14}\right)$ 。

# 3.2 试剂配制

3.2.1 酸性、含乙醇食品模拟物及化学替代溶剂：按GB5009.156的规定配制。  
3.2.2 甲醇溶液：分别量取 $50~\mathrm{mL}$ 甲醇和 $50~\mathrm{mL}$ 水，混匀。

# 3.3 标准品

3.3.1 1,2-苯并异噻唑基-3(2H)-酮 $\mathrm{(C_7H_5NOS}$ ,CAS号：2634-33-5）：纯度 $\geqslant 95\%$ ，或经国家认证并授

予标准物质证书的标准品。

3.3.2 2-甲基-3(2H)-异噻唑啉酮 $\mathrm{(C_4H_5NOS, CAS}$ 号：2682-20-4）：纯度 $\geqslant 95\%$ ，或经国家认证并授予标准物质证书的标准品。  
3.3.3 5-氯-2-甲基-2H-异噻唑-3-酮 $\mathrm{(C_4H_4ClNOS, CAS}$ 号：26172-55-4）：纯度 $\geqslant 95\%$ ，或经国家认证并授予标准物质证书的标准品。

# 3.4 标准溶液配制

3.4.1 异噻唑啉酮标准储备溶液 $(1000\mathrm{mg / L}$ ，溶剂为甲醇)：分别准确称取3种异噻唑啉酮标准品各 $25\mathrm{mg}$ （精确到 $0.1\mathrm{mg})$ ，用甲醇溶解后转移至同一 $25~\mathrm{mL}$ 棕色容量瓶中，并用甲醇定容至刻度后摇匀。将溶液转移至棕色玻璃瓶中，于 $4^{\circ}C$ 冰箱中避光密闭保存，保存期为6个月。  
3.4.2 异噻唑啉酮标准中间溶液 $\mathrm{A}(100\mathrm{mg / L}$ ，溶剂为甲醇)：分别准确移取异噻唑啉酮标准储备溶液 $1\mathrm{mL}$ 于 $10~\mathrm{mL}$ 棕色容量瓶中，用甲醇定容至刻度后摇匀。将溶液转移至棕色玻璃容器中，于在 $4^{\circ}C$ 冰箱中避光密闭保存，保存期为3个月。  
3.4.3 异噻唑啉酮标准中间溶液 $\mathrm{B}(10\mathrm{mg / L}$ ，溶剂为甲醇)：准确移取 $1\mathrm{mL}$ 异噻唑啉酮标准中间溶液A于 $10~\mathrm{mL}$ 棕色容量瓶中，用甲醇定容至刻度后摇匀。将溶液转移至棕色玻璃容器中，于 $4^{\circ}C$ 冰箱中避光密闭保存，保存期为3个月。  
3.4.4 异噻唑啉酮标准中间溶液 $\mathrm{C}(100\mathrm{mg / L}$ ，溶剂为四氢呋喃)：分别准确移取3种异噻唑啉酮标准储备溶液 $1\mathrm{mL}$ 于 $10~\mathrm{mL}$ 棕色容量瓶中，用四氢呋喃定容至刻度后摇匀。将溶液转移至棕色玻璃容器中，于 $4^{\circ}C$ 冰箱中避光密闭保存，保存期为3个月。  
3.4.5 异噻唑啉酮标准中间溶液 $\mathrm{D}(10\mathrm{mg / L}$ ，溶剂为四氢呋喃)：准确移取 $1\mathrm{mL}$ 异噻唑啉酮标准中间溶液C于 $10~\mathrm{mL}$ 棕色容量瓶中，用四氢呋喃定容至刻度后摇匀。将溶液转移至棕色玻璃容器中，于 $4^{\circ}C$ 冰箱中避光密闭保存，保存期为3个月。

# 3.4.6 标准工作溶液配制如下：

a) 水、酸性、含乙醇食品模拟物的标准工作溶液: 分别准确移取 $30 \mu \mathrm{L}, 50 \mu \mathrm{L}, 100 \mu \mathrm{L}, 300 \mu \mathrm{L}, 500 \mu \mathrm{L}$ 标准中间溶液 A 于 5 个 $10 \mathrm{~mL}$ 容量瓶中, 用水定容, 得到异噻唑啉酮质量浓度分别为 $0.30 \mathrm{mg} / \mathrm{L}, 0.50 \mathrm{mg} / \mathrm{L}, 1.0 \mathrm{mg} / \mathrm{L}, 3.0 \mathrm{mg} / \mathrm{L}, 5.0 \mathrm{mg} / \mathrm{L}$ 的标准工作溶液。采用同样方式, 分别用 $4 \%$ (体积分数)乙酸、 $10 \%$ (体积分数)乙醇、 $20 \%$ (体积分数)乙醇、 $50 \%$ (体积分数)乙醇食品模拟物及化学替代溶剂 $95 \%$ (体积分数)乙醇配制同样浓度系列的异噻唑啉酮标准工作溶液, 用针式尼龙过滤器过滤, 待上机测定。  
b）异辛烷标准工作溶液：分别准确移取 $30~\mu \mathrm{L},50~\mu \mathrm{L},100~\mu \mathrm{L},300~\mu \mathrm{L},500~\mu \mathrm{L}$ 标准中间溶液C于5个 $10~\mathrm{mL}$ 容量瓶中，用异辛烷定容，得到异噻唑啉酮质量浓度分别为 $0.30~\mathrm{mg / L}$ 、 $0.50~\mathrm{mg / L},1.0~\mathrm{mg / L},3.0~\mathrm{mg / L},5.0~\mathrm{mg / L}$ 的标准工作溶液。分别移取 $2\mathrm{mL}$ 该系列标准工作溶液至5支具塞玻璃离心管中，各加入 $2\mathrm{mL}$ 甲醇溶液(3.2.2)，振荡 $1\mathrm{min}$ ，静置分层后，取下层的甲醇溶液，用针式尼龙过滤器过滤，待上机测定。  
c）含油脂食品模拟物标准工作溶液：分别准确称取 $5.00\mathrm{g}$ （精确至 $0.01\mathrm{g}$ ）含油脂食品模拟物橄榄油至5个具塞玻璃离心管中，再分别加入 $15\mu \mathrm{L},25\mu \mathrm{L},50\mu \mathrm{L},150\mu \mathrm{L},250\mu \mathrm{L}$ 标准中间溶液C，涡旋振荡混匀，得到异噻唑啉酮质量浓度分别为 $0.30~\mathrm{mg / kg},0.50~\mathrm{mg / kg},1.0~\mathrm{mg / kg},$ $3.0~\mathrm{mg / kg},5.0~\mathrm{mg / kg}$ 的标准工作溶液。在每支玻璃离心管中各加入 $3\mathrm{mL}$ 正己烷，再各加入 $5\mathrm{mL}$ 甲醇溶液(3.2.2)，涡旋振荡 $1\mathrm{min}$ ，静置分层后，取下层的甲醇溶液，用针式尼龙过滤器过滤，待上机测定。

# 4 仪器和设备

4.1 高效液相色谱仪：配紫外检测器或二极管阵列检测器。  
4.2 分析天平：感量分别为 $0.0001\mathrm{g}$ 和 $0.01\mathrm{g}$   
4.3 微量移液器： $10~\mu \mathrm{L}, 100~\mu \mathrm{L}$ 和 $1000~\mu \mathrm{L}$   
4.4 恒温干燥箱或恒温水浴装置。  
4.5 涡旋振荡器。  
4.6 针式尼龙过滤器：滤膜孔径 $0.22\mu \mathrm{m}$

# 5 分析步骤

# 5.1 迁移试验

食品接触材料及制品按照GB31604.1和GB5009.156的规定进行迁移试验。迁移试验所得浸泡液若不能立即测试，应置于 $4^{\circ}\mathrm{C}$ 下避光保存不超过 $72\mathrm{h}$ 。若进行下一步试验，应将浸泡液恢复至室温后再使用。

# 5.2 试样溶液和空白试液的制备

# 5.2.1 水性、酸性、含乙醇食品模拟物试样溶液

取迁移试验所得浸泡液 $1\mathrm{mL}\sim 2\mathrm{mL}$ ，用针式尼龙过滤器过滤后，待上机测定。

# 5.2.2 化学替代溶剂异辛烷试样溶液

移取 $2\mathrm{mL}$ 迁移试验后得到的异辛烷浸泡液于具塞玻璃离心管中，加入 $2\mathrm{mL}$ 甲醇溶液(3.2.2)，涡旋振荡 $1\mathrm{min}$ ，静置分层后，取下层的甲醇溶液，用针式尼龙过滤器过滤后，待上机测定。

# 5.2.3 含油脂食品模拟物试样溶液

称取 $5.00\mathrm{g}$ （精确至 $0.01\mathrm{g}$ )迁移试验后得到的橄榄油浸泡液至具塞玻璃离心管中，加入 $3\mathrm{mL}$ 正己烷，再加入 $5\mathrm{mL}$ 甲醇溶液(3.2.2)，涡旋振荡 $1\mathrm{min}$ ，静置分层后，取下层的甲醇溶液，用针式尼龙过滤器过滤后，待上机测定。

# 5.2.4 空白试液的制备

取未与食品接触材料及制品接触的食品模拟物和化学替代溶剂，分别按5.1及 $5.2.1\sim 5.2.3$ 所述步骤处理，制得空白试液，待上机测定。

# 5.3 仪器参考条件

5.3.1 色谱柱：可耐受高水相的 $\mathrm{C_{18}}$ 柱，柱长 $150\mathrm{mm}\times$ 柱内径 $3.0\mathrm{mm}\times$ 固定相粒径 $3.5\mu \mathrm{m}$ ，或同等性能色谱柱。  
5.3.2 流动相：A为水，B为甲醇， $\mathrm{A + B = 8 + 2}$   
5.3.3 流速： $1\mathrm{mL} / \mathrm{min}$   
5.3.4 柱温： $40^{\circ}C$   
5.3.5 进样量： $5\mu \mathrm{L}$   
5.3.6 检测波长：2-甲基-3(2H)-异噻唑啉酮和5-氯-2-甲基-2H-异噻唑-3-酮为 $275~\mathrm{nm},1,2$ -苯并异噻

唑基-3(2H)-酮为 $224~\mathrm{nm}$

# 5.4 标准工作曲线绘制

按照5.3所列仪器参考条件，将标准系列工作液按浓度从低到高的顺序分别注入高效液相色谱仪中，测定各待测目标物相应的峰面积，以异噻唑啉酮的浓度为横坐标、对应的峰面积为纵坐标，绘制标准工作曲线，得到线性回归方程。标准工作溶液的色谱图参见附录A。

# 5.5 试样溶液的测定

# 5.5.1 定性测定

按照5.3所列仪器参考条件，分别测定试样溶液和标准工作溶液，如果试样溶液与标准溶液中相对应的色谱峰保留时间偏差在 $\pm 2.5\%$ 范围以内，则可判断样品中存在相应的待测物。

# 5.5.2 定量测定

按照5.3所列仪器参考条件，分别将试样溶液和空白试液分别注入高效液相色谱仪中，得到各待测目标物的色谱峰峰面积，根据标准工作曲线计算得到试样溶液和空白试液中异噻唑啉酮的含量。

# 6 分析结果的表述

# 6.1 非密封制品类食品接触材料及制品中异噻唑啉酮特定迁移量的计算（以 $\mathrm{mg / kg}$ 表示）

对于除了盖子、密封圈、连接件等密封制品（以下简称密封制品）以外的食品接触材料及制品，异噻唑啉酮特定迁移量以 $\mathrm{mg / kg}$ 表示时，按式(1)进行计算。

$$
X _ {1} = \frac {\left(c - c _ {0}\right) \times V}{S} \times \frac {S _ {0}}{m _ {1}} \tag {1}
$$

式中：

$X_{1}$ ——异噻唑啉酮的特定迁移量，单位为毫克每千克 $(\mathrm{mg / kg})$ ；

$c$ ——试样溶液中异噻唑啉酮的含量，单位为毫克每升 $(\mathrm{mg / L})$ 或毫克每千克 $(\mathrm{mg / kg})$ ；

$c_{0}$ ——空白试液中异噻唑啉酮的含量，单位为毫克每升 $(\mathrm{mg / L})$ 或毫克每千克 $(\mathrm{mg / kg})$ ；

$V$ ——试样浸泡液的体积或质量，单位为升(L)或千克 $(\mathrm{kg})$ ；

S——迁移试验中试样与浸泡液接触的面积，单位为平方分米 $(\mathrm{dm}^2)$ ；

$S_{0}$ ——样品实际使用中与食品接触的面积，单位为平方分米 $(\mathrm{dm}^2)$ ；

$m_{1}$ ——样品实际接触固态食品的质量，或实际接触液态食品的体积所对应的食品质量，单位为千克 $(\mathrm{kg})$ ；各种液态食品按密度为 $1\mathrm{kg} / \mathrm{L}$ 将其体积换算为相应的质量。

结果至少保留2位有效数字。

# 6.2 密封制品类食品接触材料及制品中异噻唑啉酮特定迁移量的计算（以 $\mathrm{mg / kg}$ 表示）

当预期用途已知时，对于密封制品类食品接触材料及制品，异噻唑啉酮特定迁移量以 $\mathrm{mg / kg}$ 表示时，按式(2)进行计算。

$$
X _ {2} = \frac {\left(c - c _ {0}\right) \times V}{S} \times \frac {S _ {0}}{m _ {2}} \tag {2}
$$

式中：

$X_{2}$ ——异噻唑啉酮的特定迁移量，单位为毫克每千克 $(\mathrm{mg / kg})$ ；

$c$ ——试样溶液中异噻唑啉酮的含量，单位为毫克每升 $(\mathrm{mg / L})$ 或毫克每千克 $(\mathrm{mg / kg})$ ；

$c_{0}$ ——空白试液中异噻唑啉酮的含量，单位为毫克每升 $(\mathrm{mg / L})$ 或毫克每千克 $(\mathrm{mg / kg})$

$V$ ——试样浸泡液的体积或质量，单位为升(L)或千克 $(\mathrm{kg})$ ；

$S$ ——迁移试验中试样与浸泡液接触的面积，单位为平方分米 $(\mathrm{dm}^2)$ ；

$S_{0}$ ——密封制品实际使用中与食品接触的面积，单位为平方分米 $(\mathrm{dm}^2)$ ；

$m_{2}$ ——密封制品实际使用容器盛装固态食品的质量，或实际接触液态食品的体积所对应的食品质量，单位为千克 $(\mathrm{kg})$ ；各种液态食品按密度为 $1\mathrm{kg} / \mathrm{L}$ 将其体积换算为相应的质量。

结果至少保留2位有效数字。

# 6.3 密封制品类食品接触材料及制品中异噻唑啉酮特定迁移量的计算（以 $\mathrm{mg}$ /件表示）

当预期用途未知时，密封制品类食品接触材料及制品异噻唑啉酮特定迁移量以 $\mathrm{mg}/$ 件表示时，按式(3)进行计算，此时还需注明采用的迁移试验方法、迁移试验中单个密封制品与食品模拟物接触的面积。

$$
X _ {3} = \frac {\left(c - c _ {0}\right) \times V}{n} \tag {3}
$$

式中：

$X_{3}$ ——异噻唑啉酮特定迁移量，单位为毫克每件 $(\mathrm{mg}/$ 件）；

$c$ ——试样溶液中异噻唑啉酮的含量，单位为毫克每升 $(\mathrm{mg / L})$ 或毫克每千克 $(\mathrm{mg / kg})$ ；

$V$ ——试样浸泡液的体积或质量，单位为升(L)或千克 $(\mathrm{kg})$ ；

$c_{0}$ ——空白试液中异噻唑啉酮的含量，单位为毫克每升 $(\mathrm{mg / L})$ 或毫克每千克 $(\mathrm{mg / kg})$ ；

$n$ ——浸泡时所用密封制品的数量，单位为件。

结果至少保留2位有效数字。

# 7 精密度

在重复性条件下获得的2次独立测定结果的绝对差值不得超过算术平均值的 $15\%$ 。

# 8 其他

当迁移试验中的 $\mathrm{S} / \mathrm{V}$ 与样品在实际使用情形下的 $\mathrm{S} / \mathrm{V}$ 相同时，本方法对食品模拟物、化学替代溶剂中单种异噻唑啉酮迁移量的检出限为 $0.10\mathrm{mg / kg}$ ，定量限为 $0.30\mathrm{mg / kg}$ 。当迁移试验中 $\mathrm{S} / \mathrm{V}$ 与样品在实际使用情形下的 $\mathrm{S} / \mathrm{V}$ 不同时，本方法对食品模拟物、化学替代溶剂中单种异噻唑啉酮迁移量的检出限和定量限需按第6章中的计算公式进行换算。

# 第二法 液相色谱-串联质谱法

# 9 原理

食品接触材料及制品根据GB31604.1及GB5009.156进行迁移试验后，采用液相色谱-串联质谱法进行检测。其中水、 $4\%$ （体积分数)乙酸、 $10\%$ （体积分数)乙醇、 $20\%$ （体积分数)乙醇、 $50\%$ （体积分数)乙醇食品模拟物及化学替代溶剂 $95\%$ （体积分数)乙醇浸泡液过滤后直接进样；含油脂食品模拟物和化学替代溶剂异辛烷浸泡液通过甲醇-水溶液萃取后取下层过滤进样。选择反应监测模式进行检测，峰面积外标法定量。

# 10 试剂和材料

除非另有说明，本方法所用试剂均为色谱纯，水为 $\mathrm{GB / T6682}$ 规定的一级水。

# 10.1 试剂

10.1.1 酸性、含乙醇、含油脂食品模拟物及化学替代溶剂：所用试剂需满足GB5009.156的要求。  
10.1.2 甲醇 $(\mathrm{CH}_4\mathrm{O})$ 。  
10.1.3 甲酸 $(\mathrm{CH}_2\mathrm{O}_2)$ 。  
10.1.4 四氢呋喃 $(\mathrm{C_4H_8O})$ 。  
10.1.5 正己烷 $(\mathrm{C_6H_{14}})$ 。

# 10.2 试剂配制

10.2.1 酸性、含乙醇食品模拟物及化学替代溶剂：按GB5009.156的规定配制。  
10.2.2 同3.2.2。  
10.2.3 $0.1\%$ 甲酸水溶液：移取 $1\mathrm{mL}$ 甲酸于容量瓶中，加水定容至 $1\mathrm{L}$

# 10.3 标准品

同3.3。

# 10.4 标准溶液配制

10.4.1 异噻唑啉酮标准储备溶液 $(1000\mathrm{mg / L}$ ，溶剂为甲醇)：同3.4.1。  
10.4.2 异噻唑啉酮标准中间溶液 $\mathrm{A}(100\mathrm{mg / L}$ ，溶剂为甲醇)：同3.4.2。  
10.4.3 异噻唑啉酮标准中间溶液 $\mathrm{B}(10\mathrm{mg / L}$ ，溶剂为甲醇)：同3.4.3。  
10.4.4 异噻唑啉酮标准中间溶液 $\mathrm{C}(100\mathrm{mg / L}$ ，溶剂为四氢呋喃）：同3.4.4。  
10.4.5 异噻唑啉酮标准中间溶液 $\mathrm{D}(10\mathrm{mg / L}$ ，溶剂为四氢呋喃)：同3.4.5。  
10.4.6 标准工作溶液配制如下：

a) 水、酸性、含乙醇食品模拟物的标准工作溶液: 分别准确移取 $30 \mu \mathrm{L}, 50 \mu \mathrm{L}, 100 \mu \mathrm{L}, 300 \mu \mathrm{L}, 500 \mu \mathrm{L}$ 标准中间溶液 B 于 5 个 $10 \mathrm{~mL}$ 容量瓶中, 用水定容, 得到异噻唑啉酮质量浓度分别为 $0.030 \mathrm{mg} / \mathrm{L}, 0.050 \mathrm{mg} / \mathrm{L}, 0.10 \mathrm{mg} / \mathrm{L}, 0.30 \mathrm{mg} / \mathrm{L}, 0.50 \mathrm{mg} / \mathrm{L}$ 的标准工作溶液。采用同样方式, 分别用 $4 \%$ (体积分数)乙酸、 $10 \%$ (体积分数)乙醇、 $20 \%$ (体积分数)乙醇、 $50 \%$ (体积分数)乙醇食品模拟物及化学替代溶剂 $95 \%$ (体积分数)乙醇配制同样浓度系列的异噻唑啉酮标准工作溶液, 用针式尼龙过滤器过滤, 待上机测定。  
b）异辛烷标准工作溶液：分别准确移取 $30~\mu \mathrm{L},50~\mu \mathrm{L},100~\mu \mathrm{L},300~\mu \mathrm{L},500~\mu \mathrm{L}$ 标准中间溶液D于5个 $10~\mathrm{mL}$ 容量瓶中，用异辛烷定容，得到异噻唑啉酮质量浓度分别为 $0.030~\mathrm{mg / L}$ 产 $0.050~\mathrm{mg / L},0.10~\mathrm{mg / L},0.30~\mathrm{mg / L},0.50~\mathrm{mg / L}$ 的标准工作溶液。分别移取 $2\mathrm{mL}$ 该标准工作溶液于5支具塞玻璃离心管中，各加入 $2\mathrm{mL}$ 甲醇溶液(10.2.2)，涡旋振荡 $1\mathrm{min}$ ，静置分层后，取下层的甲醇溶液，用针式尼龙过滤器过滤，待上机测定。  
c）含油脂食品模拟物标准工作溶液：分别准确称取 $5.00\mathrm{g}$ （精确至 $0.01\mathrm{g}$ ）含油脂食品模拟物（橄榄油)至5个具塞玻璃离心管中，再分别加入 $15\mu \mathrm{L},25\mu \mathrm{L},50\mu \mathrm{L},150\mu \mathrm{L},250\mu \mathrm{L}$ 标准中间溶液D，涡旋混匀，得到异噻唑啉酮质量浓度分别为 $0.030~\mathrm{mg / kg},0.050~\mathrm{mg / kg},0.10~\mathrm{mg / kg},$ $0.30~\mathrm{mg / kg},0.50~\mathrm{mg / kg}$ 的标准工作溶液。在每支玻璃离心管中加入 $3\mathrm{mL}$ 正己烷，再加入 $5\mathrm{mL}$ 甲醇溶液(10.2.2)，涡旋振荡 $1\mathrm{min}$ ，静置分层后，取下层的甲醇溶液，用针式尼龙过滤器

过滤，待上机测定。

# 11 仪器和设备

11.1 液相色谱串联质谱仪：配电喷雾离子源(ESI)。  
11.2 分析天平：感量分别为 $0.0001\mathrm{g}$ 和 $0.01\mathrm{g}$   
11.3 微量移液器： $10\mu \mathrm{L}, 100\mu \mathrm{L}$ 和 $1000\mu \mathrm{L}$ 。  
11.4 恒温干燥箱或恒温水浴装置。  
11.5 涡旋振荡器。  
11.6 针式尼龙过滤器：滤膜孔径 $0.22\mu \mathrm{m}$

# 12 分析步骤

# 12.1 试样溶液和空白试液的制备

同5.2。

# 12.2 仪器参考条件

12.2.1 液相色谱条件如下：

a）色谱柱：可耐受高水相的 $\mathrm{C_{18}}$ 柱，柱长 $100\mathrm{mm}\times$ 柱内径 $3.0\mathrm{mm}\times$ 固定相粒径 $3.5\mu \mathrm{m}$ ，或同等性能色谱柱；  
b) 流动相：A 为 $0.1\%$ 甲酸水溶液，B 为甲醇，洗脱梯度见表 1；

表 1 洗脱梯度表  

<table><tr><td>时间/min</td><td>A/%</td><td>B/%</td></tr><tr><td>0</td><td>70</td><td>30</td></tr><tr><td>1</td><td>70</td><td>30</td></tr><tr><td>2</td><td>50</td><td>50</td></tr><tr><td>6</td><td>50</td><td>50</td></tr><tr><td>6.01</td><td>70</td><td>30</td></tr><tr><td>9</td><td>70</td><td>30</td></tr></table>

c) 流速: $0.5 \mathrm{~mL} / \mathrm{min}$ ;   
d) 柱温: $30^{\circ} \mathrm{C}$ ;   
e）进样量： $5\mu \mathrm{L}$

12.2.2 质谱条件如下：

a）离子化模式：电喷雾电离正离子模式 $(\mathrm{ESI}^{+})$   
b）质谱扫描方式：多反应监测（MRM）；  
c）其他质谱参考条件参见附录B。

# 12.3 标准工作曲线绘制

按照12.2所列仪器参考条件，将标准工作溶液按浓度从低到高的顺序分别注入液相色谱-串联质

谱仪中，测定各待测目标物相应的峰面积，以异噻唑啉酮的浓度为横坐标、对应的定量离子峰面积为纵坐标，绘制标准工作曲线，得到线性回归方程。标准工作溶液的色谱图参见附录C中图C.1图～图C.8。

# 12.4 试样溶液的测定

# 12.4.1 定性测定

按照12.2所列仪器参考条件，分别测定试样溶液和标准工作溶液，如果试样溶液与标准溶液中相对应的色谱峰保留时间偏差在 $\pm 2.5\%$ 范围以内，所有定性离子的信噪比均超过 $3:1$ ，且定性离子对的相对丰度与浓度相当的标准溶液的相对丰度一致，相对丰度偏差不超过表2的规定，则可判断样品中存在相应的待测物。三种异噻唑啉酮标准工作溶液的MRM谱图参见附录C中图C.9～图C.11。

表 2 定性测定时相对离子丰度的最大允许偏差  

<table><tr><td>相对离子丰度,K/%</td><td>K≥50</td><td>20&lt;K&lt;50</td><td>10&lt;K≤20</td><td>K≤10</td></tr><tr><td>允许的相对偏差/%</td><td>±20</td><td>±25</td><td>±30</td><td>±50</td></tr></table>

# 12.4.2 定量测定

按照12.2所列仪器参考条件，分别将试样溶液和空白试液分别注入液相色谱-串联质谱仪中，得到各待测目标物的色谱峰峰面积，根据标准曲线计算得到试样溶液和空白试液中异噻唑啉酮的含量。

# 13 分析结果的表述

同第6章。

# 14 精密度

在重复性条件下获得的2次独立测定结果的绝对差值不得超过算术平均值的 $15\%$ 。

# 15 其他

当迁移试验中的 $\mathrm{S} / \mathrm{V}$ 与样品在实际使用情形下的 $\mathrm{S} / \mathrm{V}$ 相同时，本方法对食品模拟物、化学替代溶剂中单种异噻唑啉酮迁移量的检出限为 $0.01\mathrm{mg / kg}$ ，定量限为 $0.03\mathrm{mg / kg}$ 。当迁移试验中 $\mathrm{S} / \mathrm{V}$ 与样品在实际使用情形下的 $\mathrm{S} / \mathrm{V}$ 不同时，本方法对食品模拟物、化学替代溶剂中单种异噻唑啉酮迁移量的检出限和定量限需按第13章中的计算公式进行换算。

# 附录A

# 三种异噻唑啉酮高效液相色谱图

第一法中三种异噻唑啉酮的高效液相色谱图见图A.1～图A.2。

![](images/fb96c22df9b8723cf829d419961e862672f65fc3918b1d0966398bb858dce534.jpg)

标引序号说明：

1—2-甲基-3(2H)-异噻唑啉酮；  
2—5-氯-2-甲基-4-异噻唑啉-3-酮；  
3—1，2-苯并异噻唑啉-3(2H)-酮。

图A.1 异噻唑啉酮(5mg/L)的高效液相色谱图（检测波长为 $275\mathrm{nm}$ ）

![](images/ffdf1ece60070ce8e10af679c02d922eb6f08392fc3db8c41227dbdd70781714.jpg)  
图A.2 异噻唑啉酮(5mg/L)的高效液相色谱图（检测波长为 $224\mathrm{nm}$ ）

标引序号说明：

1—2-甲基-3(2H)-异噻唑啉酮；  
2—5-氯-2-甲基-4-异噻唑啉-3-酮；  
3—1，2-苯并异噻唑啉-3(2H)-酮。

# 附录B

# 质谱参考条件

第二法中质谱参考条件如下（见表B.1）：

a) 雾化气: $45 \mathrm{psi} (1 \mathrm{psi} = 6.89 \times 10^{3} \mathrm{Pa})$ ;   
b）喷雾电压： $500\mathrm{V}$   
c) 毛细管电压: $4000 \mathrm{~V}$ ;  
d）气流速度： $7\mathrm{L / min}$   
e) 气流温度: $300^{\circ} \mathrm{C}$ ;   
f）辅助气流速： $11\mathrm{L / min}$   
g）辅助气温度： $380^{\circ}C$ 。

表 B.1 3 种异噻唑啉酮的主要参考质谱参数  

<table><tr><td>序号</td><td>化合物</td><td>母离子(m/z)</td><td>子离子(m/z)</td><td>驻留时间/ms</td><td>碎裂电压/V</td><td>碰撞能量/eV</td></tr><tr><td rowspan="2">1</td><td rowspan="2">1,2-苯并异噻唑啉-3(2H)-酮</td><td rowspan="2">152.1</td><td>134.0*</td><td rowspan="2">20</td><td rowspan="2">135</td><td>20</td></tr><tr><td>104.9</td><td>20</td></tr><tr><td rowspan="2">2</td><td rowspan="2">2-甲基-3(2H)-异噻唑啉酮</td><td rowspan="2">115.8</td><td>101.1*</td><td rowspan="2">20</td><td rowspan="2">135</td><td>20</td></tr><tr><td>70.9</td><td>30</td></tr><tr><td rowspan="2">3</td><td rowspan="2">5-氯-2-甲基-4-异噻唑啉-3-酮</td><td rowspan="2">150.1</td><td>87.1*</td><td rowspan="2">20</td><td rowspan="2">135</td><td>35</td></tr><tr><td>57.2</td><td>10</td></tr><tr><td colspan="7">注1: *为定量离子。注2:对于不同的质谱仪,仪器参数可能存在差异,测定前应将质谱参数优化至最佳。</td></tr></table>

# 附录C

# 三种异噻唑啉酮液相色谱-串联质谱总离子流(TIC)色谱图和质谱图

C.1 第二法中三种异噻唑啉酮液相色谱-串联质谱总离子流(TIC)色谱图见图C.1～图C.8。

![](images/3dff621606959bdcc3b702f6bfd3727c42bd47594a7c4c00ed78eb634d36d593.jpg)  
标引序号说明：  
1—2-甲基-3(2H)-异噻唑啉酮；  
2—5-氯-2-甲基-4-异噻唑啉-3-酮；  
3—1，2-苯并异噻唑啉-3(2H)-酮。

图C.1水中三种异噻唑啉酮总离子流色谱图 $(0.30\mathrm{mg / L})$

图C.2 $4\%$ （体积分数）乙酸中三种异噻唑啉酮总离子流色谱图 $(0.30\mathrm{mg / L})$   
![](images/0f25efc375d52ddc8a1a298add9f2a9d7a4a5ec22173b5491f020c52f6adddc3.jpg)  
标引序号说明：  
1—2-甲基-3(2H)-异噻唑啉酮；  
2—5-氯-2-甲基-4-异噻唑啉-3-酮；  
3—1，2-苯并异噻唑啉-3(2H)-酮。

![](images/bbf287cc5de17709d6d6cef0e44d52db2bd94b5bbd34f4c64970564851c92a08.jpg)

标引序号说明：

1—2-甲基-3(2H)-异噻唑啉酮；  
2—5-氯-2-甲基-4-异噻唑啉-3-酮；  
3—1，2-苯并异噻唑啉-3(2H)-酮。

图C.3 $10\%$ （体积分数）乙醇中三种异噻唑啉酮总离子流色谱图 $(0.50\mathrm{mg / L})$

![](images/640a356d8f28595a1db32fa95d48a57e1e785477e70de852ca68c01c2b487950.jpg)  
图C.4 $20\%$ （体积分数）乙醇中三种异噻唑啉酮总离子流色谱图 $(0.30\mathrm{mg / L})$

标引序号说明：

1—2-甲基-3(2H)-异噻唑啉酮；  
2—5-氯-2-甲基-4-异噻唑啉-3-酮；  
3—1，2-苯并异噻唑啉-3(2H)-酮。

![](images/499e035ece8b0efa9ce186984e98e92ce7db693094d162d8f96e48bb030f0af4.jpg)

标引序号说明：

1—2-甲基-3(2H)-异噻唑啉酮；  
2—5-氯-2-甲基-4-异噻唑啉-3-酮；  
3—1，2-苯并异噻唑啉-3(2H)-酮。

图C.5 $50\%$ （体积分数）乙醇中三种异噻唑啉酮总离子流色谱图 $(0.30\mathrm{mg / L})$

![](images/fa1496ee933f598b36e4bdb5fa66e0f43bb3782aa16d2f08ce6a3e3361ad7eba.jpg)  
图C.6 $95\%$ （体积分数）乙醇中三种异噻唑啉酮总离子流色谱图 $(0.30\mathrm{mg / L})$

标引序号说明：

1—2-甲基-3(2H)-异噻唑啉酮；  
2—5-氯-2-甲基-4-异噻唑啉-3-酮；  
3—1，2-苯并异噻唑啉-3(2H)-酮。

![](images/f3877e7018273393f3c2b7f576ed95928f35326fe688b6ece4c93c376b857f90.jpg)

标引序号说明：

1—2-甲基-3(2H)-异噻唑啉酮；  
2—5-氯-2-甲基-4-异噻唑啉-3-酮；  
3—1，2-苯并异噻唑啉-3(2H)-酮。

图C.7 异辛烷（萃取液）中三种异噻唑啉酮总离子流色谱图 $(0.30\mathrm{mg / L})$

![](images/9440168df74b2620ceda73ecde37b3c795be6c1dfe2727223969effe620fab91.jpg)  
图C.8 含油脂食品模拟物中三种异噻唑啉酮总离子流色谱图 $(0.30\mathrm{mg / kg})$

标引序号说明：

1—2-甲基-3(2H)-异噻唑啉酮；  
2—5-氯-2-甲基-4-异噻唑啉-3-酮；  
3—1，2-苯并异噻唑啉-3(2H)-酮。

C.2 第二法中三种异噻唑啉酮的MRM参考谱图见图C.9～图C.11。

![](images/08d3854932a0ea0a1688536fa4a96a786a3922bd6c7d7e1cc28fcbf735f81a93.jpg)

![](images/6ad35ea1d09e5562088ca28b3a81b538fc2fa9674d58240c0db2f672cf71c2d2.jpg)

![](images/22919f99e3f21e43eb810ff673a8f3d34a8e150add01df23d931e117ca2866c0.jpg)

![](images/52e3ef09d43fe72684236d9913933ce978e6bdc698deecb19871c44cbe4f4207.jpg)  
图C.9 1,2-苯并异噻唑基-3(2H)-酮的MRM参考谱图

![](images/b58b38784307263856630f23edda9094e0619b61f52e2c1284cdc7ac1da3e288.jpg)

![](images/77ae79197cd7392d7f3d809777a9feb8210ca7705093b9318e7efeb7061471d3.jpg)

![](images/1051c7cbcfa9fa9fccf72cdbe28c67683e9837b4b96413d1834f022680e1f971.jpg)  
图C.10 2-甲基-3(2H)-异噻唑啉酮的MRM参考谱图

![](images/af851b1d49246223d368a265955594e3c87115c0679351284700cbfafd8381ee.jpg)

![](images/b24258b49d73d274aff51d2b5f6ec42507335b67ac4ec024e503d11a6e07ef70.jpg)  
图C.11 5-氯-2-甲基-3(2H)-异噻唑酮的MRM参考谱图

File: _all_md/GB 31604.56-2023食品安全国家标准 食品接触材料及制品 月桂内酰胺迁移量的测定.md
# 食品安全国家标准

# 食品接触材料及制品

# 月桂内酰胺迁移量的测定

2023-09-06 发布

2024-03-06 实施

# 食品安全国家标准

# 食品接触材料及制品

# 月桂内酰胺迁移量的测定

# 1 范围

本标准规定了食品接触材料及制品中月桂内酰胺迁移量的测定方法。

本标准适用于聚酰胺类食品接触材料及制品中月桂内酰胺迁移量的测定。

# 第一法 液相色谱法

# 2 原理

食品接触材料及制品进行迁移试验后，采用液相色谱检测。其中水性、酸性、含乙醇食品模拟物及化学替代溶剂 $95\%$ （体积分数)乙醇经过滤后直接进样；含油脂食品模拟物经液液萃取和固相萃取后过滤进样；化学替代溶剂异辛烷通过去除溶剂和乙腈复溶后过滤进样。保留时间定性，外标法定量。

# 3 试剂和材料

除非另有说明，本方法所用试剂均为分析纯，水为 $\mathrm{GB / T6682}$ 规定的一级水。

# 3.1 试剂

3.1.1 酸性、含乙醇、含油脂食品模拟物和化学替代溶剂：所用试剂按照GB5009.156的规定。  
3.1.2 乙腈 $\mathrm{(C_2H_3N)}$ ：色谱纯。  
3.1.3 甲酸 $\mathrm{(CH_2O_2)}$ ：色谱纯。  
3.1.4 氨水：氨的质量分数为 $25\% \sim 28\%$   
3.1.5 无水乙醇 $\mathrm{(C_2H_6O)}$ 。

# 3.2 试剂配制

3.2.1 甲酸-水溶液：量取 $5.0\mathrm{mL}$ 甲酸和 $95~\mathrm{mL}$ 水，混匀。  
3.2.2 氨水-乙腈溶液：量取 $2.0\mathrm{mL}$ 氨水、 $8.0\mathrm{mL}$ 水和 $90\mathrm{mL}$ 乙腈，混匀。  
3.2.3 甲酸-乙腈-水溶液：量取 $20~\mathrm{mL}$ 乙腈和 $80~\mathrm{mL}$ 水，吸取 $100~\mu \mathrm{L}$ 甲酸，混匀。

# 3.3 标准品

月桂内酰胺标准品（ $\mathrm{C_{12}H_{23}NO}$ ，CAS：947-04-6，又称十二内酰胺或氮杂环十三烷-2-酮）：纯度 $\geq 98\%$ ，或经国家认证并授予标准物质证书的标准物质。

# 3.4 标准溶液配制

3.4.1 月桂内酰胺标准储备溶液 $(1000\mathrm{mg / L})$ ：称取 $100\mathrm{mg}$ （精确至 $0.1\mathrm{mg}$ )月桂内酰胺标准品，用

无水乙醇溶解后定容至 $100~\mathrm{mL}$ , 摇匀。将溶液转移至棕色玻璃容器中, 于 $4^{\circ}\mathrm{C}$ 避光保存, 有效期3个月。

3.4.2 月桂内酰胺标准中间溶液 $(200\mathrm{mg / L})$ ：移取 $5.0~\mathrm{mL}$ 月桂内酰胺标准储备溶液至 $25~\mathrm{mL}$ 容量瓶中，用无水乙醇定容至刻度，摇匀。将溶液转移至棕色玻璃容器中，于 $4^{\circ}C$ 避光保存，有效期3个月。  
3.4.3 水性、酸性、含乙醇食品模拟物或 $95\%$ （体积分数）乙醇标准工作溶液：分别移取月桂内酰胺标准中间溶液 $0.50 \mathrm{~mL}, 1.0 \mathrm{~mL}, 2.5 \mathrm{~mL}, 5.0 \mathrm{~mL}, 10 \mathrm{~mL}$ 至 $100 \mathrm{~mL}$ 容量瓶中，用相应水性、酸性、含乙醇食品模拟物或 $95\%$ （体积分数）乙醇定容至刻度，配制浓度分别为 $1.0 \mathrm{mg} / \mathrm{L}, 2.0 \mathrm{mg} / \mathrm{L}, 5.0 \mathrm{mg} / \mathrm{L}, 10 \mathrm{mg} / \mathrm{L}$ 和 $20 \mathrm{mg} / \mathrm{L}$ 的标准工作溶液。临用现配。  
3.4.4 含油脂食品模拟物标准工作溶液：称取 $2\mathrm{g}$ （精确至 $0.01\mathrm{g}$ )橄榄油，分别加入 $20~\mu \mathrm{L}, 30~\mu \mathrm{L},$ $50~\mu \mathrm{L}$ 月桂内酰胺标准中间溶液和 $20~\mu \mathrm{L}, 40~\mu \mathrm{L}$ 月桂内酰胺标准储备溶液，混匀，配制成浓度分别为 $2.0\mathrm{mg / kg}, 3.0\mathrm{mg / kg}, 5.0\mathrm{mg / kg}, 10\mathrm{mg / kg}$ 和 $20\mathrm{mg / kg}$ 的标准工作溶液。临用现配。上机前按照5.1.3与含油脂食品模拟物浸泡液同步处理。  
3.4.5 异辛烷标准工作溶液：分别移取月桂内酰胺标准中间溶液 $0.50\mathrm{mL},1.0\mathrm{mL},2.5\mathrm{mL},5.0\mathrm{mL}$ 、 $10~\mathrm{mL}$ 至 $100~\mathrm{mL}$ 容量瓶中，用异辛烷定容至刻度，标准工作溶液的浓度分别为 $1.0\mathrm{mg / L},2.0\mathrm{mg / L}$ 、 $5.0\mathrm{mg / L},10\mathrm{mg / L}$ 和 $20\mathrm{mg / L}$ 。临用现配。上机前按照5.1.4与异辛烷浸泡液同步处理。

# 4 仪器和设备

4.1 高效液相色谱仪：配有二极管阵列检测器或紫外检测器。  
4.2 可调移液器：量程 $10\mu \mathrm{L}\sim 100\mu \mathrm{L}$ 和量程 $100\mu \mathrm{L}\sim 1000\mu \mathrm{L}$   
4.3 分析天平：感量 $0.0001\mathrm{g}(0.1\mathrm{mg})$ 和感量 $0.01\mathrm{g}$ 。  
4.4 有机微孔滤膜： $0.45 \mu \mathrm{m}$ 。  
4.5 涡旋混合器。  
4.6 离心机。  
4.7 氮气浓缩装置。  
4.8 固相萃取装置。  
4.9 混合型阳离子固相萃取小柱或等效净化柱： $150\mathrm{mg / 6mL}$ 。

# 5 分析步骤

# 5.1 试液的制备

# 5.1.1 迁移试验

食品接触材料及制品按照GB5009.156和GB31604.1的要求开展迁移试验，得到浸泡液。

# 5.1.2 水性、酸性、含乙醇食品模拟物和 $95\%$ （体积分数）乙醇试液

移取 $1\mathrm{mL}\sim 2\mathrm{mL}$ 迁移试验得到的水性、酸性、含乙醇食品模拟物和 $95\%$ （体积分数）乙醇浸泡液，通过微孔滤膜过滤后供测定。

# 5.1.3 含油脂食品模拟物试液

称取 $2\mathrm{g}$ (精确到 $0.01\mathrm{g}$ ) 含油脂食品模拟物浸泡液于 $15\mathrm{mL}$ 离心管中，加入 $4.0\mathrm{mL}$ 乙腈，涡旋振荡提取 $10\mathrm{min}$ ，以 $8500\mathrm{r / min}$ 离心 $2\mathrm{min}$ ，取上清液。重复提取浸泡液一次，合并两次提取液，在 $45^{\circ}\mathrm{C}$ 下氮吹浓缩至约 $0.5\mathrm{mL}$ 。用 $4.0\mathrm{mL}$ 甲酸-水溶液复溶后，转移至用 $3.0\mathrm{mL}$ 乙腈、纯水、甲酸-水溶液活化

的混合型阳离子固相萃取小柱。用 $3.0 \mathrm{~mL}$ 甲酸-水溶液、乙腈依次淋洗，用 $3.0 \mathrm{~mL}$ 氨水-乙腈溶液洗脱。洗脱液在 $45^{\circ} \mathrm{C}$ 下氮吹至干，加入 $1.0 \mathrm{~mL}$ 甲酸-乙腈-水溶液，涡旋 $1 \mathrm{~min}$ 复溶，微孔滤膜过滤后供测定。

# 5.1.4 异辛烷试液

移取 $1.0\mathrm{mL}$ 迁移试验得到的异辛烷浸泡液， $45^{\circ}\mathrm{C}$ 下用氮气吹至干，加入 $1.0\mathrm{mL}$ 乙腈溶解残渣，微孔滤膜过滤后供测定。

# 5.1.5 空白试液的制备

未与食品接触材料及制品接触的食品模拟物和化学替代溶剂按5.1.2、5.1.3和5.1.4处理，得到空白试液。

# 5.2 仪器参考条件

仪器参考条件如下：

a）色谱柱： $\mathrm{C_{18}}$ 柱，柱长 $250~\mathrm{mm}$ ，柱内径 $4.6  \mathrm{mm}$ ，粒径 $5\mu \mathrm{m}$ ，或者同等性能的色谱柱；  
b）流动相：乙腈和水 $(50 + 50$ ，体积比）；  
c) 流速: $1.0 \mathrm{~mL} / \mathrm{min}$ ;   
d) 进样量: $20 \mu \mathrm{L}$ ;   
e) 柱温: $25^{\circ} \mathrm{C}$ ;   
f) 检测波长: $210 \mathrm{~nm}$ 。

# 5.3 标准曲线的制作

按照5.2所列的仪器参考条件测定标准工作溶液。以标准工作溶液中月桂内酰胺的浓度为横坐标，以对应的峰面积为纵坐标，绘制标准曲线。月桂内酰胺标准溶液的参考色谱图见附录A中图A.1。

# 5.4 试液的测定

按照5.2所列的仪器参考条件测定食品模拟物试液和空白试液，以保留时间定性，得到目标物峰面积，根据标准曲线得到试液中月桂内酰胺的浓度。按第6章计算月桂内酰胺迁移量。食品模拟物试液色谱峰的保留时间与标准工作溶液色谱峰的保留时间偏差应在 $\pm 2.5\%$ 范围内。

试液可根据具体情况稀释，使其测定值在标准曲线的线性范围内。

# 6 分析结果的表述

# 6.1 食品模拟物中月桂内酰胺迁移量的计算：

食品模拟物中月桂内酰胺的迁移量按式(1)计算。

$$
X _ {1} = \left(c - c _ {0}\right) \cdot N \quad \dots \tag {1}
$$

式中：

$X_{1}$ ——食品模拟物中月桂内酰胺的迁移量，单位为毫克每升 $(\mathrm{mg / L})$ 或毫克每千克 $(\mathrm{mg / kg})$

$c$ ——食品模拟物试液中月桂内酰胺的含量，单位为毫克每升 $(\mathrm{mg / L})$ 或毫克每千克 $(\mathrm{mg / kg})$ ；

$c_{0}$ ——空白试液中月桂内酰胺的含量，单位为毫克每升 $(\mathrm{mg / L})$ 或毫克每千克 $(\mathrm{mg / kg})$ ；

$N$ ——稀释倍数。

# 6.2 食品接触材料及制品中月桂内酰胺特定迁移量的计算

# 6.2.1 非密封制品类食品接触材料及制品月桂内酰胺特定迁移量的计算（以 $\mathrm{mg / kg}$ 表示）

除了盖子、密封圈、连接件等密封制品（以下简称密封制品）以外的食品接触材料及制品，月桂内酰胺特定迁移量以 $\mathrm{mg / kg}$ 表示时，按式(2)计算。

$$
X _ {2} = X _ {1} \cdot \frac {V _ {1} \cdot S _ {0}}{S _ {1} \cdot m _ {1}} \tag {2}
$$

式中：

$X_{2}$ ——食品接触材料及制品中月桂内酰胺的特定迁移量，单位为毫克每千克 $(\mathrm{mg / kg})$ ；

$V_{1}$ ——迁移试验中试样浸泡液的体积或质量，单位为升(L)或千克 $(\mathrm{kg})$ ；

$S_{0}$ ——食品接触材料及制品实际使用时接触食品的面积，单位为平方分米 $(\mathrm{dm}^2)$ ；

$S_{1}$ ——迁移试验中试样与浸泡液接触的面积，单位为平方分米 $(\mathrm{dm}^2)$ ；

$m_{1}$ ——食品接触材料及制品实际使用时接触固态食品质量或液体食品体积对应的质量，单位为千克 $(\mathrm{kg})$ ；各种液态食品按密度为 $1\mathrm{kg} / \mathrm{L}$ 将体积换算为对应的质量。

结果至少保留2位有效数字。

# 6.2.2 密封制品类食品接触材料及制品月桂内酰胺特定迁移量的计算（以 $\mathrm{mg / kg}$ 表示）

当预期用途已知时，密封制品类食品接触材料及制品，月桂内酰胺特定迁移量以 $\mathrm{mg / kg}$ 表示时，按式(3)计算。

$$
X _ {3} = X _ {1} \cdot \frac {V _ {1} \cdot S _ {0}}{S _ {1} \cdot m _ {2}} \tag {3}
$$

式中：

$X_{3}$ ——食品接触材料及制品中月桂内酰胺的特定迁移量，单位为毫克每千克 $(\mathrm{mg / kg})$ ；

$V_{1}$ ——迁移试验中试样浸泡液的体积或质量，单位为升(L)或千克 $(\mathrm{kg})$ ；

$S_{0}$ ——密封制品实际使用时接触食品的面积，单位为平方分米 $(\mathrm{dm}^2)$ ；

$S_{1}$ ——迁移试验中试样与浸泡液接触的面积，单位为平方分米 $(\mathrm{dm}^2)$ ；

$m_{2}$ ——密封制品实际配套使用容器盛装固态食品质量或液体食品体积对应的质量，单位为千克 $(\mathrm{kg})$ ；各种液态食品按密度为 $1\mathrm{kg} / \mathrm{L}$ 将体积换算为对应的质量。

结果至少保留2位有效数字。

# 6.2.3 密封制品类食品接触材料及制品月桂内酰胺特定迁移量的计算（以 $\mathrm{mg}$ /件表示）

当预期用途未知时，密封制品类食品接触材料及制品，月桂内酰胺特定迁移量以 $\mathrm{mg}/$ 件表示时，按式(4)计算，需注明采用的迁移试验方法、迁移试验中单个密封制品与食品模拟物接触的面积。

$$
X _ {4} = X _ {1} \cdot \frac {V _ {1}}{n} \tag {4}
$$

式中：

$X_{4}$ ——食品接触材料及制品中月桂内酰胺的特定迁移量，单位为毫克每件 $(\mathrm{mg}/$ 件）；

$V_{1}$ ——迁移试验中试样浸泡液的体积或质量，单位为升(L)或千克(kg)；

$n$ ——迁移试验中浸泡用密封制品的数量，单位为件。

结果至少保留2位有效数字。

# 7 精密度

在重复性条件下获得的两次独立测定结果的绝对差值不得超过算术平均值的 $10\%$ 。

# 8 其他

水性、酸性、含乙醇食品模拟物及化学替代溶剂 $95\%$ （体积分数)乙醇与异辛烷中月桂内酰胺方法检出限为 $0.5\mathrm{mg / L}$ ，定量限为 $1.0\mathrm{mg / L}$ 。含油脂模拟物中月桂内酰胺方法检出限为 $1.0\mathrm{mg / kg}$ ，定量限为 $2.0\mathrm{mg / kg}$ 。

食品接触材料及制品中月桂内酰胺特定迁移量的检出限与定量限，以食品模拟物中月桂内酰胺方法检出限与定量限为基础，按第6章换算。

# 第二法 液相色谱-串联质谱法

# 9 原理

食品接触材料及制品进行迁移试验后，采用液相色谱-串联质谱检测。其中水性、酸性、含乙醇食品模拟物及化学替代溶剂 $95\%$ （体积分数)乙醇经过滤后直接进样；含油脂食品模拟物经液液萃取和固相萃取后过滤进样；化学替代溶剂异辛烷通过去除溶剂和乙腈复溶后过滤进样。保留时间和相对离子丰度比定性，外标法定量。

# 10 试剂和材料

除非另有说明，本方法所用试剂均为分析纯，水为GB/T6682规定的一级水。

# 10.1 试剂

同3.1。

# 10.2 溶液配制

同3.2。

# 10.3 标准品

同3.3。

# 10.4 标准溶液配制

10.4.1 月桂内酰胺标准储备溶液 $(1000\mathrm{mg / L})$ ：同3.4.1。  
10.4.2 月桂内酰胺标准中间溶液 $(10\mathrm{mg / L})$ : 移取月桂内酰胺标准储备溶液 $1\mathrm{mL}$ 于 $100\mathrm{mL}$ 容量瓶中, 用无水乙醇定容至刻度, 摇匀。将溶液转移至棕色玻璃容器中, 于 $4^{\circ}\mathrm{C}$ 避光保存, 有效期3个月。  
10.4.3 月桂内酰胺标准中间溶液 $(1.0\mathrm{mg / L})$ ：移取月桂内酰胺标准储备溶液 $1\mathrm{mL}$ 于 $10~\mathrm{mL}$ 容量瓶中，用无水乙醇定容至刻度，摇匀。将溶液转移至棕色玻璃容器中，于 $4^{\circ}C$ 避光保存，有效期3个月。  
10.4.4 水性、酸性、含乙醇食品模拟物及 $95\%$ （体积分数）乙醇标准工作溶液：分别准确移取 $0.30 \mathrm{~mL}$ 、

0.50 mL、1.0 mL、5.0 mL 和 10 mL 月桂内酰胺标准中间溶液 (1.0 mg/L) 至 100 mL 容量瓶中, 用相应水性、酸性、含乙醇食品模拟物或 95% (体积分数) 乙醇定容至刻度, 配制成 0.003 mg/L、0.005 mg/L、0.010 mg/L、0.050 mg/L、0.10 mg/L 的标准工作溶液。临用现配。  
10.4.5 含油脂食品模拟物标准工作溶液：分别移取 $12\mu \mathrm{L}, 20\mu \mathrm{L}, 40\mu \mathrm{L}$ 月桂内酰胺标准中间溶液 $(1.0\mathrm{mg / L})$ 和 $10\mu \mathrm{L}, 20\mu \mathrm{L}$ 月桂内酰胺标准中间溶液 $(10\mathrm{mg / L})$ ，加入到 $2\mathrm{g}$ （精确到 $0.01\mathrm{g}$ )含油脂食品模拟物中，混匀，配制成 $0.006\mathrm{mg / kg}, 0.010\mathrm{mg / kg}, 0.020\mathrm{mg / kg}, 0.050\mathrm{mg / kg}, 0.10\mathrm{mg / kg}$ 的标准工作溶液。临用现配。上机前按照12.1与含油脂食品模拟物浸泡液同步处理。  
10.4.6 异辛烷标准工作溶液：分别移取 $0.30 \mathrm{~mL}, 0.50 \mathrm{~mL}, 1.0 \mathrm{~mL}, 5.0 \mathrm{~mL}$ 和 $10 \mathrm{~mL}$ 月桂内酰胺标准中间溶液（ $1.0 \mathrm{mg} / \mathrm{L}$ ）至 $100 \mathrm{~mL}$ 容量瓶中，用异辛烷定容至刻度，标准工作溶液的浓度分别为 $0.003 \mathrm{mg} / \mathrm{L}, 0.005 \mathrm{mg} / \mathrm{L}, 0.010 \mathrm{mg} / \mathrm{L}, 0.050 \mathrm{mg} / \mathrm{L}, 0.10 \mathrm{mg} / \mathrm{L}$ 。临用现配。上机前按照12.1与异辛烷浸泡液同步处理。

# 11 仪器和设备

11.1 液相色谱-串联质谱仪：配备电喷雾离子源(ESI)。  
11.2 可调移液器：量程为 $10\mu \mathrm{L}\sim 100\mu \mathrm{L}$ 和量程为 $100\mu \mathrm{L}\sim 1000\mu \mathrm{L}$ 。  
11.3 分析天平：感量 $0.0001\mathrm{g}(0.1\mathrm{mg})$ 和感量 $0.01\mathrm{g}$ 。  
11.4 有机微孔滤膜： $0.45 \mu \mathrm{m}$ 。  
11.5 涡旋混合器。  
11.6 离心机。  
11.7 氮气浓缩装置。  
11.8 固相萃取装置。  
11.9 混合型阳离子固相萃取小柱或等效净化柱： $150\mathrm{mg / 6mL}$

# 12 分析步骤

# 12.1 样品前处理

同5.1。

# 12.2 仪器参考条件

# 12.2.1 液相色谱条件

液相色谱参考条件如下：

a）色谱柱： $\mathrm{C_{18}}$ 色谱柱，柱长 $100\mathrm{mm}$ ，柱内径 $2.1\mathrm{mm}$ ，粒径 $1.7\mu \mathrm{m}$ ，或者同等性能的色谱柱；  
b）流动相：A为含 $0.1\%$ （体积分数)甲酸的水溶液，B为含 $0.1\%$ （体积分数)甲酸的乙腈溶液，洗脱梯度见表1；  
c) 流速: $0.3 \mathrm{~mL} / \mathrm{min}$ ;   
d) 柱温: $40^{\circ} \mathrm{C}$ ;   
e) 进样量: $2 \mu \mathrm{L}$ 。

表 1 梯度淋洗条件  

<table><tr><td>时间/min</td><td>A/%</td><td>B/%</td></tr><tr><td>0.0</td><td>60</td><td>40</td></tr><tr><td>0.5</td><td>60</td><td>40</td></tr><tr><td>0.6</td><td>50</td><td>50</td></tr><tr><td>4.0</td><td>50</td><td>50</td></tr><tr><td>4.1</td><td>2</td><td>98</td></tr><tr><td>5.2</td><td>2</td><td>98</td></tr><tr><td>5.3</td><td>60</td><td>40</td></tr><tr><td>7.0</td><td>60</td><td>40</td></tr></table>

# 12.2.2 质谱条件

质谱参考条件如下：

a）离子化模式：电喷雾电离正离子模式（ $\mathrm{ESI}^{+}$ ）；  
b）质谱扫描方式：多反应监测(MRM)；  
c）喷雾电压： $5500\mathrm{V}$   
d) 雾化温度: $500^{\circ} \mathrm{C}$ ;   
e）月桂内酰胺质谱条件参考表2。

表 2 月桂内酰胺质谱参考条件  

<table><tr><td>化合物</td><td>母离子(m/z)</td><td>子离子(m/z)</td><td>碎裂电压/V</td><td>碰撞能量/eV</td></tr><tr><td rowspan="2">月桂内酰胺</td><td>198.2</td><td>83.1a</td><td>80</td><td>28</td></tr><tr><td>198.2</td><td>97.0</td><td>80</td><td>28</td></tr><tr><td colspan="5">注:对于不同质谱仪器,仪器参数可能存在差异,测定前应优化质谱参数。</td></tr><tr><td colspan="5">a为定量离子。</td></tr></table>

# 12.3 定性测定

按照12.2所列仪器参考条件测定食品模拟物试液和标准工作溶液，判定试液中存在相应目标物应满足以下条件：

a）试液中目标化合物色谱峰保留时间与标准工作溶液中目标化合物色谱峰保留时间差异在±2.5%范围内；  
b）选择的两组离子对的信号均出现；  
c）定性离子对的相对丰度与浓度相当的标准溶液的相对丰度偏差不超过表3的规定。

表 3 定性测定时相对离子丰度的最大允许偏差  

<table><tr><td>相对离子丰度/%</td><td>&gt;50</td><td>20~50</td><td>10~20</td><td>≤10</td></tr><tr><td>允许相对误差/%</td><td>±20</td><td>±25</td><td>±30</td><td>±50</td></tr></table>

# 12.4 标准曲线的制作

按照12.2所列的仪器参考条件测定标准工作溶液。以标准工作溶液中月桂内酰胺的浓度为横坐标，以对应峰面积为纵坐标，绘制标准曲线。月桂内酰胺标准溶液多反应监测(MRM)参考色谱图见附录A中图A.2。

# 12.5 定量测定

按照12.2所列的仪器参考条件测定食品模拟物试液和空白试液，得到目标物峰面积，根据标准曲线得到试液中月桂内酰胺的浓度。按第13章计算月桂内酰胺迁移量。

试液可根据具体情况稀释，使其测定值在标准曲线的线性范围内。

# 13 分析结果的表述

同第6章。

# 14 精密度

在重复性条件下获得的两次独立测定结果的绝对差值不得超过算术平均值的 $10\%$ 。

# 15 其他

水性、酸性、含乙醇食品模拟物及 $95\%$ （体积分数)乙醇和异辛烷食品模拟物中月桂内酰胺的检出限为 $0.001\mathrm{mg / L}$ ，定量限为 $0.003\mathrm{mg / L}$ 。含油脂食品模拟物中月桂内酰胺的检出限为 $0.002\mathrm{mg / kg}$ ，定量限为 $0.006\mathrm{mg / kg}$ 。

食品接触材料及制品中月桂内酰胺特定迁移量的检出限与定量限，以食品模拟物中月桂内酰胺方法检出限与定量限为基础，按第13章换算。

# 附录A

# 月桂内酰胺标准溶液的色谱图

不同食品模拟物中月桂内酰胺标准溶液的液相色谱图见图A.1，液相色谱-串联质谱法MRM图见图A.2。

![](images/d834483920822f1fa462543186c7d5fb03c9482e7a946c2f1f53e6831c8a7fd1.jpg)  
a) $4\%$ 乙酸

![](images/86c3c2b6f0b9c79f267a78cc370de4354b19b90c837acd50912c32f5dff8b4b4.jpg)  
b) $50\%$ 乙醇

![](images/4ec54d6c37f245b9bbdbc88f8de7cc65b491e9fb8f8c306b414decd2be39d562.jpg)  
c）橄榄油

![](images/162c46d31d3c1f188a1fa5b2f847d4837870f0177ea7df357ccb88bcb8b276c1.jpg)  
d） 异辛烷  
图A.1 不同食品模拟物和化学替代溶剂中月桂内酰胺标准溶液(5mg/L或 $5\mathrm{mg / kg}$ )的液相色谱图

![](images/ee22bd506c26ddfcb9b8d1b143bc2db64f2c7e4ecebcda52e67fc64379f22a5d.jpg)

![](images/40a6dd9411d5914e1db284632c8925e3a09406a5422c6da52b5a849b2d0a7a1f.jpg)

![](images/697992c6ddb680dc37afa52065c06c99979e642fc85f40fd61cc871982f69049.jpg)

![](images/bbd7be369ff165efa4e1d1f0d6e8535f6eb6eef23459e7c67e9cfc446a0daa48.jpg)  
图A.2 不同食品模拟物和化学替代溶剂中月桂内酰胺标准溶液 $(0.05\mathrm{mg / L}$ 或 $0.05\mathrm{mg / kg})$ 的MRM图
