Repository: wei292224644/download_test

# 国家标准下载爬虫

从 **https://sppt.cfsa.net.cn:8086/db** 自动切换至「标准文本」、展开全部后，轮询所有下载按钮并保存到本地。

## 步骤说明

1. 打开上述网址（默认在「最新公告」）
2. 点击 **「标准文本」** 标签
3. 点击 **「展开全部>>」**
4. 查找页面上所有下载链接/按钮，逐个点击并保存文件

## 环境要求

- 使用 **uv** 做 Python 版本与依赖管理（见 [uv](https://docs.astral.sh/uv/)）
- 项目锁定 Python 3.12（`.python-version`），需 Playwright（Chromium）

## 安装与运行

```bash

# 进入项目目录
cd /Users/wwj/Desktop/self/download_gb

# 使用 uv 创建虚拟环境并安装依赖（会按 .python-version 使用 Python 3.12）
uv sync

# 安装 Playwright 浏览器（仅首次需要）
uv run playwright install chromium

File: _all_md/GB 31604.58-2023食品安全国家标准 食品接触材料及制品 9种抗氧化剂迁移量的测定.md
# 食品安全国家标准

# 食品接触材料及制品

# 9种抗氧化剂迁移量的测定

2023-09-06 发布

2024-03-06 实施

# 食品安全国家标准

# 食品接触材料及制品

# 9种抗氧化剂迁移量的测定

# 1 范围

本标准规定了食品接触材料及制品中9种抗氧化剂迁移量的测定方法。

本标准适用于塑料、橡胶、涂料和涂层、黏合剂、油墨以及纸和纸板类食品接触材料及制品中抗氧化剂2246、抗氧化剂264、丁基羟基茴香醚(BHA)、2,4-二叔丁基苯酚、抗氧化剂425、抗氧化剂300、抗氧化剂1010、抗氧化剂1076、抗氧化剂168迁移量的测定。

# 第一法 高效液相色谱法

# 2 原理

食品接触材料及制品按照GB31604.1和GB5009.156进行迁移试验后，采用高效液相色谱法进行检测。其中水、 $4\%$ （体积分数)乙酸、 $10\%$ （体积分数)乙醇、 $20\%$ （体积分数)乙醇、 $50\%$ （体积分数)乙醇食品模拟物及化学替代溶剂 $95\%$ （体积分数)乙醇浸泡液过滤后直接进样，化学替代溶剂异辛烷浸泡液氮吹后用甲醇溶解后进样。紫外检测器或二极管阵列检测器检测，峰面积外标法定量。

# 3 试剂和材料

除非另有说明，所有试剂均为色谱纯。水为GB/T6682规定的一级水。试验中容器及转移器具应尽量避免使用塑料材质。

# 3.1 试剂

3.1.1 含乙醇食品、酸性食品模拟物及化学替代溶剂：所用试剂需满足GB5009.156的规定。   
3.1.2 甲醇 $\mathrm{(CH_4O)}$ 。  
3.1.3 乙酸乙酯 $\mathrm{(C_4H_8O_2)}$ 。

# 3.2 试剂配制

含乙醇食品、酸性食品模拟物及化学替代溶剂：按GB5009.156的要求配制。

# 3.3 标准品

9种抗氧化剂标准品（见附录A中表A.1)，纯度 $\geq 98\%$ ，或经国家认证并授予标准物质证书的标准品。

# 3.4 标准溶液配制

3.4.1 9种抗氧化剂标准储备溶液 $(1000\mathrm{mg / L})$ ：准确称取9种抗氧化剂标准品各 $25~\mathrm{mg}$ （精确至

$0.1 \mathrm{mg})$ , 分别使用 $1 \mathrm{~mL}$ 乙酸乙酯溶解后, 转移至 9 个 $25 \mathrm{~mL}$ 棕色容量瓶中, 用甲醇定容至刻度后摇匀。将溶液转移至棕色玻璃容器中, 于 $4^{\circ} \mathrm{C}$ 冰箱中避光密闭保存, 保存期为 6 个月。  
3.4.2 9种抗氧化剂标准中间溶液A(溶剂为甲醇)：分别准确移取BHA和抗氧化剂300标准储备溶液各 $2.50~\mathrm{mL}$ 、其他7种抗氧化剂标准储备液各 $5.00~\mathrm{mL}$ 于同一个 $50~\mathrm{mL}$ 棕色容量瓶中，用甲醇定容至刻度，得到BHA和抗氧化剂300质量浓度均为 $50.0~\mathrm{mg / L}$ ，且其他7种抗氧化剂质量浓度均为 $100~\mathrm{mg / L}$ 的标准中间溶液A。将溶液转移至棕色玻璃容器中，于 $4^{\circ}C$ 冰箱中避光密闭保存，保存期为3个月。  
3.4.3 9种抗氧化剂标准中间溶液B(溶剂为乙酸乙酯)：分别准确移取BHA和抗氧化剂300标准储备溶液各 $2.50~\mathrm{mL}$ ，其他7种标准储备液各 $5.00~\mathrm{mL}$ 于同一个 $50~\mathrm{mL}$ 棕色容量瓶中，用乙酸乙酯定容至刻度，得到BHA和抗氧化剂300质量浓度均为 $50~\mathrm{mg / L}$ ，且其他7种抗氧化剂质量浓度均为 $100~\mathrm{mg / L}$ 的标准中间溶液B。将溶液转移至棕色玻璃容器中，于 $4^{\circ}\mathrm{C}$ 冰箱中避光密闭保存，保存期为3个月。

# 3.4.4 标准工作溶液的制备

# 3.4.4.1 化学替代溶剂异辛烷标准工作溶液

分别准确移取9种抗氧化剂标准中间溶液 $\mathrm{B}0.03\mathrm{mL},0.1\mathrm{mL},0.3\mathrm{mL},1\mathrm{mL},3\mathrm{mL}$ 于5个 $10~\mathrm{mL}$ 容量瓶中，用异辛烷定容，得到BHA和抗氧化剂300的质量浓度分别为 $0.15\mathrm{mg / L},0.50\mathrm{mg / L}$ 、 $1.5\mathrm{mg / L},5\mathrm{mg / L},15\mathrm{mg / L}$ ，且其他7种抗氧化剂质量浓度分别为 $0.30\mathrm{mg / L},1.0\mathrm{mg / L},3.0\mathrm{mg / L}$ 、 $10\mathrm{mg / L},30\mathrm{mg / L}$ 的标准工作溶液。准确移取该标准工作溶液各 $2.00~\mathrm{mL}$ 至5支 $10~\mathrm{mL}$ 试管中，于 $40^{\circ}\mathrm{C}$ 下氮吹至近干，再分别准确加入 $2.00~\mathrm{mL}$ 甲醇溶解，涡旋振荡复溶后，经针式尼龙过滤器过滤后，待上机测定。

# 3.4.4.2 其他食品模拟物和化学替代溶剂 $95\%$ （体积分数）乙醇的标准工作溶液

分别准确移取9种抗氧化剂标准中间溶液A $0.03\mathrm{mL},0.1\mathrm{mL},0.3\mathrm{mL},1\mathrm{mL},3\mathrm{mL}$ 于5个 $10~\mathrm{mL}$ 容量瓶中，用 $10\%$ 乙醇定容，得到BHA和抗氧化剂300的质量浓度分别为 $0.15\mathrm{mg / L},0.50\mathrm{mg / L}$ $1.5\mathrm{mg / L},5\mathrm{mg / L},15\mathrm{mg / L}$ ，且其他7种抗氧化剂的质量浓度分别为 $0.30\mathrm{mg / L},1.0\mathrm{mg / L}$ $3.0\mathrm{mg / L},10\mathrm{mg / L},30\mathrm{mg / L}$ 的标准工作溶液。采用同样方式，分别用水、 $4 \%$ 乙酸、 $10 \%$ 乙醇、 $20 \%$ 乙醇、 $50 \%$ 乙醇食品模拟物及化学替代溶剂 $95 \%$ 乙醇分别配制同样浓度系列的9种抗氧化剂标准工作溶液。各取 $1\mathrm{mL}$ 标准工作溶液，经针式尼龙过滤器过滤后，待上机测定。

# 4 仪器和设备

4.1 高效液相色谱仪：配紫外检测器或二极管阵列检测器。  
4.2 分析天平：感量为 $0.0001\mathrm{g}$   
4.3 氮吹浓缩仪。  
4.4 玻璃微量注射器： $10\mu \mathrm{L}, 100\mu \mathrm{L}$ 和 $1000\mu \mathrm{L}$ 。  
4.5 恒温设备。  
4.6 涡旋振荡器。  
4.7 针式尼龙过滤器：孔径 $0.22\mu \mathrm{m}$

# 5 分析步骤

# 5.1 试液的制备

# 5.1.1 迁移试验

食品接触材料及制品按照GB31604.1和GB5009.156的要求进行迁移试验。迁移试验所得浸泡

液若不能立即测试，应置于 $4^{\circ}\mathrm{C}$ 冰箱中避光保存不超过 $72\mathrm{h}$ 。若进行下一步试验，应待浸泡液温度恢复至室温后再使用。

# 5.1.2 浸泡液的处理

# 5.1.2.1 化学替代溶剂异辛烷试样溶液

移取迁移试验后得到的 $2.00\mathrm{mL}$ 异辛烷浸泡液至 $10\mathrm{mL}$ 试管中，于 $40^{\circ}\mathrm{C}$ 下氮吹至近干，加入 $2.00\mathrm{mL}$ 甲醇溶解，涡旋振荡复溶后，经针式尼龙过滤器过滤，待上机测定。

# 5.1.2.2 其他食品模拟物和化学替代溶剂 $95\%$ （体积分数）乙醇试样溶液

移取迁移试验后得到的其他食品模拟物浸泡液或 $95\%$ （体积分数）乙醇浸泡液约 $1\mathrm{mL}$ ，经针式尼龙过滤器过滤后，待上机测定。

# 5.1.2.3 空白试液的制备

取未与食品接触材料及制品接触的食品模拟物和化学替代溶剂，按5.1.1及5.1.2.1、5.1.2.2步骤分别处理，制得空白试液，待上机测定。

# 5.2 仪器参考条件

液相色谱条件如下：

a）色谱柱： $\mathrm{C_{18}}$ 柱，柱长 $250~\mathrm{mm}$ ，柱内径 $4.6  \mathrm{mm}$ ，固定相粒径 $5\mu \mathrm{m}$ ，或同等性能色谱柱；  
b）流动相：A为水，B为甲醇，洗脱梯度见表1；

表 1 洗脱梯度表  

<table><tr><td>时间/min</td><td>A/%</td><td>B/%</td></tr><tr><td>0</td><td>98</td><td>2</td></tr><tr><td>2</td><td>98</td><td>2</td></tr><tr><td>26</td><td>0</td><td>100</td></tr><tr><td>35</td><td>0</td><td>100</td></tr><tr><td>35.1</td><td>98</td><td>2</td></tr><tr><td>40</td><td>98</td><td>2</td></tr></table>

c) 流速: $1 \mathrm{~mL} / \mathrm{min}$ ;   
d) 柱温: $40^{\circ} \mathrm{C}$ ;   
e) 进样量: $50 \mu \mathrm{L}$ 。  
f) 检测波长: $287 \mathrm{~nm}$ 。

# 5.3 标准曲线的制作

按照5.2所列仪器参考条件，将标准系列工作溶液分别注入高效液相色谱仪中，测定相应的峰面积，以抗氧化剂浓度为横坐标，对应色谱峰峰面积为纵坐标，绘制标准工作曲线，得到线性回归方程。

# 5.4 试样溶液的测定

# 5.4.1 定性测定

按照5.2所列仪器参考条件，分别测定食品模拟物试样溶液和标准工作溶液，如果食品模拟物试样

溶液与浓度相当的标准溶液色谱峰保留时间偏差在 $\pm 2.5\%$ 范围内，则可判断样品中存在相应的待测物。9种抗氧化剂的高效液相色谱图参见附录B中图B.1。

# 5.4.2 定量测定

将试样溶液和空白试样溶液注入高效液相色谱仪中，得到峰面积，根据标准曲线计算得到待测液中9种抗氧化剂的浓度。

# 6 分析结果的表述

# 6.1 非密封制品类食品接触材料及制品中抗氧化剂特定迁移量的计算（以 $\mathrm{mg / kg}$ 表示）

对于除了盖子、密封圈、连接件等密封制品（以下简称密封制品）以外的食品接触材料及制品，抗氧化剂特定迁移量以 $\mathrm{mg / kg}$ 表示时，按式(1)进行计算。

$$
X _ {1} = \frac {\left(c - c _ {0}\right) \times V}{S} \times \frac {S _ {0}}{m _ {1}} \quad \dots \tag {1}
$$

式中：

$X_{1}$ ——抗氧化剂的特定迁移量，单位为毫克每千克 $(\mathrm{mg / kg})$ ；

$c$ ——试样溶液中抗氧化剂的含量，单位为毫克每升 $(\mathrm{mg / L})$ ；

$c_{0}$ ——空白试液中抗氧化剂的含量，单位为毫克每升 $(\mathrm{mg / L})$ ；

$V$ ——试样浸泡液的体积，单位为升 $(\mathrm{L})$ ；

S——迁移试验中试样与浸泡液接触的面积，单位为平方分米 $(\mathrm{dm}^2)$ ；

$S_{0}$ ——非密封制品实际使用中与食品接触的面积，单位为平方分米 $(\mathrm{dm}^2)$ ；

$m_{1}$ ——非密封制品实际接触固态食品的质量,或实际接触液态食品的体积所对应的食品质量,单位为千克 $(\mathrm{kg})$ ; 各种液态食品按密度为 $1 \mathrm{~kg} / \mathrm{L}$ 将其体积换算为相应的质量。

结果至少保留2位有效数字。

# 6.2 密封制品类食品接触材料及制品中抗氧化剂特定迁移量的计算

6.2.1 当预期用途已知时，对于密封制品类食品接触材料及制品，抗氧化剂特定迁移量以 $\mathrm{mg / kg}$ 表示时，按式(2)进行计算。

$$
X _ {2} = \frac {\left(c - c _ {0}\right) \times V}{S} \times \frac {S _ {0}}{m _ {2}} \tag {2}
$$

式中：

$X_{2}$ ——抗氧化剂的特定迁移量，单位为毫克每千克 $(\mathrm{mg / kg})$ ；

$c$ ——试样溶液中抗氧化剂的含量，单位为毫克每升 $(\mathrm{mg / L})$ ；

$c_{0}$ ——空白试液中抗氧化剂的含量，单位为毫克每升 $(\mathrm{mg / L})$ ；

$V$ ——试样浸泡液体积，单位为升 $(\mathrm{L})$ ；

$S$ ——迁移试验中试样与浸泡液接触的面积，单位为平方分米 $(\mathrm{dm}^2)$ ；

$S_{0}$ ——密封制品实际使用中与食品接触的面积，单位为平方分米 $(\mathrm{dm}^2)$ ；

$m_{2}$ ——密封制品实际使用容器盛装固态食品的质量,或实际接触液态食品的体积所对应的食品质量,单位为千克 $(\mathrm{kg})$ ;各种液态食品按密度为 $1 \mathrm{~kg} / \mathrm{L}$ 将其体积换算为相应的质量。

结果至少保留2位有效数字。

6.2.2 当预期用途未知时，对于密封制品类食品接触材料及制品，抗氧化剂特定迁移量以 $\mathrm{mg}/$ 件表示时，按式(3)计算，此时需注明采用的迁移试验方法、迁移试验中单个密封制品与食品模拟物接触的面积。

$$
X _ {3} = \frac {\left(c - c _ {0}\right) \times V}{n} \tag {3}
$$

式中：

$X_{3}$ ——抗氧化剂的特定迁移量，单位为毫克每件 $(\mathrm{mg}/$ 件）；

$c$ ——试样溶液中抗氧化剂的含量，单位为毫克每升 $(\mathrm{mg / L})$ ；

$c_{0}$ ——空白试液中抗氧化剂的含量，单位为毫克每升 $(\mathrm{mg / L})$ ；

$V$ ——试样浸泡液的体积，单位为升 $(\mathrm{L})$

$n$ ——浸泡用密封制品的数量，单位为件。

结果至少保留2位有效数字。

# 7 精密度

在重复性条件下获得的2次独立测定结果的绝对差值不得超过算术平均值的 $15\%$ 。

# 8 其他

当迁移试验中 $\mathrm{S} / \mathrm{V}$ 与样品实际使用情形下 $\mathrm{S} / \mathrm{V}$ 相同时，本方法对各模拟物、化学替代溶剂中抗氧化剂迁移量的检出限和定量限见表2。当迁移试验中 $\mathrm{S} / \mathrm{V}$ 与样品实际使用情形下 $\mathrm{S} / \mathrm{V}$ 不同时，本方法对食品模拟物、化学替代溶剂中抗氧化剂迁移量的检出限和定量限按第6章进行折算。

表 2 9 种抗氧化剂迁移量的检出限和定量限  

<table><tr><td>抗氧化剂</td><td>检出限
mg/kg</td><td>定量限
mg/kg</td></tr><tr><td>抗氧化剂2246</td><td>0.1</td><td>0.3</td></tr><tr><td>抗氧化剂264</td><td>0.1</td><td>0.3</td></tr><tr><td>BHA</td><td>0.05</td><td>0.15</td></tr><tr><td>2,4-二叔丁基苯酚</td><td>0.1</td><td>0.3</td></tr><tr><td>抗氧化剂425</td><td>0.1</td><td>0.3</td></tr><tr><td>抗氧化剂300</td><td>0.05</td><td>0.15</td></tr><tr><td>抗氧化剂1010</td><td>0.1</td><td>0.3</td></tr><tr><td>抗氧化剂1076</td><td>0.1</td><td>0.3</td></tr><tr><td>抗氧化剂168</td><td>0.1</td><td>0.3</td></tr></table>

# 第二法 液相色谱-串联质谱法

# 9 原理

食品接触材料及制品按照GB31604.1和GB5009.156进行迁移试验后，采用液相色谱-串联质谱法进行检测。其中水、 $4\%$ （体积分数)乙酸、 $10\%$ （体积分数)乙醇、 $20\%$ （体积分数)乙醇、 $50\%$ （体积分数)乙醇食品模拟物及化学替代溶剂 $95\%$ （体积分数)乙醇浸泡液过滤后直接进样；化学替代溶剂异辛

烷浸泡液氮吹后用甲醇溶解后进样。选择反应监测方式检测，峰面积外标法定量。

# 10 试剂和材料

除非另有说明，所有试剂均为色谱纯。水为GB/T6682规定的一级水。试验中容器及转移器具应尽量避免使用塑料材质。

# 10.1 试剂

10.1.1 含乙醇食品、酸性食品及化学替代溶剂：所用试剂需满足GB5009.156的规定。   
10.1.2 甲醇 $\mathrm{(CH_4O)}$ 。  
10.1.3 氟化铵 $(\mathrm{NH}_4\mathrm{F})$ 。  
10.1.4 乙酸乙酯 $(\mathrm{C_4H_8O_2})$ 。

# 10.2 试剂配制

10.2.1 含乙醇食品、酸性食品及化学替代溶剂：按GB5009.156的要求配制。  
10.2.2 氟化铵溶液(1 mmol/L)：称取 $0.037 \mathrm{~g}$ 氟化铵于烧杯中，加水溶解后于容量瓶中定容至 $1 \mathrm{~L}$ ，抽滤后备用。

# 10.3 标准品

同3.3。

# 10.4 标准溶液配制

10.4.1 9种抗氧化剂标准储备溶液 $(1000\mathrm{mg / L})$ ：同3.4.1。  
10.4.2 9种抗氧化剂标准中间溶液C(溶剂为甲醇)：分别准确移取抗氧化剂264、2,4-二叔丁基苯酚和抗氧化剂168标准储备溶液各 $1.5\mathrm{mL}$ 、其他6种抗氧化剂标准储备液各 $0.50\mathrm{mL}$ 于同一 $50\mathrm{mL}$ 棕色容量瓶中，用甲醇定容至刻度，得到抗氧化剂264、2,4-二叔丁基苯酚和抗氧化剂168质量浓度均为 $30~\mathrm{mg / L}$ ，且其他6种抗氧化剂质量浓度均为 $10~\mathrm{mg / L}$ 的标准中间液C。将溶液转移至棕色玻璃容器中，于 $4^{\circ}C$ 冰箱中避光密闭保存，保存期为3个月。  
10.4.3 9种抗氧化剂标准中间溶液D(溶剂为乙酸乙酯)：分别准确移取抗氧化剂264、2,4-二叔丁基苯酚和抗氧化剂168标准储备溶液各 $1.5\mathrm{mL}$ 、其他6种抗氧化剂标准储备液各 $0.50\mathrm{mL}$ 于同一 $50~\mathrm{mL}$ 棕色容量瓶中，用乙酸乙酯定容至刻度，得到抗氧化剂264、2,4-二叔丁基苯酚和抗氧化剂168质量浓度均为 $30~\mathrm{mg / L}$ ，且其他6种抗氧化剂质量浓度均为 $10~\mathrm{mg / L}$ 的标准中间液，将溶液转移至棕色玻璃容器中，于 $4^{\circ}C$ 冰箱中避光密闭保存，保存期为3个月。

# 10.4.4 标准工作溶液的制备

# 10.4.4.1 化学替代溶剂异辛烷标准工作溶液

分别准确吸取9种抗氧化剂标准中间溶液 $\mathrm{D}0.1\mathrm{mL}, 0.5\mathrm{mL}, 1\mathrm{mL}, 3\mathrm{mL}, 5\mathrm{mL}$ 于5个 $10\mathrm{mL}$ 容量瓶中，用异辛烷定容，得到抗氧化剂264、2，4-二叔丁基苯酚和抗氧化剂168质量浓度分别为 $0.30\mathrm{mg / L}, 1.5\mathrm{mg / L}, 3.0\mathrm{mg / L}, 9\mathrm{mg / L}, 15\mathrm{mg / L}$ ，且其他6种抗氧化剂质量浓度分别为 $0.10\mathrm{mg / L}, 0.50\mathrm{mg / L}, 1.0\mathrm{mg / L}, 30\mathrm{mg / L}, 5.0\mathrm{mg / L}$ 的标准工作溶液。分别移取 $2.00\mathrm{mL}$ 上述标准工作溶液至5个 $10\mathrm{mL}$ 试管中，于 $40^{\circ}\mathrm{C}$ 下氮吹至近干，加 $2.00\mathrm{mL}$ 甲醇溶解，涡旋振荡复溶后，经针式尼龙过滤器过滤，待上机测定。

# 10.4.4.2 其他食品模拟物和化学替代溶剂 $95\%$ （体积分数）乙醇的标准工作溶液

准确吸取9种抗氧化剂标准中间溶液 $\mathrm{C}0.1\mathrm{mL},0.5\mathrm{mL},1\mathrm{mL},3\mathrm{mL},5\mathrm{mL}$ 于 $10~\mathrm{mL}$ 容量瓶中，用 $10\%$ 乙醇定容，得到抗氧化剂264、2，4-二叔丁基苯酚和抗氧化剂168质量浓度分别为 $0.30~\mathrm{mg / L}$ 产 $1.5\mathrm{mg / L},3.0\mathrm{mg / L},9\mathrm{mg / L},15\mathrm{mg / L}$ ，且其他6种抗氧化剂质量浓度分别为 $0.10\mathrm{mg / L},0.50\mathrm{mg / L}$ $1.0\mathrm{mg / L},30\mathrm{mg / L},5.0\mathrm{mg / L}$ 的标准工作溶液。采用同样方式，分别用水、 $4 \%$ 乙酸、 $10 \%$ 乙醇、 $20 \%$ 乙醇、 $50 \%$ 乙醇食品模拟物及化学替代溶剂 $95 \%$ 乙醇分别配制同样浓度系列的9种抗氧化剂标准工作溶液。各取 $1\mathrm{mL}$ 标准工作溶液，经针式尼龙过滤器过滤，待上机测定。

# 11 仪器和设备

11.1 液相色谱-串联质谱仪：配电喷雾离子源(ESI)。  
11.2 分析天平：感量为 $0.0001\mathrm{g}$   
11.3 氮吹浓缩仪。  
11.4 玻璃微量注射器： $10~\mu \mathrm{L}, 100~\mu \mathrm{L}$ 和 $1000~\mu \mathrm{L}$ 。  
11.5 恒温设备。  
11.6 涡旋振荡器。  
11.7 针式尼龙过滤器：孔径 $0.22\mu \mathrm{m}$   
11.8 抽滤装置。

# 12 分析步骤

# 12.1 试液的制备

同5.1。

# 12.2 仪器参考条件

# 12.2.1 液相色谱条件如下：

a）色谱柱： $\mathrm{C_{18}}$ 柱，柱长 $50~\mathrm{mm}$ ，柱内径 $2.1  \mathrm{mm}$ ，粒度 $1.8\mu \mathrm{m}$ ，或同等性能色谱柱；  
b）流动相：A为 $1\mathrm{mmol / L}$ 氟化铵溶液，B为甲醇，洗脱梯度见表3；

表 3 洗脱梯度表  

<table><tr><td>时间/min</td><td>A/%</td><td>B/%</td></tr><tr><td>0</td><td>50</td><td>50</td></tr><tr><td>1.5</td><td>10</td><td>90</td></tr><tr><td>3</td><td>10</td><td>90</td></tr><tr><td>3.1</td><td>0</td><td>100</td></tr><tr><td>10</td><td>0</td><td>100</td></tr><tr><td>10.1</td><td>50</td><td>50</td></tr><tr><td>13</td><td>50</td><td>50</td></tr></table>

c) 流速: $0.5 \mathrm{~mL} / \mathrm{min}$ ;

d) 柱温: $40^{\circ} \mathrm{C}$ ;   
e) 进样量: $10 \mu \mathrm{L}$ 。

# 12.2.2 质谱条件如下：

a）离子化模式：电喷雾电离源正离子模式和负离子模式(ESI)；  
b）质谱扫描方式：多反应监测(MRM)；  
c）其他质谱参考条件参见附录C。

# 12.3 标准曲线的绘制

按照12.2所列仪器参考条件，将标准系列工作溶液分别注入液相色谱-串联质谱仪中，测定相应的色谱峰面积，以抗氧化剂浓度为横坐标，对应的定量离子峰面积为纵坐标，绘制标准工作曲线，得到线性回归方程。

# 12.4 试液的测定

# 12.4.1 定性测定

按照12.2所列仪器参考条件测定食品模拟物试样溶液和标准工作溶液，如果食品模拟物试样溶液与标准溶液的色谱峰保留时间偏差在 $\pm 2.5\%$ 范围内，且定性离子对的相对丰度与浓度相当的混合基质标准溶液的相对丰度一致、相对丰度偏差不超过表4的规定，则可判断样品中存在相应的待测物。9种抗氧化剂的主要参考质谱参数参见附录C，9种抗氧化剂的液相色谱-质谱/质谱多反应监测(MRM)色谱图参见附录D中图D.1。

表 4 定性测定时相对离子丰度的最大允许偏差  

<table><tr><td>相对离子丰度(K)/%</td><td>K≥50</td><td>20&lt;K&lt;50</td><td>10&lt;K≤20</td><td>K≤10</td></tr><tr><td>允许的相对偏差/%</td><td>±20</td><td>±25</td><td>±30</td><td>±50</td></tr></table>

# 12.4.2 定量测定

将试样溶液和空白试样溶液分别注入液相色谱-串联质谱仪中，得到待测目标物的峰面积，根据标准工作曲线计算得到试样溶液中9种抗氧化剂的浓度。

# 13 分析结果的表述

同第6章。

# 14 精密度

在重复性条件下获得的2次独立测定结果的绝对差值不得超过算术平均值的 $15\%$ 。

# 15 其他

当迁移试验中 $\mathrm{S} / \mathrm{V}$ 与样品实际使用情形下 $\mathrm{S} / \mathrm{V}$ 相同时，本方法对各模拟物、化学替代溶剂中抗氧化剂迁移量的检出限和定量限见表5。当迁移试验中 $\mathrm{S} / \mathrm{V}$ 与样品实际使用情形下 $\mathrm{S} / \mathrm{V}$ 不同时，本方法对食品模拟物、化学替代溶剂中抗氧化剂迁移量的检出限和定量限按第13章进行折算。

表 5 9 种抗氧化剂迁移量的检出限和定量限  

<table><tr><td>抗氧化剂</td><td>检出限
mg/kg</td><td>定量限
mg/kg</td></tr><tr><td>抗氧化剂2246</td><td>0.03</td><td>0.1</td></tr><tr><td>抗氧化剂264</td><td>0.1</td><td>0.3</td></tr><tr><td>BHA</td><td>0.03</td><td>0.1</td></tr><tr><td>2,4-二叔丁基苯酚</td><td>0.1</td><td>0.3</td></tr><tr><td>抗氧化剂425</td><td>0.03</td><td>0.1</td></tr><tr><td>抗氧化剂300</td><td>0.03</td><td>0.1</td></tr><tr><td>抗氧化剂1010</td><td>0.03</td><td>0.1</td></tr><tr><td>抗氧化剂1076</td><td>0.03</td><td>0.1</td></tr><tr><td>抗氧化剂168</td><td>0.1</td><td>0.3</td></tr></table>

# 附录A

# 9种抗氧化剂的标准品相关信息

9种抗氧化剂的化学名称、常用商品名、CAS号和分子式见表A.1。

表 A.1 9 种抗氧化剂的化学名称、常用商品名、CAS 号和分子式  

<table><tr><td>序号</td><td>化学名称</td><td>常用商品名</td><td>CAS号</td><td>分子式</td></tr><tr><td>1</td><td>2,2&#x27;-亚甲基双(6-叔丁基-4-甲基苯酚)</td><td>抗氧化剂2246</td><td>119-47-1</td><td>C23H32O2</td></tr><tr><td>2</td><td>2,6-二叔丁基-4-甲基苯酚</td><td>抗氧化剂264</td><td>128-37-0</td><td>C15H24O</td></tr><tr><td>3</td><td>(1,1-二甲基乙基)-4-甲氧基苯酚</td><td>丁基羟基茴香醚(BHA)</td><td>25013-16-5</td><td>C11H16O2</td></tr><tr><td>4</td><td>2,4-二叔丁基苯酚</td><td>2,4-二叔丁基苯酚</td><td>96-76-4</td><td>C14H22O</td></tr><tr><td>5</td><td>2,2&#x27;-亚甲基双-(4-叔丁基-4-乙基苯酚)</td><td>抗氧化剂425</td><td>88-24-4</td><td>C25H36O2</td></tr><tr><td>6</td><td>4,4&#x27;-硫代双(6-特丁基间甲酚)</td><td>抗氧化剂300</td><td>96-69-5</td><td>C22H30O2S</td></tr><tr><td>7</td><td>四[β-(3,5-二叔丁基-4-羟基苯基)丙酸]季戊四醇酯</td><td>抗氧化剂1010</td><td>6683-19-8</td><td>C73H108O12</td></tr><tr><td>8</td><td>β-(3,5-二叔丁基-4-羟基苯基)丙酸十八酯</td><td>抗氧化剂1076</td><td>2082-79-3</td><td>C35H62O3</td></tr><tr><td>9</td><td>三(2,4-二叔丁基)亚磷酸苯酯</td><td>抗氧化剂168</td><td>31570-04-4</td><td>C42H63O3P</td></tr></table>

# 附录B

# 9种抗氧化剂的高效液相色谱图

第一法中9种抗氧化剂的高效液相色谱图见图B.1。

![](images/1eeb2adeb000362f67dcae670e37de3a08370475d59cd31358d2522db9bf13a1.jpg)  
图B.1 9种抗氧化剂的高效液相色谱图

标引序号说明：

1—BHA;   
2—2，4-二叔丁基苯酚；  
3——抗氧化剂300；  
4——抗氧化剂264；  
5——抗氧化剂2246；  
6——抗氧化剂425；  
7——抗氧化剂1010；  
8——抗氧化剂1076；  
9——抗氧化剂168。

注：BHA和抗氧化剂300浓度均为 $5\mathrm{mg / L}$ ，其余7种物质浓度均为 $10\mathrm{mg / L}$ 。

# 附录C

# 质谱参考条件

第二法中质谱参考条件如下：

a) 雾化气: $55 \mathrm{psi}(379 \mathrm{kPa})$ ;   
b）气帘气：30 psi(207 kPa)；  
c) 离子源温度: $400^{\circ} \mathrm{C}$ ;   
d) 碰撞气: $8 \mathrm{psi}(55 \mathrm{kPa})$ ;  
e）其他质谱参数见表C.1。

表 C. 1 9 种抗氧化剂的主要参考质谱参数  

<table><tr><td>序号</td><td>化合物(常用商品名)</td><td>母离子(m/z)</td><td>子离子(m/z)</td><td>驻留时间ms</td><td>碎裂电压V</td><td>碰撞能量eV</td></tr><tr><td rowspan="2">1</td><td rowspan="2">BHA</td><td rowspan="2">179.0</td><td>164.0*</td><td rowspan="2">10</td><td rowspan="2">-50</td><td>-22</td></tr><tr><td>149.1</td><td>-35</td></tr><tr><td rowspan="2">2</td><td rowspan="2">2,4-二叔丁基苯酚</td><td rowspan="2">205.1</td><td>189.1*</td><td rowspan="2">10</td><td rowspan="2">-150</td><td>-37</td></tr><tr><td>173.1</td><td>-60</td></tr><tr><td rowspan="2">3</td><td rowspan="2">抗氧化剂300</td><td rowspan="2">357.0</td><td>194.1*</td><td rowspan="2">10</td><td rowspan="2">-50</td><td>-45</td></tr><tr><td>178.8</td><td>-65</td></tr><tr><td>4</td><td>抗氧化剂264</td><td>219.1</td><td>219.1*</td><td>10</td><td>-50</td><td>-15</td></tr><tr><td rowspan="2">5</td><td rowspan="2">抗氧化剂2246</td><td rowspan="2">339.0</td><td>163.1*</td><td rowspan="2">10</td><td rowspan="2">-50</td><td>-39</td></tr><tr><td>147.2</td><td>-16</td></tr><tr><td rowspan="2">6</td><td rowspan="2">抗氧化剂425</td><td rowspan="2">367.2</td><td>177.1*</td><td rowspan="2">10</td><td rowspan="2">-50</td><td>-43</td></tr><tr><td>162.2</td><td>-60</td></tr><tr><td rowspan="2">7</td><td rowspan="2">抗氧化剂1010</td><td rowspan="2">1194.8</td><td>729.4*</td><td rowspan="2">10</td><td rowspan="2">40</td><td>56</td></tr><tr><td>563.1</td><td>72</td></tr><tr><td rowspan="2">8</td><td rowspan="2">抗氧化剂1076</td><td rowspan="2">548.5</td><td>475.6*</td><td rowspan="2">10</td><td rowspan="2">40</td><td>18</td></tr><tr><td>419.3</td><td>24</td></tr><tr><td rowspan="2">9</td><td rowspan="2">抗氧化剂168</td><td rowspan="2">647.5</td><td>290.9*</td><td rowspan="2">10</td><td rowspan="2">40</td><td>56</td></tr><tr><td>347.2</td><td>56</td></tr><tr><td colspan="7">*定量离子。</td></tr></table>

# 附录D

# 9种抗氧化剂的液相色谱-串联质谱法总离子流(TIC)色谱图

第二法中9种抗氧化剂液相色谱-串联质谱总离子流(TIC)色谱图见图D.1。

图D.1 9种抗氧化剂的总离子流色谱图  
![](images/0d62f4cc89e033ac939c73b3337958a24235fe9190fabe1acfa034e779331987.jpg)  
注：2,4-二叔丁基苯酚、抗氧化剂 264 和抗氧化剂 168 质量浓度均为 $0.3 \mathrm{mg} / \mathrm{L}$ , 其余 6 种物质质量浓度均为 $0.1 \mathrm{mg} / \mathrm{L}$ 。

标引序号说明：  
1—BHA;   
2—2，4-二叔丁基苯酚；  
3——抗氧化剂300；  
4——抗氧化剂264；  
5——抗氧化剂2246；  
6——抗氧化剂425；  
7——抗氧化剂1010；  
8——抗氧化剂1076；  
9——抗氧化剂168。

# 附录E

# 9种抗氧化剂液相色谱-串联质谱多反应监测(MRM)谱图

9种抗氧化剂的液相色谱-串联质谱多反应监测(MRM)谱图见图E.1～E.9。

![](images/3f7058b3a04d4458e632539566e79fba3f6f13eb172ae6ce1d68c360c9f46004.jpg)  
图E.1 BHA的MRM谱图

![](images/3c7a030975e7344e70c88f6466b6509cce387b9bcd720d43a3825307ea4cb237.jpg)  
图E.2 2,4-二叔丁基苯酚的MRM谱图

![](images/7db6ddbf531a7dd5870d7987b403a34a13a2bb2ab8c7c0087015611d47feea98.jpg)  
图E.3 抗氧化剂300的MRM谱图

![](images/f0552a602b8768fd8bf5c15d37dc8c9f3bc127d0399477b5d151f7bea0c73655.jpg)  
图E.4 抗氧化剂264的MRM谱图

![](images/9974f1f7627df2c7e36024c03caacc8485982f6a3683157283580da4c1941263.jpg)  
图E.5 抗氧化剂2246的MRM谱图

![](images/6c450c8cf75961689265b090c2a429a70ea933fb2b0d5ab21028b646102a699f.jpg)  
图E.6 抗氧化剂425的MRM谱图

![](images/5522cf6fe5fdcccdb11a87e248e9c6a006caa691b11547ffae03b74228aa5325.jpg)  
图E.7 抗氧化剂1010的MRM谱图

![](images/9df52a474850f6b34f52aa611fc66dcc1fbbe6654e24928eedcfba9394b7a981.jpg)  
图E.8 抗氧化剂1076的MRM谱图

![](images/6660ecc0b00b88f1df36df0a96567712559430d118bbbbb1f9ea7e21a91e9166.jpg)  
图E.9 抗氧化剂168的MRM谱图

File: _all_md/GB 31604.60-2024 食品安全国家标准 食品接触材料及制品 溶剂残留量的测定.md
# 食品安全国家标准

# 食品接触材料及制品 溶剂残留量的测定

2024-02-08发布

2024-08-08 实施

# 食品安全国家标准

# 食品接触材料及制品 溶剂残留量的测定

# 1 范围

本标准规定了食品接触用复合材料及制品中环己烷、甲基环己烷、丙酮、乙酸乙酯、甲醇、乙酸异丙酯、丁酮、异丙醇、乙醇、乙酸正丙酯、4-甲基-2-戊酮、正丙醇、乙酸丁酯、异丁醇、正丁醇、乙二醇甲醚醋酸酯、丙二醇甲醚醋酸酯、丙二醇甲醚、丙二醇乙醚、苯、甲苯、乙苯、邻二甲苯、对二甲苯、间二甲苯25种溶剂残留量测定的气相色谱方法、气相色谱-质谱方法。

本标准适用于食品接触用复合材料及制品中溶剂残留量的测定。

# 第一法 气相色谱法

# 2 原理

将食品接触材料及制品试样置于顶空瓶中，加热使待测组分达到液-气平衡，顶空气体经气相色谱柱分离后，采用氢火焰离子化检测器进行检测，外标法定量。

# 3 试剂和材料

# 3.1 试剂

$N,N-$ 二甲基甲酰胺 $\mathrm{(C_3H_7NO)}$ ：色谱纯。

# 3.2 标准品

环己烷、甲基环己烷、丙酮、乙酸乙酯、甲醇、乙酸异丙酯、丁酮、异丙醇、乙醇、乙酸正丙酯、4-甲基-2-戊酮、正丙醇、乙酸丁酯、异丁醇、正丁醇、乙二醇甲醚醋酸酯、丙二醇甲醚醋酸酯、丙二醇甲醚、丙二醇乙醚、苯、甲苯、乙苯、邻二甲苯、对二甲苯、间二甲苯：纯度 $\geq 98\%$ ，或经国家认证并授予标准物质证书的标准物质，详细信息见附录A的表A.1。

# 3.3 标准溶液配制

3.3.1 单一标准物质储备液 $(200\mathrm{g / L})$ : 准确称取 $2\mathrm{g}$ (精确至 $0.1\mathrm{mg}$ ) 单一标准品, 用 $N,N-$ 二甲基甲酰胺溶解并定容至 $10\mathrm{mL}$ , 混匀, 将溶液转移至棕色玻璃容器中, 于 $-18^{\circ}C$ 下避光保存, 有效期6个月。  
3.3.2 非苯类溶剂混合标准中间液 $(10\mathrm{g / L})$ ：分别移取 $2.50~\mathrm{mL}$ 各非苯类溶剂单一标准物质储备液（ $200~\mathrm{g / L}$ ）于 $50~\mathrm{mL}$ 容量瓶中，加 $N,N-$ 二甲基甲酰胺定容至刻度，混匀，将溶液转移至棕色玻璃容器中，于 $-18^{\circ}C$ 下避光保存，有效期6个月。  
3.3.3 苯类溶剂混合标准中间液 $(10\mathrm{~g/L})$ : 分别移取 $2.50\mathrm{~mL}$ 各苯类溶剂单一标准物质储备液 $(200\mathrm{~g/L})$ 于 $50\mathrm{~mL}$ 容量瓶中, 加 $N, N-$ 二甲基甲酰胺定容至刻度, 混匀, 将溶液转移至棕色玻璃容器中, 于 $-18^{\circ}\mathrm{C}$ 下避光保存, 有效期6个月。  
3.3.4 混合标准中间液(非苯类溶剂 $5000\mathrm{mg / L}$ 、苯类溶剂 $2500\mathrm{mg / L})$ ：分别移取 $25.00~\mathrm{mL}$ 非苯类

混合标准中间液 $(10\mathrm{~g} / \mathrm{L})$ 、 $12.50\mathrm{~mL}$ 苯类混合标准中间液 $(10\mathrm{~g} / \mathrm{L})$ 于 $50\mathrm{~mL}$ 容量瓶中，加 $N,N-$ 二甲基甲酰胺定容至刻度，混匀，将溶液转移至棕色玻璃容器中。所得混合标准中间液中每种非苯类溶剂质量浓度均为 $5000\mathrm{mg} / \mathrm{L}$ 、苯类溶剂质量浓度均为 $2500\mathrm{mg} / \mathrm{L}$ 。于 $-18^{\circ}C$ 下避光保存，有效期6个月。  
3.3.5 混合标准系列中间液：分别移取 $0.20 \mathrm{~mL}, 0.40 \mathrm{~mL}, 1.0 \mathrm{~mL}, 2.0 \mathrm{~mL}, 5.0 \mathrm{~mL}, 10.0 \mathrm{~mL}$ 混合标准中间液（非苯类溶剂 $5000 \mathrm{mg} / \mathrm{L}$ 、苯类溶剂 $2500 \mathrm{mg} / \mathrm{L}$ ）于6个 $10 \mathrm{~mL}$ 容量瓶中，加 $N, N-$ 二甲基甲酰胺定容至刻度，混匀，得到6个混合标准系列中间液。6个混合标准系列中间液中每种非苯类溶剂质量浓度依次为 $100 \mathrm{mg} / \mathrm{L}, 200 \mathrm{mg} / \mathrm{L}, 500 \mathrm{mg} / \mathrm{L}, 1000 \mathrm{mg} / \mathrm{L}, 2500 \mathrm{mg} / \mathrm{L}, 5000 \mathrm{mg} / \mathrm{L}$ ，每种苯类溶剂质量浓度依次为 $50 \mathrm{mg} / \mathrm{L}, 100 \mathrm{mg} / \mathrm{L}, 250 \mathrm{mg} / \mathrm{L}, 500 \mathrm{mg} / \mathrm{L}, 1250 \mathrm{mg} / \mathrm{L}, 2500 \mathrm{mg} / \mathrm{L}$ ，临用现配。  
3.3.6 混合标准系列工作液：分别用微量进样针准确移取 $10~\mu \mathrm{L}$ 上述6个混合标准系列中间液于6个均装有空白基质的顶空瓶中，迅速封盖。所得待测体系中每种非苯类溶剂的质量分别为 $1\mu \mathrm{g},2\mu \mathrm{g}$ 、 $5\mu \mathrm{g},10\mu \mathrm{g},25\mu \mathrm{g},50\mu \mathrm{g}$ ，每种苯类溶剂的质量分别为 $0.5\mu \mathrm{g},1\mu \mathrm{g},2.5\mu \mathrm{g},5\mu \mathrm{g},12.5\mu \mathrm{g},25\mu \mathrm{g}$ 。临用现配。

# 4 仪器和设备

4.1 气相色谱仪：配备顶空进样器、氢火焰离子化检测器。   
4.2 天平：感量为 $0.1\mathrm{mg}$   
4.3 真空干燥箱：极限压力 $1\mathrm{kPa}$   
4.4 顶空瓶： $20~\mathrm{mL}$ ，可在 $125^{\circ}\mathrm{C}$ 烘干 $4\mathrm{h}$ 以上，以确保无干扰目标溶剂测定的物质。  
4.5 移液器：量程分别为 $10\mathrm{mL}, 5\mathrm{mL}, 1\mathrm{mL}, 200\mu \mathrm{L}$ 。  
4.6 微量进样针： $10~\mu \mathrm{L}$

# 5 分析步骤

# 5.1 样品保存

用铝箔紧紧包裹装入无目标溶剂的密闭容器中，在实验室保存时，置于 $-18^{\circ}\mathrm{C}$ 冰箱保存。

注：样品中溶剂残留量与样品运输、保存等环境条件有关，本标准仅规定了实验室接收后的保存条件。

# 5.2 试样制备

# 5.2.1 一般要求

样品制备应迅速。若样品有印刷图案，应在印刷画面最大且色序最多的位置取样。若取样位置对检测结果有影响，结果报出时，报出最大的检测结果，并注明取样位置。卷膜样品，在取样前除去最外部的6层～8层；多层/多个样品层叠存放时，取中间位置的样品。

# 5.2.2 复合软包装材料及制品

裁取试样 $100\mathrm{cm}^2$ （以单面计，精确到 $0.01\mathrm{cm}^2$ ），迅速卷曲后确保样品高度不超过 $5\mathrm{cm}$ ，放入顶空瓶中，加入 $10~\mu \mathrm{L}~N,N-$ 二甲基甲酰胺，封盖待测。当试样中目标溶剂残留量超出标准曲线范围时，可适当减少取样面积。

# 5.2.3 其他复合包装材料及制品

裁取试样 $100\mathrm{cm}^2$ （以单面计，精确到 $0.01\mathrm{cm}^2$ )，迅速将试样剪成 $1\mathrm{cm}\times 3\mathrm{cm}$ 左右的长条，尽快置于顶空瓶中，加入 $10~\mu \mathrm{L}~N,N-$ 二甲基甲酰胺，封盖待测。当试样中目标溶剂残留量超出标准曲线范围

或试样所占体积超过顶空瓶体积的2/3时，可适当减少取样面积。

# 5.2.4 空白基质的制备

除不加 $N,N$ -二甲基甲酰胺以外，按 $5.2.1\sim 5.2.3$ 制备试样，平行制样至少7份，分别置于敞口顶空瓶中，放入真空干燥箱中， $90~^\circ \mathrm{C}$ 真空干燥 $24\mathrm{h}$ 。若第一次真空干燥后空白基质中目标溶剂仍有检出，进行第二次真空干燥，直至空白基质中无目标溶剂检出。空白基质保存于干燥器中备用。

# 5.3 空白试验

取5.2.4制备的空白基质，加入 $10\mu \mathrm{LN},N$ -二甲基甲酰胺，封盖待测。

# 5.4 仪器参考条件

# 5.4.1 顶空进样器参考条件

顶空进样器参考条件如下：

a）平衡温度： $80^{\circ}\mathrm{C}$   
b）进样环温度： $90^{\circ}\mathrm{C}$   
c）传输线温度： $100\%$   
d）顶空平衡时间： $30\mathrm{min}$   
e）环平衡时间： $0.05\mathrm{min}$   
f）加压时间： $0.2\mathrm{min}$   
g）进样时间： $0.5\mathrm{min}$

# 5.4.2 气相色谱参考条件

气相色谱参考条件如下：

a）色谱柱：聚乙二醇毛细管柱，长度 $50\mathrm{m}$ ，内径 $0.25\mathrm{mm}$ ，膜厚 $0.2\mu \mathrm{m}$ 或性能相当者；  
b）升温程序：初始温度 $35\%$ 保持 $10\mathrm{min}$ ，以 $3\% / \mathrm{min}$ 的升温速率升温至 $100\%$ ，再以 $10\% / \mathrm{min}$ 的速率升温至 $130\%$ 保持 $5\mathrm{min}$ ，后运行 $2\mathrm{min}$ ；  
c）进样口温度： $230^{\circ}C$   
d）分流比： $2:1$   
e) 隔垫吹扫： $10~\mathrm{mL / min}$   
f）检测器温度： $280^{\circ}C$   
g）氢气、空气、尾吹气流量分别为： $30~\mathrm{mL / min},300~\mathrm{mL / min},25~\mathrm{mL / min}$   
h）流速： $0.5 \mathrm{~mL} / \mathrm{min}$ 保持 $10 \mathrm{~min}; 0.5 \mathrm{~min}$ 匀速升至 $1 \mathrm{~mL} / \mathrm{min}$ ，保持 $1 \mathrm{~mL} / \mathrm{min}$ 至程序升温结束。

# 5.5 标准曲线的绘制

按照5.4的仪器参考条件，对混合标准系列工作液进行测定，分别以混合标准工作液中各目标溶剂的质量为横坐标，以对应的峰面积为纵坐标，绘制各目标溶剂的标准曲线，得到线性方程。混合标准工作液的色谱图参见附录B的图B.1。

# 5.6 试样溶液的测定

按照5.4的仪器参考条件，对试样(5.2)、空白试验待测样(5.3)进行测定，由标准曲线计算各目标溶剂的质量。

# 6 分析结果的表述

食品接触材料及制品中每种溶剂残留量按式(1)计算。

$$
X = \left(\frac {m}{S} - \frac {m _ {0}}{S _ {0}}\right) \times 1 0 \tag {1}
$$

式中：

$X$ ——食品接触材料及制品中某一溶剂残留量，单位为毫克每平方米 $(\mathrm{mg} / \mathrm{m}^2)$ ；

$m$ ——试样中该溶剂残留的质量，单位为微克 $(\mu \mathrm{g})$ ；

S ——试样取样面积，单位为平方厘米 $(\mathrm{cm}^2)$ ；

$m_0$ ——空白试验中该溶剂的含量，单位为微克 $(\mu \mathrm{g})$ ；

$S_{0}$ ——空白试验中试样的取样面积，单位为平方厘米 $(\mathrm{cm}^2)$ ；

10 ——换算系数。

计算结果保留2位有效数字。

# 7 精密度

在重复性条件下获得的两次独立测定结果的绝对差值不得超过算术平均值的 $20\%$ 。

# 8 其他

当取样面积为 $100\mathrm{cm}^2$ （以单面计)时，本方法对每种非苯类溶剂的检出限均为 $0.05\mathrm{mg / m^2}$ ，定量限均为 $0.1\mathrm{mg / m^2}$ 。每种苯类溶剂的检出限均为 $0.025\mathrm{mg / m^2}$ ，定量限均为 $0.05\mathrm{mg / m^2}$ 。

# 第二法 气相色谱-质谱法

# 9 原理

将食品接触材料及制品试样置于顶空瓶中，加热使待测组分达到液-气平衡，顶空进样器进样，采用气相色谱-质谱联用仪进行检测，外标法定量。

# 10 试剂和材料

# 10.1 试剂

同3.1。

# 10.2 标准品

同3.2。

# 10.3 标准溶液配制

10.3.1 单一标准物质储备液 $(200\mathrm{g / L})$ ：同3.3.1。  
10.3.2 非苯类溶剂混合标准中间液 $(10\mathrm{g / L})$ ：同3.3.2。

10.3.3 苯类溶剂混合标准中间液 $(10\mathrm{g / L})$ ：同3.3.3。  
10.3.4 混合标准中间液（非苯类溶剂 $5000\mathrm{mg / L}$ 、苯类溶剂 $500\mathrm{mg / L}$ )：分别移取 $25.0~\mathrm{mL}$ 非苯类溶剂混合标准中间液 $(10\mathrm{g / L})$ 、 $2.5\mathrm{mL}$ 苯类溶剂混合标准中间液 $(10\mathrm{g / L})$ 于 $50~\mathrm{mL}$ 容量瓶中，加 $N,N-$ 二甲基甲酰胺定容至刻度，混匀，将溶液转移至棕色玻璃容器中。所得混合标准中间液中非苯类溶剂质量浓度均为 $5000\mathrm{mg / L}$ ，苯类溶剂质量浓度均为 $500\mathrm{mg / L}$ 。于 $-18^{\circ}C$ 下避光保存，有效期6个月。  
10.3.5 混合标准系列中间液：分别移取 $0.20 \mathrm{~mL}, 0.40 \mathrm{~mL}, 1.0 \mathrm{~mL}, 2.0 \mathrm{~mL}, 5.0 \mathrm{~mL}, 10.0 \mathrm{~mL}$ 混合标准中间液（非苯类溶剂 $5000 \mathrm{mg} / \mathrm{L}$ 、苯类溶剂 $500 \mathrm{mg} / \mathrm{L}$ ）于6个 $10 \mathrm{~mL}$ 容量瓶中，加 $N, N-$ 二甲基甲酰胺定容至刻度，混匀，得到6个混合标准中间液。6个混合标准中间液中每种非苯类溶剂质量浓度依次为 $100 \mathrm{mg} / \mathrm{L}, 200 \mathrm{mg} / \mathrm{L}, 500 \mathrm{mg} / \mathrm{L}, 1000 \mathrm{mg} / \mathrm{L}, 2500 \mathrm{mg} / \mathrm{L}, 5000 \mathrm{mg} / \mathrm{L}$ ，每种苯类溶剂质量浓度依次为 $10 \mathrm{mg} / \mathrm{L}, 20 \mathrm{mg} / \mathrm{L}, 50 \mathrm{mg} / \mathrm{L}, 100 \mathrm{mg} / \mathrm{L}, 250 \mathrm{mg} / \mathrm{L}, 500 \mathrm{mg} / \mathrm{L}$ ，临用现配。  
10.3.6 混合标准系列工作液：分别用微量进样针准确移取 $10\mu \mathrm{L}$ 上述6个混合标准系列中间液于6个均装有空白基质的顶空瓶中，迅速封盖。所得待测体系中每种非苯类溶剂的质量分别为 $1\mu \mathrm{g}, 2\mu \mathrm{g}, 5\mu \mathrm{g}, 10\mu \mathrm{g}, 25\mu \mathrm{g}, 50\mu \mathrm{g}$ ，每种苯类溶剂质量分别为 $0.1\mu \mathrm{g}, 0.2\mu \mathrm{g}, 0.5\mu \mathrm{g}, 1\mu \mathrm{g}, 2.5\mu \mathrm{g}, 5\mu \mathrm{g}$ 。临用现配。

# 11 仪器和设备

11.1 气相色谱-质谱联用仪：配备顶空进样器、电子轰击源EI。  
11.2 同4.2。  
11.3 同4.3。  
11.4 同 4.4。  
11.5 同4.5。  
11.6 同4.6。

# 12 分析步骤

# 12.1 样品保存

同5.1。

# 12.2 试样制备

同5.2。

# 12.3 空白试验

同5.3。

# 12.4 仪器参考条件

# 12.4.1 顶空进样器参考条件

顶空进样器参考条件如下：

a）平衡温度： $80^{\circ}C$   
b）进样环温度： $90^{\circ}\mathrm{C}$   
c）传输线温度： $100^{\circ}\mathrm{C}$   
d) 顶空平衡时间: $30 \mathrm{~min}$ ;

e）环平衡时间： $0.05\mathrm{min}$   
f）加压时间： $0.2\mathrm{min}$   
g）进样时间： $0.5\mathrm{min}$

# 12.4.2 气相色谱-质谱参考条件

气相色谱参考条件如下：

a）色谱柱：聚乙二醇毛细管柱，长度 $30\mathrm{m}$ ，内径 $0.32\mathrm{mm}$ ，膜厚 $0.25\mu \mathrm{m}$ 或性能相当者；  
b）升温程序：初始温度 $50~\mathrm{^\circ C}$ 保持 $3\mathrm{min}$ ，以 $10^{\circ}\mathrm{C / min}$ 的升温速率升温至 $70^{\circ}\mathrm{C}$ 保持 $1\mathrm{min}$ ， $12^{\circ}\mathrm{C / min}$ 的速率升温至 $160^{\circ}\mathrm{C}$ 保持 $1\mathrm{min}$ ，后运行 $2\mathrm{min}$ ；  
c）进样口温度： $200^{\circ}C$   
d）离子源温度： $230^{\circ}C$   
e）载气：氦气，流速 $2.0\mathrm{mL / min}$

# 12.4.3 质谱参考条件

质谱参考条件如下：

a） 接口温度： $180^{\circ}\mathrm{C}$   
b）离子化方式：EI；  
c）离子源温度： $230^{\circ}C$   
d）离子化能量： $70\mathrm{eV}$   
e）溶剂延迟： $1.5\mathrm{min}$   
f) 扫描模式：SIM，具体参数见附录C中表C.1。

# 12.5 标准曲线的绘制

按照12.4的仪器参考条件，对混合标准系列工作液进行测定，分别以标准工作液中各目标溶剂的质量为横坐标，以对应的峰面积为纵坐标，绘制各目标溶剂的标准曲线，得到线性方程。混合标准工作溶液的色谱图参见附录B中图B.2。

# 12.6 定性测定

每种目标溶剂至少包括3个定性离子，且必须包括相对丰度超过基峰 $10\%$ 的分子离子；混合标准工作溶液的丰度比参见表C.1；在相同的试验条件下进行样品测定时，若试样中待测物色谱峰保留时间与相应的标准工作液中目标溶剂色谱峰保留时间偏差在 $\pm 0.5\%$ 范围内，扣除背景后的样品质谱图中所选择的离子均出现，且样品谱图中定性离子的相对丰度与浓度相近的标准工作液谱图中对应定性离子的相对丰度偏差不超过表1规定的范围，则可判断试样中存在相应的待测物。

表 1 离子相对丰度比最大允许误差  

<table><tr><td>相对离子丰度/%</td><td>&gt;50</td><td>20~50</td><td>10~20</td><td>≤10</td></tr><tr><td>允许的最大偏差/%</td><td>±10</td><td>±15</td><td>±20</td><td>±50</td></tr></table>

# 12.7 定量测定

按照12.4的仪器参考条件，对试样(12.2)、空白试验待测样(12.3)进行测定，由标准曲线得出各目标溶剂的质量。

# 13 分析结果的表述

同6。

# 14 精密度

在重复性条件下获得的两次独立测定结果的绝对差值不得超过算术平均值的 $20\%$ 。

# 15 其他

当取样面积为 $100\mathrm{cm}^2$ （以单面计)时，本方法对每种非苯类溶剂的检出限均为 $0.05\mathrm{mg / m^2}$ ，定量限均为 $0.1\mathrm{mg / m^2}$ 。每种苯类溶剂的检出限均为 $0.005\mathrm{mg / m^2}$ ，定量限均为 $0.01\mathrm{mg / m^2}$ 。

# 附录A

# 溶剂标准品基本信息

25种溶剂标准品的名称、CAS号、分子式、分类情况见表A.1。

表 A. 1 溶剂标准品基本信息表  

<table><tr><td>序号</td><td>名称</td><td>CAS号</td><td>分子式</td><td>分类</td></tr><tr><td>1</td><td>环己烷</td><td>110-82-7</td><td>C6H12</td><td rowspan="19">非苯类溶剂</td></tr><tr><td>2</td><td>甲基环己烷</td><td>108-87-2</td><td>C7H14</td></tr><tr><td>3</td><td>丙酮</td><td>67-64-1</td><td>C3H6O</td></tr><tr><td>4</td><td>乙酸乙酯</td><td>141-78-6</td><td>C4H8O2</td></tr><tr><td>5</td><td>甲醇</td><td>67-56-1</td><td>CH4O</td></tr><tr><td>6</td><td>乙酸异丙酯</td><td>108-21-4</td><td>C5H10O2</td></tr><tr><td>7</td><td>丁酮</td><td>78-93-3</td><td>C4H8O</td></tr><tr><td>8</td><td>异丙醇</td><td>67-63-0</td><td>C3H8O</td></tr><tr><td>9</td><td>乙醇</td><td>64-17-5</td><td>C2H6O</td></tr><tr><td>10</td><td>乙酸正丙酯</td><td>109-60-4</td><td>C5H10O2</td></tr><tr><td>11</td><td>4-甲基-2-戊酮</td><td>108-10-1</td><td>C6H12O</td></tr><tr><td>12</td><td>正丙醇</td><td>71-23-8</td><td>C3H8O</td></tr><tr><td>13</td><td>乙酸丁酯</td><td>123-86-4</td><td>C6H12O2</td></tr><tr><td>14</td><td>异丁醇</td><td>78-83-1</td><td>C4H10O</td></tr><tr><td>15</td><td>正丁醇</td><td>71-36-3</td><td>C4H10O</td></tr><tr><td>16</td><td>乙二醇甲醚醋酸酯</td><td>110-49-6</td><td>C5H10O3</td></tr><tr><td>17</td><td>丙二醇甲醚醋酸酯</td><td>108-65-6</td><td>C6H12O3</td></tr><tr><td>18</td><td>丙二醇甲醚</td><td>107-98-2</td><td>C4H10O2</td></tr><tr><td>19</td><td>丙二醇乙醚</td><td>1569-02-4</td><td>C5H12O2</td></tr><tr><td>20</td><td>苯</td><td>71-43-2</td><td>C6H6</td><td rowspan="6">苯类溶剂</td></tr><tr><td>21</td><td>甲苯</td><td>108-88-3</td><td>C7H8</td></tr><tr><td>22</td><td>乙苯</td><td>100-41-4</td><td>C8H10</td></tr><tr><td>23</td><td>邻二甲苯</td><td>95-47-6</td><td>C8H10</td></tr><tr><td>24</td><td>对二甲苯</td><td>106-42-3</td><td>C8H10</td></tr><tr><td>25</td><td>间二甲苯</td><td>108-38-3</td><td>C8H10</td></tr></table>

# 附录B

# 混合标准工作溶液色谱图

# B.1 溶剂残留标准溶液的典型气相色谱图见图B.1。

![](images/5fdb8093a69d93fdc059979bee9f5394d5be32aac812ec50686414281aaa6119.jpg)  
图B.1 溶剂残留混合标准工作液的气相色谱图

说明：

1—环己烷， $50~\mu \mathrm{g}$ ； 10—乙醇， $50~\mu \mathrm{g}$ ； 18—对二甲苯， $25~\mu \mathrm{g}$   
2—甲基环己烷， $50~\mu \mathrm{g}$ 11—乙酸正丙酯， $50~\mu \mathrm{g}$ 19—间二甲苯， $25~\mu \mathrm{g}$   
3—丙酮， $50~\mu \mathrm{g}$ 12—4-甲基-2-戊酮， $50~\mu \mathrm{g}$ ； 20—丙二醇甲醚， $50~\mu \mathrm{g}$   
4—乙酸乙酯， $50~\mu \mathrm{g}$ 13—甲苯， $25~\mu \mathrm{g}$ 21—正丁醇， $50~\mu \mathrm{g}$   
5—乙酸异丙酯， $50~\mu \mathrm{g}$ 14—正丙醇， $50~\mu \mathrm{g}$ 22邻二甲苯， $25~\mu \mathrm{g}$   
6—丁酮， $50~\mu \mathrm{g}$ 15—乙酸丁酯， $50~\mu \mathrm{g}$ 23—丙二醇乙醚， $50~\mu \mathrm{g}$   
7—甲醇， $50~\mu \mathrm{g}$ ； 16—异丁醇， $50~\mu \mathrm{g}$ ； 24—乙二醇甲醚醋酸酯， $50~\mu \mathrm{g}$   
8—苯， $25\mu \mathrm{g}$ ； 17—乙苯， $25~\mu \mathrm{g}$ ； 25—丙二醇甲醚醋酸酯， $50~\mu \mathrm{g}$ 。  
9——异丙醇， $50~\mu \mathrm{g}$ ；

B.2 溶剂残留标准溶液的总离子流图见图B.2。

![](images/c1a4cc52fc09164ab807b48ec0bc40fa412d9636134ad2c3f09d440b1e5c9ee1.jpg)  
图B.2 溶剂残留混合标准工作液的总离子流图

说明：

1——环己烷， $50~\mu \mathrm{g}$ ；  
2—甲基环己烷， $50~\mu \mathrm{g}$   
3—丙酮， $50~\mu \mathrm{g}$   
4—乙酸乙酯， $50~\mu \mathrm{g}$   
5—甲醇， $50~\mu \mathrm{g}$   
6—乙酸异丙酯， $50~\mu \mathrm{g}$   
7—丁酮， $50~\mu \mathrm{g}$   
8——异丙醇，50 $\mu$ g；  
9—乙醇， $50~\mu \mathrm{g}$

10—苯， $5\mu \mathrm{g}$   
11—乙酸正丙酯， $50~\mu \mathrm{g}$   
12—4-甲基-2-戊酮， $50~\mu \mathrm{g}$   
13—正丙醇， $50~\mu \mathrm{g}$   
14—甲苯， $5\mu \mathrm{g}$   
15—乙酸丁酯， $50~\mu \mathrm{g}$   
16——异丁醇， $50~\mu \mathrm{g}$ ；  
17—丙二醇甲醚， $50~\mu \mathrm{g}$

18—乙苯， $5\mu \mathrm{g}$   
19——对二甲苯， $5\mu \mathrm{g}$ ；  
21—正丁醇， $50~\mu \mathrm{g}$   
22—丙二醇乙醚， $50~\mu \mathrm{g}$   
23—邻二甲苯， $5\mu \mathrm{g}$   
24—丙二醇甲醚醋酸酯， $50~\mu \mathrm{g}$   
25—乙二醇甲醚醋酸酯， $50~\mu \mathrm{g}$

# 附录C

# 溶剂定量和定性离子表

25种溶剂定量离子和定性离子信息见表C.1。

表 C.1 溶剂定量离子和定性离子信息表  

<table><tr><td>序号</td><td>名称</td><td>定性离子</td><td>丰度比</td></tr><tr><td>1</td><td>环己烷</td><td>56*,84,41,69</td><td>100:84:65:37</td></tr><tr><td>2</td><td>甲基环己烷</td><td>83*,55,98,41</td><td>100:80:50:50</td></tr><tr><td>3</td><td>丙酮</td><td>43*,58,42</td><td>100:40:10</td></tr><tr><td>4</td><td>乙酸乙酯</td><td>43*,45,29,70</td><td>100:23:23:18</td></tr><tr><td>5</td><td>甲醇</td><td>31*,32,29</td><td>100:75:50</td></tr><tr><td>6</td><td>乙酸异丙酯</td><td>61*,87,59</td><td>100:64:43</td></tr><tr><td>7</td><td>丁酮</td><td>72*,29,57</td><td>100:66:30</td></tr><tr><td>8</td><td>异丙醇</td><td>45*,43,59</td><td>100:14:14</td></tr><tr><td>9</td><td>乙醇</td><td>31*,45,46,43</td><td>100:87:35:30</td></tr><tr><td>10</td><td>乙酸正丙酯</td><td>43*,61,73,42</td><td>100:35:19:15</td></tr><tr><td>11</td><td>4-甲基-2-戊酮</td><td>43*,58,85,100</td><td>100:31:15:13</td></tr><tr><td>12</td><td>正丙醇</td><td>31*,42,59,29</td><td>100:23:17:17</td></tr><tr><td>13</td><td>乙酸丁酯</td><td>43*,56,41,73</td><td>100:32:16:16</td></tr><tr><td>14</td><td>异丁醇</td><td>43*,41,42,33</td><td>100:70:68:44</td></tr><tr><td>15</td><td>正丁醇</td><td>56*,41,43,31</td><td>100:94:78:76</td></tr><tr><td>16</td><td>乙二醇甲醚醋酸酯</td><td>43*,45,58</td><td>100:52:42</td></tr><tr><td>17</td><td>丙二醇甲醚醋酸酯</td><td>43*,45,72</td><td>100:30:17</td></tr><tr><td>18</td><td>丙二醇甲醚</td><td>45*,47,31</td><td>100:41:15</td></tr><tr><td>19</td><td>丙二醇乙醚</td><td>45*,59,31</td><td>100:75:55</td></tr><tr><td>20</td><td>苯</td><td>78*,52,39</td><td>100:18:13</td></tr><tr><td>21</td><td>甲苯</td><td>91*,92,65</td><td>100:62:14</td></tr><tr><td>22</td><td>乙苯</td><td>91*,106,51</td><td>100:30:13</td></tr><tr><td>23</td><td>邻二甲苯</td><td>91*,106,105,51</td><td>100:60:24:15</td></tr><tr><td>24</td><td>对二甲苯</td><td>91*,106,105,51</td><td>100:60:30:10</td></tr><tr><td>25</td><td>间二甲苯</td><td>91*,106,105,51</td><td>100:61:30:12</td></tr><tr><td colspan="4">*定量离子。</td></tr></table>
