Repository: wei292224644/download_test

# 国家标准下载爬虫

从 **https://sppt.cfsa.net.cn:8086/db** 自动切换至「标准文本」、展开全部后，轮询所有下载按钮并保存到本地。

## 步骤说明

1. 打开上述网址（默认在「最新公告」）
2. 点击 **「标准文本」** 标签
3. 点击 **「展开全部>>」**
4. 查找页面上所有下载链接/按钮，逐个点击并保存文件

## 环境要求

- 使用 **uv** 做 Python 版本与依赖管理（见 [uv](https://docs.astral.sh/uv/)）
- 项目锁定 Python 3.12（`.python-version`），需 Playwright（Chromium）

## 安装与运行

```bash

# 进入项目目录
cd /Users/wwj/Desktop/self/download_gb

# 使用 uv 创建虚拟环境并安装依赖（会按 .python-version 使用 Python 3.12）
uv sync

# 安装 Playwright 浏览器（仅首次需要）
uv run playwright install chromium

File: _all_md/GB 31604.62-2025食品安全国家标准 食品接触材料及制品 N-亚硝胺类化合物迁移量和释放量的测定.md
# 食品安全国家标准

# 食品接触材料及制品 N-亚硝胺类化合物迁移量和释放量的测定

2025-03-16 发布

2025-09-16 实施

# 食品安全国家标准

# 食品接触材料及制品 N-亚硝胺类化合物迁移量和释放量的测定

# 1 范围

本标准规定了食品接触材料及制品中 $N\cdot$ 亚硝胺类化合物和 $N\cdot$ 亚硝胺可生成物的迁移量及释放量的测定方法。

本标准第一部分适用于食品接触用橡胶材料及制品中 $N\cdot$ 二甲基亚硝胺、 $N\cdot$ 亚硝基 $N\cdot$ 甲基乙胺、 $N\cdot$ 亚硝基二乙胺、 $N\cdot$ 亚硝基二异丙胺、 $N\cdot$ 亚硝基二正丙胺、 $N\cdot$ 亚硝基二异丁胺、 $N\cdot$ 亚硝基二正丁胺、 $N\cdot$ 亚硝基哌啶、 $N\cdot$ 亚硝基吡咯烷、 $N\cdot$ 亚硝基吗啉、 $N\cdot$ 亚硝基- $N\cdot$ 乙基苯胺、 $N\cdot$ 亚硝基- $N\cdot$ 甲基苯胺、 $N\cdot$ 亚硝基二异壬胺、 $N\cdot$ 亚硝基二环己基胺、 $N\cdot$ 亚硝基二苄胺等15种 $N\cdot$ 亚硝胺类化合物迁移量的测定，并且适用于食品接触用橡胶材料及制品中上述15种 $N\cdot$ 亚硝胺可生成物迁移量的测定。本标准第二部分适用于奶嘴中上述15种 $N\cdot$ 亚硝胺类化合物释放量的测定，并且适用于奶嘴中上述15种 $N\cdot$ 亚硝胺可生成物释放量的测定。

# 第一部分 $N$ -亚硝胺类化合物和 $N$ -亚硝胺可生成物迁移量的测定

# 第一法 气相色谱-质谱法

# 2 原理

迁移试验所得浸泡液中 $N$ -亚硝胺类化合物在碱性条件下经二氯甲烷萃取、浓缩后，采用气相色谱-质谱仪(GC-MS)测定，外标法定量，获得直接迁移出的 $N$ -亚硝胺类化合物迁移量。

迁移试验所得浸泡液中 $N$ -亚硝胺可生成物，在酸性条件下与人工唾液中的亚硝酸盐反应生成 $N$ -亚硝胺类化合物，反应生成的 $N$ -亚硝胺类化合物和直接迁移出的 $N$ -亚硝胺类化合物按上述步骤同步测定，获得 $N$ -亚硝胺可生成物和直接迁移出的 $N$ -亚硝胺类化合物二者迁移量之和。单种 $N$ -亚硝胺可生成物的迁移量由测得的二者迁移量之和减去直接迁移出的相应 $N$ -亚硝胺迁移量计算获得。

# 3 试剂与材料

除非另有说明，本方法所用试剂均为分析纯，水为GB/T6682规定的一级水。

# 3.1 试剂

3.1.1 二氯甲烷 $\mathrm{(CH_2Cl_2)}$ ：色谱纯。  
3.1.2 浓盐酸（HCl）。  
3.1.3 氢氧化钠 $\mathrm{(NaOH)}$ 。  
3.1.4 无水乙醇 $\mathrm{(C_2H_6O)}$ ：色谱纯。

3.1.5 冰醋酸 $(\mathrm{C}_2\mathrm{H}_4\mathrm{O}_2)$ ：优级纯。  
3.1.6 碳酸氢钠 $\mathrm{(NaHCO_3)}$   
3.1.7 氯化钠 $(\mathrm{NaCl})$ 。  
3.1.8 碳酸钾 $\mathrm{(K_2CO_3)}$   
3.1.9 亚硝酸钠 $\mathrm{(NaNO_2)}$

# 3.2 试剂配制

3.2.1 食品模拟物：按GB5009.156配制。   
3.2.2 $0.1\mathrm{mol} / \mathrm{L}$ 盐酸溶液：按GB5009.156配制。   
3.2.3 $0.1\mathrm{mol} / \mathrm{L}$ 氢氧化钠溶液：按GB5009.156配制。  
3.2.4 $1\mathrm{mol} / \mathrm{L}$ 盐酸溶液：量取盐酸 $83~\mathrm{mL}$ 缓慢加入 $500~\mathrm{mL}$ 水中，待溶液冷却至室温后，转移至 $1\mathrm{L}$ 容量瓶中，用水定容至刻度后，混匀。  
3.2.5 $5\mathrm{mol} / \mathrm{L}$ 氢氧化钠溶液：称取 $5.0\mathrm{g}$ 氢氧化钠于聚乙烯或聚四氟乙烯塑料烧杯中，加 $250~\mathrm{mL}$ 水溶解。冷却后，转移至塑料(PET除外)瓶中，待用。  
3.2.6 人工唾液：按GB5009.156配制，或采购市售人工唾液。

# 3.3 标准品/物质

15种 $N$ -亚硝胺类化合物标准物质：纯度均 $\geq 98\%$ ，具体信息见附录A中表A.1，或经国家认证并授予标准物质证书的标准物质。

# 3.4 标准溶液配制

3.4.1 15种 $N$ -亚硝胺类化合物混合标准储备液 $(100\mathrm{mg / L})$ ：准确称取15种 $N$ -亚硝胺类化合物标准物质各 $25\mathrm{mg}$ （精确至 $0.1\mathrm{mg}$ )，用无水乙醇溶解后转移至 $250~\mathrm{mL}$ 棕色容量瓶中，用乙醇定容至刻度，混匀。将溶液转移至棕色玻璃容器内， $-18^{\circ}C$ 避光保存，保存期6个月。  
3.4.2 $N$ -亚硝胺类化合物混合标准中间液 $(1.00\mathrm{mg / L})$ : 准确移取 15 种 $N$ -亚硝胺类化合物混合标准储备液 $(100\mathrm{mg / L})$ $1.00\mathrm{mL}$ 于 $100\mathrm{mL}$ 棕色容量瓶中, 用无水乙醇定容至刻度, 混匀。将溶液转移至棕色玻璃容器内, $-18^{\circ}C$ 避光保存, 保存期 3 个月。  
3.4.3 混合标准系列工作液：分别移取 $N$ -亚硝胺类化合物混合标准中间液 $(1.00\mathrm{mg / L})0.50\mathrm{mL}$ 、 $1.00\mathrm{mL},2.00\mathrm{mL},3.00\mathrm{mL},4.00\mathrm{mL},5.00\mathrm{mL}$ 于6个 $10~\mathrm{mL}$ 棕色容量瓶中，用无水乙醇定容至刻度，混匀。15种 $N$ -亚硝胺类化合物的质量浓度分别为 $0.0500\mathrm{mg / L},0.100\mathrm{mg / L},0.200\mathrm{mg / L},$ $0.300\mathrm{mg / L},0.400\mathrm{mg / L},0.500\mathrm{mg / L}$ 的混合标准系列工作溶液。临用现配。

# 4 仪器和设备

4.1 气相色谱仪-质谱仪(GC-MS)：配电子轰击源(EI源)。  
4.2 电子天平：感量分别为 $0.1\mathrm{g},0.1\mathrm{mg}$   
4.3 电热鼓风干燥箱。  
4.4 旋转蒸发仪：负压装置以及水冷设备。  
4.5 氮吹仪。  
4.6 pH计：精度0.1。  
4.7 微孔滤膜：尼龙，孔径 $0.22\mu \mathrm{m}$   
4.8 分液漏斗： $150~\mathrm{mL}$ ，配聚四氟乙烯塞。

# 5 分析步骤

# 5.1 迁移试验

食品接触材料及制品按照GB31604.1和GB5009.156的要求进行迁移试验。迁移试验中应避免使用橡胶材质的耗材和工具，如密封圈、手套、切割工具等。迁移试验所得浸泡液恢复至室温后应尽快进行测试。

# 5.2 试液的制备

# 5.2.1 $N$ -亚硝胺类化合物迁移量试液的制备

# 5.2.1.1 浸泡液的处理

按表1要求依次将规定体积的浸泡液、 $5\mathrm{mol} / \mathrm{L}$ 氢氧化钠溶液加入分液漏斗中，混匀；再加入表1中规定体积的水和乙醇，混匀。

表 1 $N$ -亚硝胺类化合物迁移量试液相关试剂用量表  

<table><tr><td rowspan="2">浸泡液种类</td><td colspan="4">移取体积/mL</td></tr><tr><td>浸泡液</td><td>5 mol/L氢氧化钠溶液</td><td>乙醇</td><td>水</td></tr><tr><td>水</td><td>40.0</td><td>1.0</td><td>20.0</td><td>39.0</td></tr><tr><td>4%(体积分数)乙酸</td><td>40.0</td><td>6.5</td><td>20.0</td><td>33.5</td></tr><tr><td>10%(体积分数)乙醇</td><td>40.0</td><td>1.0</td><td>16.0</td><td>43.0</td></tr><tr><td>20%(体积分数)乙醇</td><td>40.0</td><td>1.0</td><td>12.0</td><td>47.0</td></tr><tr><td>50%(体积分数)乙醇</td><td>40.0</td><td>1.0</td><td>0.0</td><td>59.0</td></tr><tr><td>95%(体积分数)乙醇</td><td>20.0</td><td>0.5</td><td>1.0</td><td>78.5</td></tr></table>

# 5.2.1.2 $N$ -亚硝胺类化合物的萃取和浓缩

向分液漏斗中加入二氯甲烷 $30.0\mathrm{mL}$ ，逆时针轻微摇晃漏斗，盖上盖子，剧烈振荡 $15\mathrm{s}$ （必要时放气)，打开盖子，静置分层，收集下层提取液。再用二氯甲烷 $30.0\mathrm{mL}$ 重复提取2次，合并提取液，摇匀。将提取液于 $18^{\circ}\mathrm{C}\sim 25^{\circ}\mathrm{C}$ 水浴温度下，减压旋转蒸发浓缩至约 $5\mathrm{mL}$ ，氮吹至 $0.8\mathrm{mL}\sim 0.9\mathrm{mL}$ ，转移至 $1.0~\mathrm{mL}$ 棕色容量瓶中，用无水乙醇定容，经微孔滤膜过滤后待测。

# 5.2.2 $N$ -亚硝胺类化合物和 $N$ -亚硝胺可生成物的迁移量之和试液的制备

# 5.2.2.1 浸泡液中 $N$ -亚硝胺可生成物的亚硝化反应及处理

按表2要求移取规定体积的各浸泡液、溶剂和试剂。将迁移试验所得浸泡液置于 $150~\mathrm{mL}$ 的具塞锥形瓶中，加入人工唾液。将锥形瓶置于电热鼓风干燥箱中， $40^{\circ}\mathrm{C}$ 恒温 $30\mathrm{min}$ 后取出，加入 $1\mathrm{mol} / \mathrm{L}$ 盐酸溶液，混匀。将锥形瓶重新置于电热鼓风干燥箱中， $40^{\circ}\mathrm{C}$ 反应 $30\mathrm{min}$ 后取出；加入 $5\mathrm{mol} / \mathrm{L}$ 氢氧化钠溶液，混匀。待试液冷却至室温后，转移至分液漏斗中，加入表2中规定体积的水和乙醇，混匀。

表 2 $N$ -亚硝胺可生成物迁移量试液相关试剂用量表  

<table><tr><td rowspan="2">浸泡液种类</td><td colspan="6">移取体积/mL</td></tr><tr><td>浸泡液</td><td>人工唾液</td><td>1 mol/L盐酸溶液</td><td>5 mol/L氢氧化钠溶液</td><td>乙醇</td><td>水</td></tr><tr><td>水</td><td>40.0</td><td>40.0</td><td>5.0</td><td>2.0</td><td>20.0</td><td>0.0</td></tr><tr><td>4%(体积分数)乙酸</td><td>40.0</td><td>40.0</td><td>5.0</td><td>7.5</td><td>20.0</td><td>0.0</td></tr><tr><td>10%(体积分数)乙醇</td><td>40.0</td><td>40.0</td><td>5.0</td><td>2.0</td><td>16.0</td><td>0.0</td></tr><tr><td>20%(体积分数)乙醇</td><td>40.0</td><td>40.0</td><td>5.0</td><td>2.0</td><td>12.0</td><td>0.0</td></tr><tr><td>50%(体积分数)乙醇</td><td>40.0</td><td>40.0</td><td>5.0</td><td>2.0</td><td>0.0</td><td>13.0</td></tr><tr><td>95%(体积分数)乙醇</td><td>20.0</td><td>20.0</td><td>2.5</td><td>1.0</td><td>1.0</td><td>55.5</td></tr></table>

# 5.2.2.2 $N$ -亚硝胺类化合物的萃取和浓缩

同5.2.1.2。

# 5.2.3 空白试液的制备

按5.1、5.2.1和5.2.2处理未与食品接触材料及制品接触的食品模拟物。

# 5.3 仪器参考条件

# 5.3.1 气相色谱参考条件

气相色谱参考条件如下：

a）色谱柱：改性聚乙二醇色谱柱， $30\mathrm{m}\times 0.25\mathrm{mm}$ （内径） $\times 0.32~\mu \mathrm{m}$ （膜厚)或性能相当者；  
b）进样口温度： $240^{\circ}\mathrm{C}$   
c）程序升温条件：初始温度 $60^{\circ}\mathrm{C}$ ，保留 $2\mathrm{min}$ ，以 $15^{\circ}\mathrm{C / min}$ 升至 $82^{\circ}\mathrm{C}$ ，以 $1^{\circ}\mathrm{C / min}$ 升至 $88^{\circ}\mathrm{C}$ ，以 $15^{\circ}\mathrm{C / min}$ 升至 $110^{\circ}\mathrm{C}$ ，保留 $7\mathrm{min}$ ，再以 $15^{\circ}\mathrm{C / min}$ 升至 $240^{\circ}\mathrm{C}$ ，保留 $7\mathrm{min}$ ；  
d）载气：氦气（纯度 $\geq 99.999\%$ ）；  
e) 流速: $1.2 \mathrm{~mL} / \mathrm{min}$ ;   
f）进样方式：不分流进样；  
g）进样体积： $1\mu \mathrm{L}$

# 5.3.2 质谱参考条件

质谱参考条件如下：

a） 接口温度： $250~^\circ \mathrm{C}$   
b）离子源温度： $250~^\circ \mathrm{C}$   
c） 电离方式：电子轰击源（EI源）；  
d）溶剂延迟： $5\mathrm{min}$   
e) 扫描模式：选择离子扫描(SIM)，离子参数见附录B中表B.1。

# 5.4 标准曲线的绘制

按照5.3所列仪器参考条件，对混合标准系列工作液依次进样测定。以混合标准系列工作液中 $N-$ 亚硝胺类化合物的质量浓度为横坐标，以对应的定量离子峰面积为纵坐标，绘制标准曲线。15种 $N-$ 亚硝胺类化合物标准工作溶液的色谱图见图B.1。

# 5.5 试样溶液的测定

# 5.5.1 定性测定

按照所列的仪器参考条件，测定试样溶液和混合标准系列工作液，若试液与标准溶液中待测物的质量色谱峰保留时间的偏差在 $\pm 0.5\%$ 范围内，并且在扣除背景后的试样质谱图中，所有定性离子均出现且信噪比 $\geqslant 3$ ，而且定性离子的相对丰度与浓度相当的标准工作溶液中对应物质的相对丰度偏差不超过表3规定，则可判断试样中存在相应的待测物。

表 3 定性时相对离子丰度的最大允许偏差  

<table><tr><td>相对离子丰度</td><td>&gt;50%</td><td>&lt;20%~50%</td><td>&lt;10%~20%</td><td>≤10%</td></tr><tr><td>最大允许偏差</td><td>±20%</td><td>±25%</td><td>±30%</td><td>±50%</td></tr></table>

# 5.5.2 定量测定

将试液和空白试液注入 GC-MS 中, 得到各 $N$ -亚硝胺类化合物的峰面积, 根据标准曲线得到试液中各 $N$ -亚硝胺类化合物的浓度。若各 $N$ -亚硝胺类化合物的含量超出标准曲线范围, 试液可适当稀释后, 重新测定。

# 5.5.3 $N$ -亚硝胺类化合物的定性确证

如果 $N$ -亚硝胺类化合物迁移总量超过产品标准的限量要求，应通过以下途径之一予以确认。

a）利用 $N$ -亚硝胺类化合物受紫外线照射分解的性质，将剩余的测试溶液转入透明进样瓶中，置于 $365\mathrm{nm}$ 紫外线下，距离灯管约 $24~\mathrm{cm}$ 的位置照射 $3\mathrm{h}$ 后，重新采用GC-MS测定。若照射后试液检出的 $N$ -亚硝胺类化合物对应色谱峰峰面积降低至原来峰面积的 $60\%$ 以下，则可确认为检出物质为相应的 $N$ -亚硝胺类化合物，否则可确定所检出化合物为假阳性。此方法不适用于 $N$ -亚硝基 $N$ -甲基苯胺和 $N$ -亚硝基 $N$ -乙基苯胺。  
b）参照5.5.3.a)的方法，采用气相色谱-热能分析仪法(GC-TEA)确认。

# 6 分析结果的表述

# 6.1 $N$ -亚硝胺类化合物迁移量的计算

# 6.1.1 食品接触材料及制品中单种 $N$ -亚硝胺特定迁移量的计算（以 $\mathrm{mg / kg}$ 表示）

食品接触材料及制品中单种 $N$ -亚硝胺特定迁移量以 $\mathrm{mg / kg}$ 表示时，按式(1)进行计算。

$$
X _ {\mathrm {a} 1} = \frac {\left(c _ {\mathrm {a}} - c _ {\mathrm {a} 0}\right) \times V _ {1}}{V _ {2}} \times \frac {V _ {3}}{S _ {1}} \times F \quad \dots \tag {1}
$$

式中：

$X_{\mathrm{a1}}$ ——单种 $N$ -亚硝胺的特定迁移量，单位为毫克每千克 $(\mathrm{mg / kg})$ ；

$c_{\mathrm{a}}$ ——迁移量试液中单种 $N$ -亚硝胺的含量，单位为毫克每升 $(\mathrm{mg / L})$ ；

$c_{\mathrm{a0}}$ ——迁移量空白试液中单种 $N$ -亚硝胺的含量，单位为毫克每升 $(\mathrm{mg / L})$ ；

$V_{1}$ ——迁移量试液的定容体积，单位为升 $(\mathrm{L})$

$V_{2}$ ——检测时浸泡液的移取体积，单位为升（L）；

$V_{3}$ ——迁移试验中试样浸泡液的体积，单位为升（L）；

$S_{1}$ ——迁移试验中试样与浸泡液接触的面积，单位为平方分米 $(\mathrm{dm}^2)$ ；

$F$ ——食品接触材料及制品在可预见使用情形下实际的接触面积与食品体积(质量)比(以下简称实际 $S / V$ )，单位为平方分米每千克 $(\mathrm{dm}^2 /\mathrm{kg})$ 。各种液态食品通常密度以 $1\mathrm{kg / L}$ 计将其体积换算为质量来计算实际 $S / V$ 。当实际 $S / V$ 已知时， $F$ 即为可预见使用情形下的最大 $S / V$ ；当实际 $S / V$ 未知时， $F$ 采用 $6\mathrm{dm}^2 /\mathrm{kg}$ ，即 $6\mathrm{dm}^2$ 食品接触材料及制品接触 $1\mathrm{kg}$ 食品。

结果保留3位有效数字。

# 6.1.2 密封制品类食品接触材料及制品中单种 $N$ -亚硝胺特定迁移量的计算（以 $\mathbf{mg}$ /件表示）

对盖子、密封圈、连接件等密封制品(以下简称密封制品)类食品接触材料及制品中单种N-亚硝胺特定迁移量以 $\mathrm{mg}/$ 件表示时，按式(2)计算，需注明采用的迁移试验方法、迁移试验中单个密封制品与食品模拟物接触的面积。

$$
X _ {\mathrm {a} 2} = \frac {\left(c _ {\mathrm {a}} - c _ {\mathrm {a} 0}\right) \times V _ {1}}{V _ {2}} \times \frac {V _ {3}}{n} \tag {2}
$$

式中：

$X_{\mathrm{a2}}$ ——单种 $N$ -亚硝胺的特定迁移量，单位为毫克每件 $(\mathrm{mg}/$ 件）；

$c_{\mathrm{a}}$ ——迁移量试液中单种 $N-$ 亚硝胺的含量，单位为毫克每升 $(\mathrm{mg / L})$

$c_{\mathrm{a0}}$ ——迁移量空白试液中单种 $N$ -亚硝胺的含量，单位为毫克每升 $(\mathrm{mg / L})$ ；

$V_{1}$ ——迁移量试液的定容体积，单位为升（L）；

$V_{2}$ ——检测时浸泡液的移取体积，单位为升（L）；

$V_{3}$ ——迁移试验中试样浸泡液的体积，单位为升（L）；

$n$ ——浸泡用密封制品的数量，单位为件。

结果保留3位有效数字。

# 6.2 单种 $N$ -亚硝胺可生成物迁移量（以相应的 $N$ -亚硝胺计）的计算

# 6.2.1 食品接触材料及制品中单种 $N$ -亚硝胺可生成物迁移量的计算（以 $\mathrm{mg / kg}$ 表示）

6.2.1.1 食品接触材料及制品单种 $N$ -亚硝胺及其可生成物特定迁移量之和以 $\mathrm{mg/kg}$ 表示时，按式(3)进行计算。

$$
X _ {\mathrm {b l}} = \frac {\left(c _ {\mathrm {b}} - c _ {\mathrm {b 0}}\right) \times V _ {1}}{V _ {2}} \times \frac {V _ {3}}{S _ {1}} \times F \quad \dots \tag {3}
$$

式中：

$X_{\mathrm{bl}}$ ——单种 $N$ -亚硝胺及其可生成物的特定迁移量之和，单位为毫克每千克 $(\mathrm{mg / kg})$ ；

$c_{\mathrm{b}}$ ——5.2.2所得试液中单种 $N$ -亚硝胺的含量，单位为毫克每升 $(\mathrm{mg / L})$ ；

$c_{\mathrm{b0}}$ ——5.2.2所得空白试液中单种 $N$ -亚硝胺的含量，单位为毫克每升 $(\mathrm{mg / L})$ ；

$V_{1}$ ——5.2.2所得试液的定容体积，单位为升（L）；

$V_{2}$ ——检测时浸泡液的移取体积，单位为升（L）；

$V_{3}$ ——迁移试验中试样浸泡液的体积，单位为升（L）：

$S_{1}$ ——迁移试验中试样与浸泡液接触的面积，单位为平方分米 $(\mathrm{dm}^2)$ ；

$F$ ——实际 $S / V$ ，单位为平方分米每千克 $(\mathrm{dm}^2 / \mathrm{kg})$ 。各种液态食品通常密度以 $1 \mathrm{~kg} / \mathrm{L}$ 计将其体积换算为质量来计算实际 $S / V$ 。当实际 $S / V$ 已知时， $F$ 即为可预见使用情形下的最大 $S / V$ ；当实际 $S / V$ 未知时， $F$ 采用 $6 \mathrm{dm}^2 / \mathrm{kg}$ ，即 $6 \mathrm{dm}^2$ 食品接触材料及制品接触 $1 \mathrm{~kg}$ 食品。

6.2.1.2 食品接触材料及制品单种 $N$ -亚硝胺可生成物特定迁移量以 $\mathrm{mg/kg}$ 表示时，按式(4)进行计算。

$$
X _ {\mathrm {c l}} = X _ {\mathrm {b l}} - X _ {\mathrm {a l}} \quad \dots \tag {4}
$$

式中：

$X_{\mathrm{c1}}$ ——单种 $N$ -亚硝胺可生成物的特定迁移量，单位为毫克每千克 $(\mathrm{mg / kg})$ ；

$X_{\mathrm{bl}}$ ——单种 $N$ -亚硝胺及其可生成物的特定迁移总量，单位为毫克每千克 $(\mathrm{mg / kg})$ ；

$X_{\mathrm{al}}$ ——单种 $N$ -亚硝胺的特定迁移量，单位为毫克每千克 $(\mathrm{mg / kg})$ 。

结果保留3位有效数字。

# 6.2.2 密封制品类食品接触材料及制品中单种 $N$ -亚硝胺可生成物迁移量的计算（以 $\mathrm{mg}$ /件表示）

6.2.2.1 当密封制品类食品接触材料及制品中单种 $N$ -亚硝胺及其可生成物特定迁移之和以 $\mathrm{mg}/$ 件表示时，按式(5)计算，需注明采用的迁移试验方法、迁移试验中单个密封制品与食品模拟物接触的面积。

$$
X _ {\mathrm {b} 2} = \frac {\left(c _ {\mathrm {b}} - c _ {\mathrm {b} 0}\right) \times V _ {1}}{V _ {2}} \times \frac {V _ {3}}{n} \tag {5}
$$

式中：

$X_{\mathrm{b2}}$ ——单种 $N$ -亚硝胺及其可生成物的特定迁移之和，单位为毫克每件 $(\mathrm{mg / }$ 件）；

$c_{\mathrm{b}}$ ——5.2.2所得试液中单种 $N$ -亚硝胺的含量，单位为毫克每升 $(\mathrm{mg / L})$

$c_{\mathrm{b0}}$ ——5.2.2所得试液空白试液中单种 $N\cdot$ 亚硝胺的含量，单位为毫克每升 $(\mathrm{mg / L})$

$V_{1}$ ——5.2.2所得试液的定容体积，单位为升（L）；

$V_{2}$ ——检测时浸泡液的移取体积，单位为升（L）；

$V_{3}$ ——迁移试验中试样浸泡液的体积，单位为升（L）；

$n$ ——浸泡用密封制品的数量，单位为件。

6.2.2.2 密封制品类食品接触材料及制品单种 $N$ -亚硝胺可生成物特定迁移量以 $\mathrm{mg}/$ 件表示时，按式（6）进行计算。

$$
X _ {\mathrm {c} 2} = X _ {\mathrm {b} 2} - X _ {\mathrm {a} 2} \quad \dots \tag {6}
$$

式中：

$X_{\mathrm{c2}}$ ——单种 $N$ -亚硝胺可生成物的特定迁移量，单位为毫克每件 $(\mathrm{mg}/$ 件）；

$X_{\mathrm{b2}}$ ——单种 $N$ -亚硝胺及其可生成物的特定迁移量之和，单位为毫克每件 $(\mathrm{mg}/$ 件）；

$X_{\mathrm{a2}}$ ——单种 $N$ -亚硝胺的特定迁移量，单位为毫克每件 $(\mathrm{mg}/$ 件）。

结果保留3位有效数字。

# 6.3 $N$ -亚硝胺类化合物迁移总量的计算

$N$ -亚硝胺类化合物迁移总量为各种 $N$ -亚硝胺的迁移量之和。若某种 $N$ -亚硝胺迁移量低于其检出限，应记录为“未检出”或“ND”，其值以零处理。

# 6.4 $N$ -亚硝胺可生成物迁移总量（以相应的 $N$ -亚硝胺类化合物计）的计算

$N$ -亚硝胺可生成物迁移总量为各种 $N$ -亚硝胺可生成物迁移量之和。若某种 $N$ -亚硝胺可生成物迁移量低于其检出限，应记录为“未检出”或“ND”，其值以零处理。

# 7 精密度

在重复性条件下获得的两次独立测定结果的绝对差值不应超过算术平均值的 $20\%$ 。

# 8 检出限和定量限

本方法对 $95\%$ （体积分数)乙醇浸泡液中单种 $N$ -亚硝胺含量的检出限均为 $1.3~\mu \mathrm{g / L}$ ，定量限均为 $2.50~\mu \mathrm{g / L}$ ，其他浸泡液中单种 $N$ -亚硝胺含量的检出限均为 $0.7~\mu \mathrm{g / L}$ ，定量限均为 $1.25~\mu \mathrm{g / L}$ 。在同种浸泡液中、指定的亚硝化条件下，若直接迁出的单种 $N$ -亚硝胺未检出时，单种 $N$ -亚硝胺可生成物(以相应的 $N$ -亚硝胺计)含量检出限和定量限与相应的 $N$ -亚硝胺类化合物含量的检出限和定量限相同。各 $N$ -亚硝胺类化合物和 $N$ -亚硝胺可生成物迁移量的检出限和定量限按第6章计算。

# 9 其他

试验过程中应遵循以下注意事项：

a) 分析所用二氯甲烷和无水乙醇浓缩 60 倍后, 不应检出任意一种 $N$ -亚硝胺类化合物 (即信噪比 $S / N < 3$ );  
b）各标准溶液配制时需在通风良好的环境下进行；  
c）混合标准系列工作液按5.5.3的要求处理至少 $14\mathrm{h}$ 后废弃，其他高浓度标准溶液用水稀释至 $0.5\mathrm{mg / L}$ 以下，按5.5.3的要求处理至少 $14\mathrm{h}$ 后废弃；  
d）试验过程中应避免橡胶材质的物品(如手套、密封垫、切割工具等)带来的污染。

# 第二法 气相色谱-热能分析仪法

# 10 原理

迁移试验所得浸泡液中 $N$ -亚硝胺类化合物在碱性条件下经二氯甲烷萃取、浓缩后，采用气相色谱-热能分析仪(GC-TEA)测定，外标法定量，获得直接迁移出的 $N$ -亚硝胺类化合物迁移量。

迁移试验所得浸泡液中 $N$ -亚硝胺可生成物，在酸性条件下与人工唾液中的亚硝酸盐反应生成 $N$ -亚硝胺类化合物，反应生成的 $N$ -亚硝胺类化合物和直接迁移出的 $N$ -亚硝胺类化合物按上述步骤同步测定，获得 $N$ -亚硝胺可生成物和直接迁移出的 $N$ -亚硝胺类化合物二者迁移量之和。单种 $N$ -亚硝胺可生成物的迁移量由测得的二者迁移量之和减去直接迁移出的相应 $N$ -亚硝胺类化合物迁移量计算获得。

# 11 试剂与材料

除非另有说明，本方法所用试剂均为分析纯，水为GB/T6682规定的一级水。

# 11.1 试剂

同3.1。

# 11.2 试剂配制

同3.2。

# 11.3 标准品/物质

同3.3。

# 11.4 标准溶液配制

11.4.1 15种 $N$ -亚硝胺类化合物混合标准储备液 $(100\mathrm{mg / L})$ ：同3.4.1。  
11.4.2 $N$ -亚硝胺类化合物混合标准中间液 $(1.00\mathrm{mg / L})$ ：同3.4.2。  
11.4.3 混合标准系列工作液：分别移取 $N$ -亚硝胺类化合物混合标准中间液 $(1.00\mathrm{mg / L})0.25\mathrm{mL}$ 、 $0.50~\mathrm{mL},1.00~\mathrm{mL},2.50~\mathrm{mL},5.00~\mathrm{mL}$ 于5个 $10~\mathrm{mL}$ 棕色容量瓶中，用无水乙醇定容至刻度，混匀。得到15种 $N$ -亚硝胺类化合物的质量浓度分别为 $0.0250\mathrm{mg / L},0.0500\mathrm{mg / L},0.100\mathrm{mg / L},0.250\mathrm{mg / L},$ $0.500\mathrm{mg / L}$ 的混合标准工作溶液。临用现配。

# 12 仪器和设备

12.1 气相色谱-热能分析仪(GC-TEA)。  
12.2 其他同 $4.2\sim 4.7$

# 13 分析步骤

# 13.1 迁移试验

同5.1。

# 13.2 试液的制备

同5.2。

# 13.3 仪器参考条件

# 13.3.1 气相色谱条件

气相色谱参考条件如下：

a）色谱柱：改性聚乙二醇色谱柱， $30\mathrm{m}\times 0.25\mathrm{mm}$ （内径） $\times 0.32~\mu \mathrm{m}$ （膜厚)或性能相当者；  
b）进样口温度： $170~^\circ \mathrm{C}$   
c）程序升温条件：初始温度 $60^{\circ}\mathrm{C}$ ，保留 $2\mathrm{min}$ ，以 $15^{\circ}\mathrm{C / min}$ 升至 $82^{\circ}\mathrm{C}$ ，以 $1^{\circ}\mathrm{C / min}$ 升至 $88^{\circ}\mathrm{C}$ ，以 $15^{\circ}\mathrm{C / min}$ 升至 $140^{\circ}\mathrm{C}$ ，保留 $7\mathrm{min}$ ，再以 $15^{\circ}\mathrm{C / min}$ 升至 $240^{\circ}\mathrm{C}$ ，保留 $7\mathrm{min}$ ；  
d）载气：氮气（纯度 $\geq 99.999\%$ ）；  
e) 流速: $1.2 \mathrm{~mL} / \mathrm{min}$ ;   
f）进样方式：不分流进样；  
g）进样体积： $2\mu \mathrm{L}$

# 13.3.2 热能分析仪条件

热能分析仪参考条件如下：

a） 接口温度： $250~\mathrm{^\circ C}$   
b）热解室温度： $500^{\circ}\mathrm{C}$   
c） 真空度： $59.8\mathrm{Pa}\sim 66.5\mathrm{Pa}$   
d) 氧气压力: $13.79 \mathrm{kPa}$ ;   
e）臭氧水平：244。

# 13.4 标准曲线的绘制

按照13.3所列的仪器参考条件，对混合标准系列工作液依次进样测定。以混合标准系列工作液中 $N$ -亚硝胺类化合物的质量浓度为横坐标，以对应的峰面积为纵坐标，绘制标准曲线。15种 $N$ -亚硝胺类化合物标准工作溶液的色谱图见附录C中图C.1。

# 13.5 试样溶液的测定

# 13.5.1 定性测定

按照13.3所列的仪器参考条件，测定试样溶液和混合标准系列工作液，若试液与标准溶液中待测物色谱峰保留时间的偏差在 $\pm 0.5\%$ 范围内，则可判断试样中存在相应的待测物。

# 13.5.2 定量测定

将试液和空白试液注入GC-TEA中，得到各 $N$ -亚硝胺类化合物的峰面积，根据标准曲线得到试液中各 $N$ -亚硝胺类化合物的浓度。若各 $N$ -亚硝胺类化合物的含量超出标准曲线范围，试液可适当稀释后，重新测定。

# 13.5.3 $N$ -亚硝胺类化合物的定性确证

同5.5.3b)。

# 14 分析结果的表述

同第6章。

# 15 精密度

同第7章。

# 16 检出限和定量限

本方法对 $95\%$ （体积分数)乙醇浸泡液中单种 $N$ -亚硝胺的检出限均为 $0.7~\mu \mathrm{g / L}$ ，定量限均为1.25 $\mu \mathrm{g} / \mathrm{L}$ ，其他浸泡液中单种 $N$ -亚硝胺的检出限均为 $0.4~\mu \mathrm{g / L}$ ，定量限均为 $0.625~\mu \mathrm{g / L}$ 。在同种浸泡液中、指定的亚硝化条件下，若直接迁出的单种 $N$ -亚硝胺未检出时，单种 $N$ -亚硝胺可生成物（以相应的 $N$ -亚硝胺计)含量检出限和定量限与相应的 $N$ -亚硝胺含量的检出限和定量限相同。各 $N$ -亚硝胺类化合物迁移量的检出限和定量限按第6章进行计算。

# 17 其他

同第9章。

# 第二部分 奶嘴中 $N$ -亚硝胺类化合物及 $N$ -亚硝胺可生成物释放量的测定

# 第一法 气相色谱-质谱法

# 18 原理

释放量试液中 $N$ -亚硝胺类化合物在碱性条件下经二氯甲烷萃取、浓缩后，采用GC-MS测定，外标法定量，获得直接释放出的 $N$ -亚硝胺类化合物释放量。

释放量试液中 $N$ -亚硝胺可生成物，在酸性条件下与人工唾液中的亚硝酸盐反应生成 $N$ -亚硝胺类化合物，反应生成的 $N$ -亚硝胺类化合物和直接释放出的 $N$ -亚硝胺类化合物按上述步骤同步测定，获得 $N$ -亚硝胺可生成物及 $N$ -亚硝胺类化合物的释放量之和。单种 $N$ -亚硝胺可生成物的释放量由二者释放量之和减去直接释放出的相应 $N$ -亚硝胺释放量计算获得。

# 19 试剂与材料

除非另有说明，本方法所用试剂均为分析纯，水为GB/T6682规定的一级水。

# 19.1 试剂

同3.1。

# 19.2 试剂配制

同3.2。

# 19.3 标准品/物质

同3.3。

# 19.4 标准溶液配制

同3.4。

# 20 仪器和设备

同第4章。

# 21 分析步骤

# 21.1 试样的预处理

使用前有清洗或特殊处理要求的试样，按照标签或说明书上的要求进行清洗或处理。选择同一批次的奶嘴，制备2份试样，1份用于 $N\cdot$ 亚硝胺类化合物释放量的检测，另1份用于 $N\cdot$ 亚硝胺可生成物释放量的检测。每份试样均沿着主轴裁切切成近似对称的小块，称取 $10\mathrm{g}$ （精确至 $0.1\mathrm{g})$ 试样加入至烧杯中，加入 $300~\mathrm{mL}$ 水，确保每片试样均完全浸入水中，煮沸 $10\mathrm{min}$ 。用镊子将试样从水中取出，并摇落多余的水，立即转入 $50~\mathrm{mL}$ 磨口锥形瓶。

# 21.2 试液的制备

# 21.2.1 $N$ -亚硝胺类化合物释放量试液的制备

# 21.2.1.1 浸泡液的制备与处理

加入 $40~\mathrm{mL}$ 人工唾液于磨口锥形瓶中，轻轻摇晃以确保每片试样均完全浸没在溶液中。将锥形瓶置于 $40^{\circ}\mathrm{C}$ 电热鼓风干燥箱中，释放 $24\mathrm{h}$ 后取出，摇动3次，打开瓶塞，用镊子取出试样。加入 $1.0~\mathrm{mL}$ $5\mathrm{mol} / \mathrm{L}$ 氢氧化钠溶液，摇匀。待试液冷却至室温之后转移至分液漏斗中，加入 $39~\mathrm{mL}$ 水和 $20~\mathrm{mL}$ 无水乙醇，摇匀静置。

# 21.2.1.2 $N$ -亚硝胺类化合物的萃取和浓缩

同5.2.1.2。

# 21.2.2 $N$ -亚硝胺类化合物和 $N$ -亚硝胺可生成物的释放量之和试液的制备

# 21.2.2.1 浸泡液的处理

加入 $40.0\mathrm{mL}$ 人工唾液于磨口锥形瓶中，轻轻摇晃以确保每片试样均完全浸没在溶液中。将锥形瓶置于 $40^{\circ}\mathrm{C}$ 电热鼓风干燥箱中，释放 $24\mathrm{h}$ 后取出，摇动3次，打开瓶塞，用镊子取出试样。加入 $5.0\mathrm{mL}1\mathrm{mol / L}$ 盐酸溶液，摇动3次混匀。将锥形瓶重新置于电热鼓风干燥箱中， $40^{\circ}\mathrm{C}$ 反应 $30\mathrm{min}$ 后取出；加入 $2.0\mathrm{mL}5\mathrm{mol / L}$ 氢氧化钠溶液混匀，终止反应。待试液冷却至室温后转移至分液漏斗中，加入 $33.0\mathrm{mL}$ 水、 $20.0\mathrm{mL}$ 无水乙醇，摇匀静置。

# 21.2.2.2 $N$ -亚硝胺类化合物的萃取和浓缩

同5.2.1.2。

# 21.2.3 空白试液的制备

按21.2.1和21.2.2处理未与奶嘴接触的人工唾液。

# 21.3 仪器参考条件

同5.3。

# 21.4 标准曲线的绘制

同5.4。

# 21.5 试样溶液的测定

同5.5。

# 22 分析结果的表述

# 22.1 试样中单种 $N$ -亚硝胺释放量的计算

试样中单种 $N$ -亚硝胺的释放量，按式(7)进行计算：

$$
M _ {\mathrm {d}} = \frac {\left(c _ {\mathrm {d}} - c _ {\mathrm {d 0}}\right) \times V \times 1 0 0 0}{m \times 1 0 0 0} \tag {7}
$$

$M_{\mathrm{d}}$ ——单种 $N$ -亚硝胺的释放量，单位为毫克每千克 $(\mathrm{mg / kg})$ ；

$c_{\mathrm{d}}$ ——释放量试液中单种 $N-$ 亚硝胺的含量，单位为毫克每升 $(\mathrm{mg / L})$

$c_{\mathrm{d0}}$ ——释放量空白试液中单种 $N-$ 亚硝胺的含量，单位为毫克每升 $(\mathrm{mg / L})$

$V$ ——释放量试液的定容体积，单位为毫升 $(\mathrm{mL})$ ；

1000——单位换算系数；

$m$ ——取样的质量，单位为克 $(\mathrm{g})$ 。

结果保留3位有效数字。

# 22.2 试样中单种 $N$ -亚硝胺可生成物释放量（以相应的 $N$ -亚硝胺计）的计算

22.2.1 试样中单种 $N$ -亚硝胺及其可生成物释放量之和以 $\mathrm{mg / kg}$ 表示时，按式(8)进行计算。

$$
M _ {\mathrm {e}} = \frac {\left(c _ {\mathrm {e}} - c _ {\mathrm {e 0}}\right) \times V \times 1 0 0 0}{m \times 1 0 0 0} \tag {8}
$$

$M_{\mathrm{e}}$ ——单种 $N$ -亚硝胺及其可生成物的释放量之和，单位为毫克每千克 $(\mathrm{mg / kg})$ ；

$c_{\mathrm{e}}$ ——释放量之和试液中单种 $N$ -亚硝胺的含量，单位为毫克每升 $(\mathrm{mg / L})$ ；

$c_{\mathrm{e0}}$ ——释放量之和空白试液中单种 $N$ -亚硝胺的含量，单位为毫克每升 $(\mathrm{mg / L})$ ；

V ——释放量之和试液的定容体积，单位为毫升 $(\mathrm{mL})$ ；

1000 单位换算系数；

$m$ ——取样的质量，单位为克 $(\mathrm{g})$ 。

22.2.2 试样中单种 $N$ -亚硝胺可生成物释放量以 $\mathrm{mg / kg}$ 表示时，按式(9)进行计算。

$$
M _ {\mathrm {f}} = M _ {\mathrm {e}} - M _ {\mathrm {d}} \quad \dots \tag {9}
$$

式中：

$M_{\mathrm{f}}$ ——单种 $N$ -亚硝胺可生成物的释放量，单位为毫克每千克 $(\mathrm{mg / kg})$ ；

$M_{\mathrm{e}}$ ——单种 $N$ -亚硝胺及其可生成物的释放量之和，单位为毫克每千克 $(\mathrm{mg / kg})$ ；

$M_{\mathrm{d}}$ ——单种 $N$ -亚硝胺的释放量，单位为毫克每千克 $(\mathrm{mg / kg})$ 。

结果保留3位有效数字。

# 22.3 $N$ -亚硝胺类化合物释放量总量的计算

$N-$ 亚硝胺类化合物释放总量为各种 $N-$ 亚硝胺的释放量之和。若某种 $N-$ 亚硝胺释放量低于其检出限，应记录为“未检出”或“ND”，其值以零处理。

# 22.4 $N$ -亚硝胺可生成物释放量总量（以相应的 $N$ -亚硝胺类化合物计）的计算

$N$ -亚硝胺可生成物释放总量为各种 $N$ -亚硝胺可生成物释放量之和。若某种 $N$ -亚硝胺可生成物释放量低于其检出限，应记录为“未检出”或“ND”，其值以零处理。

# 23 精密度

同第7章。

# 24 检出限和定量限

当取样量为 $10\mathrm{g}$ 、定容体积为 $1.0~\mathrm{mL}$ 时，本方法对15种 $N$ -亚硝胺类化合物释放量的检出限均为 $2.5\mu \mathrm{g / kg}$ ，定量限均为 $5.00\mu \mathrm{g / kg}$ 。在指定的亚硝化条件下，若直接释放出的单种 $N$ -亚硝胺未检出时，单种的 $N$ -亚硝胺可生成物(以相应的 $N$ -亚硝胺计)的释放量检出限均为 $2.5\mu \mathrm{g / kg}$ ，定量限均为 $5.00\mu \mathrm{g / kg}$ 。

# 25 其他

同第9章。

# 第二法 气相色谱-热能分析仪法

# 26 原理

释放量试液中 $N$ -亚硝胺类化合物在碱性条件下经二氯甲烷萃取、浓缩后，采用GC-TEA测定，外标法定量，获得直接释放出的 $N$ -亚硝胺类化合物释放量。

释放量试液中 $N$ -亚硝胺可生成物，在酸性条件下与人工唾液中的亚硝酸盐反应生成 $N$ -亚硝胺类化合物，反应生成的 $N$ -亚硝胺类化合物和直接释放出的 $N$ -亚硝胺类化合物按上述步骤同步测定，获得 $N$ -亚硝胺可生成物及 $N$ -亚硝胺类化合物的释放量之和。单种 $N$ -亚硝胺可生成物的释放量由二者释放量之和减去直接释放出的相应 $N$ -亚硝胺释放量计算获得。

# 27 试剂与材料

除非另有说明，本方法所用试剂均为分析纯，水为GB/T6682规定的一级水。

# 27.1 试剂

同3.1。

# 27.2 试剂配制

同3.2。

# 27.3 标准品/物质

同3.3。

# 27.4 标准溶液配制

同11.4。

# 28 仪器和设备

同第12章。

# 29 分析步骤

# 29.1 试样的预处理

同21.1。

# 29.2 试液的制备

同21.2。

# 29.3 仪器参考条件

同13.3。

# 29.4 标准曲线的绘制

同13.4。

# 29.5 试样溶液的测定

同13.5。

# 30 分析结果的表述

同第22章。

# 31 精密度

同第7章。

# 32 检出限和定量限

当取样量为 $10\mathrm{g}$ 、定容体积为 $1.0~\mathrm{mL}$ 时，本方法对15种 $N$ -亚硝胺类化合物释放量的检出限均为 $1.3\mu \mathrm{g / kg}$ ，定量限均为 $2.50~\mu \mathrm{g / kg}$ 。在指定的亚硝化条件下，若直接释放出的单种 $N$ -亚硝胺未检出时，单种的 $N$ -亚硝胺可生成物(以相应的 $N$ -亚硝胺计)的释放量检出限均为 $1.3\mu \mathrm{g / kg}$ ，定量限均为 $2.50~\mu \mathrm{g / kg}$ 。

# 33 其他

同第9章。

# 附录A

# 15种 $N$ -亚硝胺类化合物标准物质信息

15种 $N\cdot$ 亚硝胺类化合物标准物质信息见表A.1。

表 A.1 15 种 $N$ -亚硝胺类化合物的中英文名称、英文缩写、CAS 号和分子式  

<table><tr><td>序号</td><td>名称</td><td>英文名称</td><td>英文缩写</td><td>CAS号</td><td>分子式</td></tr><tr><td>1</td><td>N-二甲基亚硝胺</td><td>N-Nitrosodimethylamine</td><td>NDMA</td><td>62-75-9</td><td>C2H6N2O</td></tr><tr><td>2</td><td>N-亚硝基-N-甲基乙胺</td><td>N-Methyl-N-nitrosoethylamin</td><td>NMEA</td><td>10595-95-6</td><td>C3H8N2O</td></tr><tr><td>3</td><td>N-亚硝基二乙胺</td><td>N-Nitrosodiethylamine</td><td>NDEA</td><td>55-18-5</td><td>C4H10N2O</td></tr><tr><td>4</td><td>N-亚硝基二异丙胺</td><td>N-Nitrodiisopropylamine</td><td>NDiPA</td><td>601-77-4</td><td>C6H14N2O</td></tr><tr><td>5</td><td>N-亚硝基二正丙胺</td><td>N-Nitrosodipropylamine</td><td>NDPA</td><td>621-64-7</td><td>C6H14N2O</td></tr><tr><td>6</td><td>N-亚硝基二异丁胺</td><td>N-nitrosodisobutylamine</td><td>NDiBA</td><td>997-95-5</td><td>C8H18N2O</td></tr><tr><td>7</td><td>N-亚硝基二正丁胺</td><td>N-Nitrosodibutylamine</td><td>NDBA</td><td>924-16-3</td><td>C8H18N2O</td></tr><tr><td>8</td><td>N-亚硝基哌啶</td><td>N-Nitrosopiperidine</td><td>NPIP</td><td>100-75-4</td><td>C5H10N2O</td></tr><tr><td>9</td><td>N-亚硝基吡咯烷</td><td>N-Nitrosopyrrolidine</td><td>NPYR</td><td>930-55-2</td><td>C4H8N2O</td></tr><tr><td>10</td><td>N-亚硝基吗啉</td><td>N-Nitrosomorpholine</td><td>NMOR</td><td>59-89-2</td><td>C4H8N2O2</td></tr><tr><td>11</td><td>N-亚硝基-N-乙基苯胺</td><td>N-ethyl-N-phenylnitrous amide</td><td>NEPhA</td><td>612-64-6</td><td>C8H10N2O</td></tr><tr><td>12</td><td>N-亚硝基-N-甲基苯胺</td><td>N-methyl-N-phenylnitrous amide</td><td>NMPhA</td><td>614-00-6</td><td>C7H8N2O</td></tr><tr><td>13</td><td>N-亚硝基二异壬胺</td><td>N-nitrosodiiisononylamine</td><td>NDiNA</td><td>1207995-62-7</td><td>C18H38N2O</td></tr><tr><td>14</td><td>N-亚硝基二环己基胺</td><td>N-nitrosodicyclohexylamine</td><td>NDCHA</td><td>947-92-2</td><td>C12H22N2O</td></tr><tr><td>15</td><td>N-亚硝基二苄胺</td><td>N-Nitrosodibenzylamine</td><td>NDBzA</td><td>5336-53-8</td><td>C14H14N2O</td></tr></table>

# 附录B

# $N$ -亚硝胺类化合物的选择离子信息及典型 GC-MS 谱图

B.1 15种 $N$ -亚硝胺类化合物GC-MS法选择离子信息见表B.1。

表 B.1 15 种 $\mathbf{N}$ -亚硝胺类化合物定性和定量离子信息汇总表  

<table><tr><td>序号</td><td>名称</td><td>英文缩写</td><td>定量离子(m/z)</td><td>定性离子(m/z)</td></tr><tr><td>1</td><td>N-二甲基亚硝胺</td><td>NDMA</td><td>74</td><td>42、43、75</td></tr><tr><td>2</td><td>N-亚硝基-N-甲基乙胺</td><td>NMEA</td><td>88</td><td>42、43、56、57</td></tr><tr><td>3</td><td>N-亚硝基二乙胺</td><td>NDEA</td><td>102</td><td>42、44、56、57</td></tr><tr><td>4</td><td>N-亚硝基二异丙胺</td><td>NDiPA</td><td>130</td><td>43、58、70、88</td></tr><tr><td>5</td><td>N-亚硝基二正丙胺</td><td>NDPA</td><td>130</td><td>43、58、70、113</td></tr><tr><td>6</td><td>N-亚硝基二异丁胺</td><td>NDiBA</td><td>84</td><td>43、57、115、158</td></tr><tr><td>7</td><td>N-亚硝基二正丁胺</td><td>NDBA</td><td>84</td><td>43、57、116、158</td></tr><tr><td>8</td><td>N-亚硝基哌啶</td><td>NPIP</td><td>114</td><td>42、55、56、84</td></tr><tr><td>9</td><td>N-亚硝基吡咯烷</td><td>NPYR</td><td>100</td><td>41、43、69、70</td></tr><tr><td>10</td><td>N-亚硝基吗啉</td><td>NMOR</td><td>116</td><td>42、56、57、86</td></tr><tr><td>11</td><td>N-亚硝基-N-乙基苯胺</td><td>NEPhA</td><td>121</td><td>77、79、106、107</td></tr><tr><td>12</td><td>N-亚硝基-N-甲基苯胺</td><td>NMPhA</td><td>106</td><td>51、77、79、107</td></tr><tr><td>13</td><td>N-亚硝基二异壬胺</td><td>NDiNA</td><td>169</td><td>44、57、113、225</td></tr><tr><td>14</td><td>N-亚硝基二环己基胺</td><td>NDCHA</td><td>83</td><td>55、98、129、210</td></tr><tr><td>15</td><td>N-亚硝基二苄胺</td><td>NDBzA</td><td>91</td><td>65、181、226</td></tr></table>

B.2 15种 $N$ -亚硝胺类化合物混合标准工作液的典型GC-MS总离子流图见图B.1。

![](images/6aade2b07f9d2c60020ac23102b697df19a9b1d61b4e09de359384acea569646.jpg)  
图B.1 乙醇中15种 $N$ -亚硝胺类化合物混合标准工作液的GC-MS总离子流色谱图 $(5.00\mathrm{mg / L})$

标引序号说明：

1 NDMA;   
2 NMEA;   
3NDEA;   
4 NDiPA;   
5NDPA;   
6 NDiBA;   
7NDBA;   
8 ——NMPhA;

9 NEPhA;  
10—NPIP;   
11—NPYR;   
12—NMOR;   
13—NDiNA；  
14—NDCHA;   
15—NDBzA。

# 附录C

# 气相色谱-热能分析色谱图

15种 $N$ -亚硝胺类化合物混合标准工作液的典型GC-TEA色谱图见图C.1。

![](images/aca72ffb20f47386c5c2d0cd53dcce8ee4c77fff36b4cb6b93d3a7da24bd8a6b.jpg)  
图C.1 乙醇中 $N$ -亚硝胺类化合物混合标准工作液的GC-TEA色谱图 $(0.25\mathrm{mg / L})$

标引序号说明：  
1—NDMA; 9—NPYR；  
2 NMEA; 10—NMOR;   
3NDEA; 11—NEPhA;   
4—NDiPA; 12—NMPHa;   
5—NDPA; 13—NDiNA;   
6—NDiBA; 14—NDCHA；  
7NDBA; 15—NDBzA。  
8 NPIP;

File: _all_md/GB 31604.63-2025食品安全国家标准 食品接触材料及制品 4,4’-联苯二酚和1,1’-磺酰基二（4-氯苯）迁移量的测定.md
# 食品安全国家标准

# 食品接触材料及制品 4,4'-联苯二酚和 1,1'-磺酰基二(4-氯苯)迁移量的测定

2025-03-16 发布

2025-09-16 实施

# 食品安全国家标准

# 食品接触材料及制品 $4,4^{\prime}$ -联苯二酚和

# 1,1'-磺酰基二(4-氯苯)迁移量的测定

# 1 范围

本标准规定了食品接触材料及制品中 $4,4^{\prime}$ -联苯二酚和1， $1^{\prime}$ -磺酰基二(4-氯苯)迁移量的测定方法。

本标准适用于塑料、涂层类食品接触材料及制品中 $4,4^{\prime}$ -联苯二酚和 $1,1^{\prime}$ -磺酰基二(4-氯苯)迁移量的测定。

# 2 原理

食品接触材料及制品进行迁移试验后，水、 $4\%$ （体积分数)乙酸、 $10\%$ （体积分数)乙醇、 $20\%$ （体积分数)乙醇、 $50\%$ （体积分数)乙醇食品模拟物经过滤后直接进样；化学替代溶剂 $95\%$ （体积分数)乙醇、异辛烷氮吹后，用乙腈-水溶液复溶，过滤后进样；玉米油食品模拟物由乙腈萃取后，经固相柱萃取。采用液相色谱法检测，外标法定量。

# 第一部分 水基食品模拟物和化学替代溶剂中 $4,4^{\prime}$ -联苯二酚和1， $1^{\prime}$ -磺酰基二(4-氯苯)迁移量的测定

# 3 试剂和材料

除非另有说明，本方法所用试剂均为分析纯，水为GB/T6682规定的一级水。

# 3.1 试剂

3.1.1 冰乙酸 $(\mathrm{C}_2\mathrm{H}_4\mathrm{O}_2)$ 。  
3.1.2 无水乙醇 $\mathrm{(C_2H_6O)}$ 。  
3.1.3 $95\%$ 乙醇 $\mathrm{(C_2H_6O)}$ 。  
3.1.4 异辛烷 $\mathrm{(C_8H_{18})}$   
3.1.5 甲醇 $\mathrm{(CH_4O)}$ ：色谱纯。  
3.1.6 乙腈 $\mathrm{(C_2H_3N)}$ ：色谱纯。  
3.1.7 二甲基亚砜 $\mathrm{(C_2H_6OS)}$ 。  
3.1.8 丙酮 $\mathrm{(C_3H_6O)}$ 。

# 3.2 试剂配制

3.2.1 $4\%$ 乙酸溶液、 $10\%$ 乙醇溶液、 $20\%$ 乙醇溶液、 $50\%$ 乙醇溶液的配制按GB5009.156操作。  
3.2.2 乙腈-水溶液 $(1 + 1)$ ：将乙腈和水按 $1:1$ 的体积比混合均匀。

# 3.3 标准品

3.3.1 $4,4^{\prime}$ -联苯二酚 $\mathrm{(C_{12}H_{10}O_2}$ ，CAS号：92-88-6)：纯度 $\geq 98\%$ ，或经国家认证并授予标准物质证书的标准物质/标准样品。  
3.3.2 $1,1^{\prime}$ -磺酰基二(4-氯苯)( $\mathrm{C_{12}H_8Cl_2O_2S}$ ,CAS号：80-07-9)：纯度 $\geqslant 98\%$ ，或经国家认证并授予标准物质证书的标准物质/标准样品。

# 3.4 标准溶液配制

# 3.4.1 标准储备液（ $1000\mathrm{mg / L}$ ）

准确称取 $4,4^{\prime}$ -联苯二酚和 $1,1^{\prime}$ -磺酰基二(4-氯苯)标准品各 $50~\mathrm{mg}$ (精确至 $0.1\mathrm{mg}$ ), 分别用甲醇溶解后转移至2个 $50~\mathrm{mL}$ 容量瓶中, 用甲醇定容至刻度, 混匀。将溶液转移至棕色玻璃容器中, 于 $4^{\circ}\mathrm{C}$ 下避光密闭保存, 有效期为6个月。

# 3.4.2 $4,4^{\prime}$ -联苯二酚标准中间液A(50mg/L)

吸取 $5.0\mathrm{mL}4,4^{\prime}$ -联苯二酚的标准储备液 $(1000\mathrm{mg / L})$ 于 $100~\mathrm{mL}$ 容量瓶中，用丙酮定容至刻度，混匀，得到 $4,4^{\prime}$ -联苯二酚标准中间液A，质量浓度为 $50.0\mathrm{mg / L}$ 。将溶液转移至棕色玻璃容器中，于 $4^{\circ}\mathrm{C}$ 下避光密闭保存，有效期为3个月。

# 3.4.3 混合标准中间液 $\mathbf{A}(5\mathrm{mg} / \mathrm{L})$

分别吸取 $0.5\mathrm{mL}4,4^{\prime}$ -联苯二酚和 $1,1^{\prime}$ -磺酰基二(4-氯苯)的标准储备液 $(1000\mathrm{mg / L})$ 于 $100~\mathrm{mL}$ 容量瓶中，用丙酮定容至刻度，混匀，得到混合标准中间液A，两个物质的质量浓度均为 $5.0~\mathrm{mg / L}$ 。将溶液转移至棕色玻璃容器中，于 $4^{\circ}\mathrm{C}$ 下避光密闭保存，有效期为3个月。

# 3.4.4 标准系列工作液

# 3.4.4.1 标准系列工作液（适用于水、 $4\%$ 乙酸、 $10\%$ 乙醇、 $20\%$ 乙醇、 $50\%$ 乙醇食品模拟物）

分别吸取 $50~\mu \mathrm{L},100~\mu \mathrm{L},200~\mu \mathrm{L},400~\mu \mathrm{L},1000~\mu \mathrm{L}$ 混合标准中间液A( $5\mathrm{mg / L})$ 于5个 $10~\mathrm{mL}$ 容量瓶中，再分别吸取 $200~\mu \mathrm{L},400~\mu \mathrm{L},1000~\mu \mathrm{L},2000~\mu \mathrm{L}4,4^{\prime}$ -联苯二酚标准中间液 $\mathrm{A}(50\mathrm{mg / L})$ 于4个 $10~\mathrm{mL}$ 容量瓶中，均用乙腈-水溶液 $(1 + 1)$ 定容至刻度，混匀，得到 $4,4^{\prime}$ -联苯二酚标准系列工作液质量浓度为 $0.025\mathrm{mg / L},0.050\mathrm{mg / L},0.10\mathrm{mg / L},0.20\mathrm{mg / L},0.50\mathrm{mg / L},1.0\mathrm{mg / L},2.0\mathrm{mg / L},5.0\mathrm{mg / L},$ $10.0\mathrm{mg / L},1,1^{\prime}$ -磺酰基二(4-氯苯)标准系列工作液质量浓度为 $0.025\mathrm{mg / L},0.050\mathrm{mg / L},0.10\mathrm{mg / L},$ $0.20\mathrm{mg / L},0.50\mathrm{mg / L}$ 。临用现配。

# 3.4.4.2 标准系列工作液（适用于化学替代溶剂）

分别吸取 $50~\mu \mathrm{L},100~\mu \mathrm{L},200~\mu \mathrm{L},400~\mu \mathrm{L},1000~\mu \mathrm{L}$ 混合标准中间液A( $5\mathrm{mg / L})$ 于5个 $10~\mathrm{mL}$ 容量瓶中，再分别吸取 $200~\mu \mathrm{L},400~\mu \mathrm{L},1000~\mu \mathrm{L},2000~\mu \mathrm{L}4,4^{\prime}$ -联苯二酚标准中间液 $\mathrm{A}(50\mathrm{mg / L})$ 于4个 $10~\mathrm{mL}$ 容量瓶中，均用相应的化学替代溶剂( $95\%$ 乙醇或异辛烷)定容至刻度，混匀，得到 $4,4^{\prime}$ -联苯二酚标准系列工作液质量浓度为 $0.025\mathrm{mg / L},0.050\mathrm{mg / L},0.10\mathrm{mg / L},0.20\mathrm{mg / L},0.50\mathrm{mg / L},1.0\mathrm{mg / L},$ $2.0\mathrm{mg / L},5.0\mathrm{mg / L},10.0\mathrm{mg / L},1,1^{\prime}$ -磺酰基二(4-氯苯)标准系列工作液质量浓度为 $0.025\mathrm{mg / L}$ $0.050\mathrm{mg / L},0.10\mathrm{mg / L},0.20\mathrm{mg / L},0.50\mathrm{mg / L}$ 。临用现配。上机前需按照5.1.2.2与化学替代溶剂浸泡液同步处理。

# 3.5 材料

3.5.1 针式过滤器：配亲水型聚四氟乙烯(PTFE)微孔滤膜，孔径 $0.45\mu \mathrm{m}$

# 4 仪器和设备

4.1 高效液相色谱仪：带紫外检测器或二极管阵列检测器。  
4.2 天平：感量为 $0.1\mathrm{mg}$   
4.3 氮气浓缩装置。

# 5 分析步骤

# 5.1 试液制备

# 5.1.1 迁移试验

食品接触材料及制品按照GB31604.1和GB5009.156的要求进行迁移试验。迁移试验所得浸泡液如不能立即测试，应置于 $4^{\circ}\mathrm{C}$ 冰箱中避光保存不超过 $72\mathrm{h}$ 。若进行下一步试验，应将浸泡液恢复至室温后使用。

# 5.1.2 浸泡液的处理

# 5.1.2.1 水、4%乙酸、10%乙醇、20%乙醇、50%乙醇食品模拟物试液

移取约 $1\mathrm{mL}$ 迁移试验后得到的水、 $4\%$ 乙酸、 $10\%$ 乙醇、 $20\%$ 乙醇、 $50\%$ 乙醇浸泡液，经微孔滤膜过滤，待测定。

# 5.1.2.2 化学替代溶剂试液

吸取 $2\mathrm{mL}$ 迁移试验后得到的化学替代溶剂( $95\%$ 乙醇或异辛烷)浸泡液于 $10\mathrm{mL}$ 具塞刻度玻璃管中，准确加入 $50~\mu \mathrm{L}$ 二甲基亚砜，混匀，在 $45^{\circ}C$ 水浴条件下氮吹至近干，用乙腈-水溶液 $(1 + 1)$ 定容至 $2\mathrm{mL}$ ，混匀，经微孔滤膜过滤，待测定。

# 5.1.3 空白试液制备

未与食品接触材料及制品试样接触的食品模拟物和化学替代溶剂按5.1.1和5.1.2处理即得空白试液。

# 5.2 仪器参考条件

5.2.1 色谱柱： $\mathrm{C_{18}}$ 柱，柱长 $250~\mathrm{mm}$ ，柱内径 $4.6~\mathrm{mm}$ ，粒径 $5\mu \mathrm{m}$ ，或同等性能色谱柱。  
5.2.2 流动相：A为乙腈，B为水，洗脱梯度见表1。

表 1 梯度洗脱程序  

<table><tr><td>时间/min</td><td>A/%</td><td>B/%</td></tr><tr><td>0.0</td><td>30</td><td>70</td></tr><tr><td>1.0</td><td>30</td><td>70</td></tr><tr><td>5.0</td><td>70</td><td>30</td></tr><tr><td>10.0</td><td>70</td><td>30</td></tr><tr><td>12.0</td><td>90</td><td>10</td></tr><tr><td>14.0</td><td>90</td><td>10</td></tr><tr><td>15.0</td><td>30</td><td>70</td></tr><tr><td>16.0</td><td>30</td><td>70</td></tr></table>

5.2.3 流速： $1.0~\mathrm{mL / min}$   
5.2.4 柱温： $35^{\circ}C$   
5.2.5 进样量： $40~\mu \mathrm{L}$   
5.2.6 检测波长： $247~\mathrm{nm}$

# 5.3 标准曲线的制作

按照5.2所列仪器参考条件，将标准工作液分别注入高效液相色谱仪中，测定相应的峰面积。根据试液中 $4,4^{\prime}$ -联苯二酚的浓度选取质量浓度范围 $0.025\mathrm{mg / L}\sim 0.5\mathrm{mg / L}$ 或者 $0.5\mathrm{mg / L}\sim 10.0\mathrm{mg / L}$ 的标准系列工作溶液，以 $4,4^{\prime}$ -联苯二酚的质量浓度为横坐标，以对应色谱峰的峰面积为纵坐标，绘制标准工作曲线，得到 $4,4^{\prime}$ -联苯二酚线性回归方程。以标准系列工作溶液中 $1,1^{\prime}$ -磺酰基二(4-氯苯)的质量浓度为横坐标，以对应色谱峰的峰面积为纵坐标，绘制标准工作曲线，得到 $1,1^{\prime}$ -磺酰基二(4-氯苯)的线性回归方程。

# 5.4 试液的测定

# 5.4.1 定性测定

按照5.2所列的仪器参考条件，分别测定试液和标准工作溶液，如果试液与标准工作溶液色谱峰保留时间偏差在 $\pm 2.5\%$ 范围内，则可判断试样中存在相应的待测物。4, $4^{\prime}$ -联苯二酚和1, $1^{\prime}$ -磺酰基二(4-氯苯)标准工作溶液的高效液相色谱图见附录A中图A.1～图A.3。

# 5.4.2 定量测定

将试液(5.1.2)和空白试液(5.1.3)注入高效液相色谱仪中，得到峰面积，根据标准工作曲线得到试液中 $4,4^{\prime}$ -联苯二酚和 $1,1^{\prime}$ -磺酰基二(4-氯苯)的浓度。

# 6 分析结果的表述

# 6.1 食品接触材料及制品4,4'-联苯二酚和1,1'-磺酰基二(4-氯苯)特定迁移量的计算（以 $\mathrm{mg / kg}$ 表示）

食品接触材料及制品试样中 $4,4^{\prime}$ -联苯二酚和 $1,1^{\prime}$ -磺酰基二(4-氯苯)特定迁移量以 $\mathrm{mg / kg}$ 表示时，按式(1)进行计算：

$$
X _ {1} = \frac {\left(c - c _ {0}\right) \times V}{S} \times F \quad \dots \tag {1}
$$

式中：

$X_{1}$ ——4, $4^{\prime}$ -联苯二酚或1, $1^{\prime}$ -磺酰基二(4-氯苯)的特定迁移量，单位为毫克每千克 $(\mathrm{mg / kg})$

$c$ ——浸泡液中 $4,4^{\prime}$ -联苯二酚或 $1,1^{\prime}$ -磺酰基二(4-氯苯)的含量，单位为毫克每升 $(\mathrm{mg / L})$ 或毫克每千克 $(\mathrm{mg / kg})$ ；  
$c_{0}$ ——空白浸泡液中 $4,4^{\prime}$ -联苯二酚或 $1,1^{\prime}$ -磺酰基二(4-氯苯)的含量，单位为毫克每升 $(\mathrm{mg / L})$ 或毫克每千克 $(\mathrm{mg / kg})$ ；  
$V$ ——迁移试验中试样浸泡液的体积或质量，单位为升(L)或千克(kg)；  
S——迁移试验中试样与浸泡液接触的面积，单位为平方分米 $(\mathrm{dm}^2)$ ；  
$F$ ——食品接触材料及制品可预见使用情形下实际的接触面积与食品体积(质量)比(以下简称实际 $S / V$ )，单位为平方分米每千克 $(\mathrm{dm}^2 /\mathrm{kg})$ 。各种液态食品通常密度以 $1\mathrm{kg / L}$ 计将其体积换算为质量来计算 $S / V$ 。当实际 $S / V$ 已知时， $F$ 即为可预见使用情形下的最大 $S / V$ ；当实际 $S / V$ 未知时， $F$ 采用 $6\mathrm{dm}^2 /\mathrm{kg}$ ，即 $6\mathrm{dm}^2$ 食品接触材料及制品与 $1\mathrm{kg}$ 食品接触。

以重复性条件下获得的两次独立测定结果的算术平均值表示，计算结果保留2位有效数字。

# 6.2 密封制品类食品接触材料及制品 $4,4^{\prime}$ -联苯二酚和 $1,1^{\prime}$ -磺酰基二（4-氯苯）特定迁移量的计算（以 $\mathrm{mg}$ /件表示）

密封制品类食品接触材料及制品试样中 $4,4^{\prime}$ -联苯二酚和 $1,1^{\prime}$ -磺酰基二(4-氯苯)特定迁移量以 $\mathrm{mg}/$ 件表示时，按式(2)计算，需注明采用的迁移试验方法、迁移试验中单个密封制品与食品模拟物接触的面积。

$$
X _ {2} = \frac {\left(c - c _ {0}\right) \times V}{n} \tag {2}
$$

式中：

$X_{2}$ ——4， $4^{\prime}$ -联苯二酚或1， $1^{\prime}$ -磺酰基二(4-氯苯)的特定迁移量，单位为毫克每件 $(\mathrm{mg / }$ 件）；

$c$ ——浸泡液中 $4,4^{\prime}$ -联苯二酚或 $1,1^{\prime}$ -磺酰基二(4-氯苯)的含量，单位为毫克每升 $(\mathrm{mg / L})$ 或毫克每千克 $(\mathrm{mg / kg})$ ；

$c_{0}$ ——空白浸泡液中 $4,4^{\prime}$ -联苯二酚或 $1,1^{\prime}$ -磺酰基二(4-氯苯)的含量，单位为毫克每升 $(\mathrm{mg / L})$ 或毫克每千克 $(\mathrm{mg / kg})$ ；

$V$ ——迁移试验中试样浸泡液的体积或质量，单位为升(L)或千克 $(\mathrm{kg})$ ；

$n$ ——浸泡用密封制品的数量，单位为件。

以重复性条件下获得的两次独立测定结果的算术平均值表示，计算结果保留2位有效数字。

# 7 精密度

在重复性条件下获得的两次独立测定结果的绝对差值不应超过其算术平均值的 $15\%$ 。

# 8 其他

本方法对水基食品模拟物和化学替代溶剂浸泡液中 $4,4^{\prime}$ -联苯二酚和 $1,1^{\prime}$ -磺酰基二(4-氯苯)的检出限均为 $0.008\mathrm{mg / L}$ ，定量限均为 $0.025\mathrm{mg / L}$ 。 $4,4^{\prime}$ -联苯二酚和 $1,1^{\prime}$ -磺酰基二(4-氯苯)迁移量的检出限和定量限按第6章进行计算。

# 第二部分 含油脂食品模拟物中 $4,4^{\prime}$ -联苯二酚和

# 1,1'-磺酰基二(4-氯苯)迁移量的测定

# 9 试剂和材料

除非另有说明，本方法所用试剂均为分析纯，水为GB/T6682规定的一级水。

# 9.1 试剂

9.1.1 甲醇 $\mathrm{(CH_4O)}$ ：色谱纯。  
9.1.2 乙腈 $\mathrm{(C_2H_3N)}$ ：色谱纯。  
9.1.3 二甲基亚砜 $\mathrm{(C_2H_6OS)}$ 。  
9.1.4 丙酮 $(\mathrm{C}_3\mathrm{H}_6\mathrm{O})$ 。  
9.1.5 玉米油：符合GB5009.156的要求。

# 9.2 试剂配制

9.2.1 乙腈-水溶液 $(1 + 1)$ ：将乙腈和水按 $1:1$ 的体积比混合均匀。  
9.2.2 乙腈-水溶液 $(3 + 2)$ ：将乙腈和水按 $3:2$ 的体积比混合均匀。  
9.2.3 乙腈-水溶液 $(9 + 1)$ ：将乙腈和水按 $9:1$ 的体积比混合均匀。

# 9.3 标准品

同3.3。

# 9.4 标准溶液配制

# 9.4.1 标准储备液（ $1000\mathrm{mg / L}$ ）

同3.4.1。

# 9.4.2 4,4'-联苯二酚标准中间液B(100mg/L)

吸取 $10.0\mathrm{mL}4,4^{\prime}$ -联苯二酚标准储备液 $(1000\mathrm{mg / L})$ 于 $100~\mathrm{mL}$ 容量瓶中，用丙酮定容至刻度，混匀，得到 $4,4^{\prime}$ -联苯二酚标准中间液B，质量浓度为 $100.0\mathrm{mg / L}$ 。将溶液转移至棕色玻璃容器中，于 $4^{\circ}C$ 下避光密闭保存，有效期为3个月。

# 9.4.3 1, $1^{\prime}$ -磺酰基二(4-氯苯)标准中间液A（ $100\mathrm{mg / L})$

吸取 $10.0\mathrm{mL}1,1^{\prime}$ -磺酰基二(4-氯苯)标准储备液 $(1000\mathrm{mg / L})$ 于 $100~\mathrm{mL}$ 容量瓶中，用丙酮定容至刻度，混匀，得到 $1,1^{\prime}$ -磺酰基二(4-氯苯)标准中间液A，质量浓度为 $100.0\mathrm{mg / L}$ 。将溶液转移至棕色玻璃容器中，于 $4^{\circ}\mathrm{C}$ 下避光密闭保存，有效期为3个月。

# 9.4.4 $4,4^{\prime}$ -联苯二酚标准系列中间液

分别吸取 $4,4^{\prime}$ -联苯二酚标准中间液 $\mathrm{B}(100\mathrm{mg / L})0.1\mathrm{mL},0.2\mathrm{mL},0.4\mathrm{mL},0.8\mathrm{mL},2.0\mathrm{mL}$ 和 $4,4^{\prime}$ -联苯二酚的标准储备液 $(1000\mathrm{mg / L})0.4\mathrm{mL},0.8\mathrm{mL},2.0\mathrm{mL},4.0\mathrm{mL}$ 于9个 $10~\mathrm{mL}$ 容量瓶中，用丙酮定容至刻度，混匀，得到质量浓度为 $1.0\mathrm{mg / L},2.0\mathrm{mg / L},4.0\mathrm{mg / L},8.0\mathrm{mg / L},20.0\mathrm{mg / L}$ $40.0\mathrm{mg / L},80.0\mathrm{mg / L},200.0\mathrm{mg / L},400.0\mathrm{mg / L}$ 。将溶液转移至棕色玻璃容器中，于 $4^{\circ}C$ 下避光密闭保存，保存期为3个月。

# 9.4.5 $1,1^{\prime}$ -磺酰基二(4-氯苯)标准系列中间液

分别吸取 $1,1^{\prime}$ -磺酰基二(4-氯苯)标准中间液 $\mathrm{A}(100\mathrm{mg / L})0.1\mathrm{mL},0.2\mathrm{mL},0.4\mathrm{mL},0.8\mathrm{mL},$ $2.0~\mathrm{mL}$ 于 $10~\mathrm{mL}$ 容量瓶中，用丙酮定容至刻度，混匀，得到质量浓度为 $1.0\mathrm{mg / L},2.0\mathrm{mg / L},4.0\mathrm{mg / L},$ $8.0\mathrm{mg / L},20.0\mathrm{mg / L}$ 标准中间液。将溶液转移至棕色玻璃容器中，于 $4^{\circ}C$ 下避光密闭保存，保存期为3个月。

# 9.4.6 标准系列工作液

# 9.4.6.1 $4,4^{\prime}$ -联苯二酚标准系列工作液

分别准确称取 $10\mathrm{g}$ (精确至 $0.001\mathrm{g}$ ) 玉米油食品模拟物于9个 $50~\mathrm{mL}$ 具塞离心管中，分别准确移取 $250\mu \mathrm{L}4,4^{\prime}$ -联苯二酚标准系列中间液，充分摇匀后静置，得到标准系列工作液， $4,4^{\prime}$ -联苯二酚的质量分数为 $0.025\mathrm{mg / kg},0.050\mathrm{mg / kg},0.10\mathrm{mg / kg},0.20\mathrm{mg / kg},0.50\mathrm{mg / kg},1.0\mathrm{mg / kg},2.0\mathrm{mg / kg},$ $5.0\mathrm{mg / kg},10.0\mathrm{mg / kg}$ 。临用现配。上机前需按照11.1.2.1.1“再加入 $10~\mathrm{mL}$ 乙腈，涡旋振荡 $30~s$ ，…用水定容至刻度后混匀，备用"和11.1.2.2.1处理，得到待测工作溶液。

# 9.4.6.2 1,1'-磺酰基二(4-氯苯)标准系列工作液

分别准确称取 $10\mathrm{g}$ （精确至 $0.001\mathrm{g}$ ）玉米油食品模拟物于5个 $50~\mathrm{mL}$ 具塞离心管中，分别准确移取 $250\mu \mathrm{L}1,1^{\prime}$ -磺酰基二(4-氯苯)标准系列中间液，充分摇匀后静置，得到标准系列工作液， $1,1^{\prime}$ -磺酰基二(4-氯苯)的质量分数为 $0.025\mathrm{mg / kg},0.050\mathrm{mg / kg},0.10\mathrm{mg / kg},0.20\mathrm{mg / kg},0.50\mathrm{mg / kg}$ 。临用现配。上机前需按照11.1.2.1.2从“再加入 $10~\mathrm{mL}$ 乙腈，涡旋振荡 $30~s$ ，用水定容至刻度后混匀，备用”和11.1.2.2.2处理，得到待测工作溶液。

# 9.5 材料

9.5.1 针式过滤器：配亲水型聚四氟乙烯(PTFE)微孔滤膜，孔径 $0.45\mu \mathrm{m}$ 。  
9.5.2 聚苯乙烯二乙烯苯固相萃取柱： $250\mathrm{mg} / 6\mathrm{mL}$ 。使用前预先活化：依次用 $6\mathrm{mL}$ 乙腈和 $6\mathrm{mL}$ 水预淋洗并保持柱体湿润。

# 10 仪器和设备

10.1 高效液相色谱仪：带紫外检测器或二极管阵列检测器。  
10.2 天平：感量分别为 $0.1\mathrm{mg}$ 和 $1\mathrm{mg}$   
10.3 涡旋混合器。  
10.4 离心机：转速 $\geqslant 5000\mathrm{r / min}$   
10.5 氮气浓缩装置。  
10.6 固相萃取装置。

# 11 分析步骤

# 11.1 试液制备

# 11.1.1 迁移试验

食品接触材料及制品按照GB31604.1和GB5009.156的要求进行迁移试验。迁移试验所得浸泡

液如不能立即测试，应置于 $4^{\circ}\mathrm{C}$ 冰箱中避光保存不超过 $72\mathrm{h}$ 。若进行下一步试验，应将浸泡液恢复至室温后使用。

# 11.1.2 浸泡液的处理

# 11.1.2.1 浸泡液的提取

# 11.1.2.1.1 浸泡液的提取（4，4'-联苯二酚）

准确称取 $10\mathrm{g}$ (精确至 $0.001\mathrm{g}$ ) 迁移试验后得到的玉米油浸泡液于 $50~\mathrm{mL}$ 具塞离心管中，加入 $250~\mu \mathrm{L}$ 丙酮，再加入 $10~\mathrm{mL}$ 乙腈，涡旋振荡 $30~\mathrm{s}, 5000~\mathrm{r / min}$ 离心 $5\mathrm{min}$ ，立即移取全部上层清液至 $25~\mathrm{mL}$ 具塞刻度管中。再用 $10~\mathrm{mL}$ 乙腈重复提取一次，合并溶液，在溶液中加入 $50~\mu \mathrm{L}$ 二甲基亚砜，混匀，在 $45^{\circ}\mathrm{C}$ 水浴条件下氮吹至 $3\mathrm{mL}$ ，转移至 $10~\mathrm{mL}$ 容量瓶中，用水反复冲洗刻度管，洗液合并于 $10~\mathrm{mL}$ 容量瓶中，用水定容至刻度后混匀，备用。

# 11.1.2.1.2 浸泡液的提取[1,1'-磺酰基二(4-氯苯)]

准确称取 $10\mathrm{g}$ (精确至 $0.001\mathrm{g}$ ) 迁移试验后得到的玉米油浸泡液于 $50~\mathrm{mL}$ 具塞离心管中，加入 $250~\mu \mathrm{L}$ 丙酮，再加入 $10~\mathrm{mL}$ 乙腈，涡旋振荡 $30~\mathrm{s}, 5000~\mathrm{r / min}$ 离心 $5\mathrm{min}$ ，立即移取全部上层清液至 $25~\mathrm{mL}$ 具塞刻度管中。再用 $10~\mathrm{mL}$ 乙腈重复提取一次，合并溶液，在溶液中加入 $50~\mu \mathrm{L}$ 二甲基亚砜，混匀，在 $45^{\circ}C$ 水浴条件下氮吹至 $5~\mathrm{mL}$ ，转移至 $10~\mathrm{mL}$ 容量瓶中，用水反复冲洗刻度管，洗液合并于 $10~\mathrm{mL}$ 容量瓶中，用水定容至刻度后混匀，备用。

# 11.1.2.2 提取液的净化

# 11.1.2.2.1 提取液的净化（4， $4^{\prime}$ -联苯二酚）

将浸泡液的提取溶液 $(4,4^{\prime}$ -联苯二酚)全部转移至预先活化的聚苯乙烯二乙烯苯固相萃取柱，流速小于1滴/s，弃去流出液，抽干固相萃取柱，准确加入 $6\mathrm{mL}$ 乙腈-水溶液 $(3 + 2)$ 洗脱，流速小于1滴/s，收集洗脱液，取上层清液经微孔滤膜过滤后，待测定。

# 11.1.2.2.2 提取液的净化[1,1'-磺酰基二(4-氯苯)]

将浸泡液的提取溶液 $[1,1^{\prime}$ -磺酰基二(4-氯苯)]全部转移至预先活化的聚苯乙烯二乙烯苯固相萃取柱，流速小于1滴/s，弃去流出液，抽干固相萃取柱。用 $9\mathrm{mL}$ 乙腈-水溶液 $(3 + 2)$ 淋洗，流速小于1滴/s，弃去流出液，再用 $6\mathrm{mL}$ 乙腈-水溶液 $(9 + 1)$ 洗脱固相萃取柱，收集洗脱液于 $10~\mathrm{mL}$ 具塞刻度玻璃管中，并准确加入 $50~\mu \mathrm{L}$ 二甲基亚砜，混匀。在 $45^{\circ}C$ 条件下氮吹至近干后，用乙腈-水溶液 $(1 + 1)$ 定容至 $1\mathrm{mL}$ ，混匀，经微孔滤膜过滤后，待测定。

# 11.1.3 空白试液制备

未与食品接触材料及制品试样接触的含油脂食品模拟物按11.1.1和11.1.2处理即得空白试液。

# 11.2 仪器参考条件

11.2.1 色谱柱： $\mathrm{C_{18}}$ 柱，柱长 $250~\mathrm{mm}$ ，柱内径 $4.6~\mathrm{mm}$ ，粒径 $5\mu \mathrm{m}$ ，或同等性能色谱柱。  
11.2.2 流动相：乙腈和水，含油脂食品模拟物中 $4,4^{\prime}$ -联苯二酚的测定用梯度洗脱程序A（见表2)，含油脂食品模拟物中 $1,1^{\prime}$ -磺酰基二(4-氯苯)的测定用梯度洗脱程序B（见表3）。

表 2 梯度洗脱程序 A  

<table><tr><td>时间/min</td><td>乙腈/%</td><td>水/%</td></tr><tr><td>0.0</td><td>30</td><td>70</td></tr><tr><td>1.0</td><td>30</td><td>70</td></tr><tr><td>5.0</td><td>70</td><td>30</td></tr><tr><td>10.0</td><td>70</td><td>30</td></tr><tr><td>12.0</td><td>90</td><td>10</td></tr><tr><td>14.0</td><td>90</td><td>10</td></tr><tr><td>15.0</td><td>30</td><td>70</td></tr><tr><td>16.0</td><td>30</td><td>70</td></tr></table>

表 3 梯度洗脱程序 B  

<table><tr><td>时间/min</td><td>乙腈/%</td><td>水/%</td></tr><tr><td>0.0</td><td>55</td><td>45</td></tr><tr><td>20.0</td><td>55</td><td>45</td></tr><tr><td>21.0</td><td>90</td><td>10</td></tr><tr><td>23.0</td><td>90</td><td>10</td></tr><tr><td>24.0</td><td>55</td><td>45</td></tr><tr><td>25.0</td><td>55</td><td>45</td></tr></table>

11.2.3 流速： $1.0~\mathrm{mL / min}$   
11.2.4 柱温： $35~\mathrm{^\circ C}$   
11.2.5 进样量： $40~\mu \mathrm{L}$   
11.2.6 检测波长： $247\mathrm{nm}$

# 11.3 标准曲线的制作

按照11.2所列仪器参考条件，将标准工作液分别注入高效液相色谱仪中，测定相应的峰面积。根据试液中 $4,4^{\prime}$ -联苯二酚的质量分数选取范围 $0.025\mathrm{mg / kg}\sim 0.5\mathrm{mg / kg}$ 或者 $0.5\mathrm{mg / kg}\sim 10.0\mathrm{mg / kg}$ 的标准系列工作溶液，以 $4,4^{\prime}$ -联苯二酚的质量分数为横坐标，以对应色谱峰的峰面积为纵坐标，绘制标准工作曲线，得到 $4,4^{\prime}$ -联苯二酚线性回归方程。以标准系列工作溶液中 $1,1^{\prime}$ -磺酰基二(4-氯苯)的质量分数为横坐标，以对应色谱峰的峰面积为纵坐标，绘制标准工作曲线，得到 $1,1^{\prime}$ -磺酰基二(4-氯苯)的线性回归方程。

# 11.4 试液的测定

# 11.4.1 定性测定

按照11.2所列仪器参考条件，分别测定试液和标准工作溶液，如果试液与标准工作溶液色谱峰保留时间偏差在 $\pm 2.5\%$ 范围内，则可判断试样中存在相应的待测物。4, $4^{\prime}$ -联苯二酚和 $1,1^{\prime}$ -磺酰基二(4-氯苯)标准工作溶液的高效液相色谱图见附录A中图A.4～图A.5。

# 11.4.2 定量测定

将试液(11.1.2)和空白试液(11.1.3)注入高效液相色谱仪中，得到峰面积，根据标准工作曲线得到试液中 $4,4^{\prime}$ -联苯二酚和 $1,1^{\prime}$ -磺酰基二(4-氯苯)的浓度。

# 12 分析结果的表述

同第6章。

# 13 精密度

同第7章。

# 14 其他

本方法对含油脂食品模拟物浸泡液中 $4,4^{\prime}$ -联苯二酚和 $1,1^{\prime}$ -磺酰基二(4-氯苯)的检出限均为 $0.008\mathrm{mg / kg}$ ，定量限均为 $0.025\mathrm{mg / kg}$ 。 $4,4^{\prime}$ -联苯二酚和 $1,1^{\prime}$ -磺酰基二(4-氯苯)迁移量的检出限和定量限根据第6章进行计算。

# 附录A

# 4, $4^{\prime}$ -联苯二酚和1， $1^{\prime}$ -磺酰基二（4-氯苯）标准溶液液相色谱图

4, $4^{\prime}$ -联苯二酚和1， $1^{\prime}$ -磺酰基二(4-氯苯)标准溶液液相色谱图见图A.1～图A.5。

![](images/d81b7b848db64a5edcb9caa1c5fd84062c413d648378fec8a9b060ce4857e7bb.jpg)  
图A.1 乙腈-水溶液 $(1 + 1)$ 中 $4,4^{\prime}$ -联苯二酚和 $1,1^{\prime}$ -磺酰基二（4-氯苯）标准溶液 $(0.050\mathrm{mg / L})$ 液相色谱图

![](images/62974e7792aaa686f1f44c63f91b906cc770bfe16ab2e3d32a1de8bab9f3e300.jpg)  
图A.2 $95\%$ 乙醇中 $4,4^{\prime}$ -联苯二酚和 $1,1^{\prime}$ -磺酰基二(4-氯苯)标准溶液 $(0.050\mathrm{mg / L})$ 液相色谱图

![](images/a6574eedac1370d77f60e055440d38df84011283cee7c4a111f8deed12f719cc.jpg)

![](images/e2bd578c4120dd0593a37154f083e90703a1256626a84afa09b7597e33bd6376.jpg)  
图A.3 异辛烷中 $4,4^{\prime}$ -联苯二酚和 $1,1^{\prime}$ -磺酰基二(4-氯苯)标准溶液 $(0.050\mathrm{mg / L})$ 液相色谱图  
图A.4 玉米油食品模拟物中 $4,4^{\prime}$ -联苯二酚标准溶液 $(0.050\mathrm{mg / kg})$ 液相色谱图

![](images/05b9533eba553e8e71fcb63e03c14433b449a19448dbb03579f73af63e2e798a.jpg)  
图A.5 玉米油食品模拟物中 $1,1^{\prime}$ -磺酰基二(4-氯苯)标准溶液 $(0.050\mathrm{mg / kg})$ 液相色谱图
