Repository: wei292224644/download_test

# 国家标准下载爬虫

从 **https://sppt.cfsa.net.cn:8086/db** 自动切换至「标准文本」、展开全部后，轮询所有下载按钮并保存到本地。

## 步骤说明

1. 打开上述网址（默认在「最新公告」）
2. 点击 **「标准文本」** 标签
3. 点击 **「展开全部>>」**
4. 查找页面上所有下载链接/按钮，逐个点击并保存文件

## 环境要求

- 使用 **uv** 做 Python 版本与依赖管理（见 [uv](https://docs.astral.sh/uv/)）
- 项目锁定 Python 3.12（`.python-version`），需 Playwright（Chromium）

## 安装与运行

```bash

# 进入项目目录
cd /Users/wwj/Desktop/self/download_gb

# 使用 uv 创建虚拟环境并安装依赖（会按 .python-version 使用 Python 3.12）
uv sync

# 安装 Playwright 浏览器（仅首次需要）
uv run playwright install chromium

File: _all_md/GB 31604.64-2025 食品安全国家标准 食品接触材料及制品 柠檬酸酯和癸二酸酯类化合物迁移量的测定.md
# 食品安全国家标准

# 食品接触材料及制品 柠檬酸酯和癸二酸酯类化合物迁移量的测定

2025-09-02 发布

2026-03-02 实施

# 食品安全国家标准

# 食品接触材料及制品 柠檬酸酯和

# 癸二酸酯类化合物迁移量的测定

# 1 范围

本标准规定了食品接触材料及制品中柠檬酸三乙酯、癸二酸二正丁酯、乙酰柠檬酸三丁酯、癸二酸二(2-乙基己基)酯、癸二酸二异辛酯和癸二酸二(2,2,6,6-四甲基-4-哌啶)酯迁移量的测定方法。

本标准适用于塑料、橡胶、黏合剂、涂料和涂层、纸等食品接触材料及制品中柠檬酸三乙酯、癸二酸二正丁酯、乙酰柠檬酸三丁酯、癸二酸二(2-乙基己基)酯、癸二酸二异辛酯和癸二酸二(2,2,6,6-四甲基4-哌啶)酯迁移量的测定。

# 2 原理

食品接触材料及制品采用食品模拟物或化学替代溶剂进行迁移试验，水性、酸性、含乙醇食品模拟物浸泡液经正己烷萃取后上机测定；含油脂食品模拟物浸泡液经乙腈提取，提取液经基质分散萃取净化、氮吹浓缩后上机测定；化学替代溶剂(95%乙醇和异辛烷)浸泡液直接上机测定。试液通过气相色谱柱分离，质谱检测器检测，峰面积外标法定量。

# 3 试剂和材料

除非另有说明，本方法所用试剂均为分析纯，水为GB/T6682规定的一级水。试验过程中宜避免使用任何可能对分析造成污染的塑料设备，玻璃器皿和设备在使用前宜清洗干净。

# 3.1 试剂

3.1.1 正己烷 $\left(\mathrm{C}_{6} \mathrm{H}_{14}\right)$ ：色谱纯。  
3.1.2 乙腈 $\mathrm{(C_2H_3N)}$ ：色谱纯。  
3.1.3 $25\%$ （质量分数）氨水。  
3.1.4 硫酸镁 $(\mathrm{MgSO_4})$ 。  
3.1.5 无水乙醇 $\mathrm{(C_2H_6O)}$ ：色谱纯。  
3.1.6 冰乙酸 $(\mathrm{C}_2\mathrm{H}_4\mathrm{O}_2)$ 。  
3.1.7 异辛烷 $\left(\mathrm{C}_{8} \mathrm{H}_{18}\right)$ ：色谱纯。  
3.1.8 橄榄油：应符合GB5009.156中油脂类食品模拟物的规定。

# 3.2 材料

3.2.1 乙二胺-N-丙基硅烷化硅胶填料(PSA)： $40\mu \mathrm{m}\sim 60\mu \mathrm{m}$   
3.2.2 十八烷基硅烷键合硅胶填料 $(\mathrm{C}_{18})$ : $40~\mu \mathrm{m}\sim 60~\mu \mathrm{m}$ 。

# 3.3 试剂配制

3.3.1 酸性、含乙醇和含油脂食品模拟物及化学替代溶剂：按照GB31604.1和GB5009.156的规定。

3.3.2 $10\%$ （质量分数)氨水：量取 $211~\mathrm{mL}~25\%$ 氨水和 $289~\mathrm{mL}$ 水，混匀。

# 3.4 标准品

3.4.1 柠檬酸三乙酯 $\left(\mathrm{C}_{12} \mathrm{H}_{2} \mathrm{O}_{7}\right)$ , CAS 号: 77-93-0): 纯度 $\geqslant 98\%$ , 或经国家认证并授予标准物质证书的标准品。  
3.4.2癸二酸二正丁酯 $\mathrm{(C_{18}H_{34}O_4}$ ，CAS号：109-43-3）：纯度 $\geq 98\%$ ，或经国家认证并授予标准物质证书的标准品。  
3.4.3 乙酰柠檬酸三丁酯 $\mathrm{(C_{20}H_{34}O_8}$ ,CAS号：77-90-7)：纯度 $\geqslant 98\%$ ，或经国家认证并授予标准物质证书的标准品。  
3.4.4癸二酸二(2-乙基己基)酯 $\mathrm{(C_{26}H_{50}O_4}$ ,CAS号：122-62-3)；纯度 $\geqslant 98\%$ ，或经国家认证并授予标准物质证书的标准品。  
3.4.5 癸二酸二异辛酯 $\mathrm{(C_{26}H_{50}O_4}$ ，CAS号：27214-90-0）：纯度 $\geqslant 98\%$ ，或经国家认证并授予标准物质证书的标准品。  
3.4.6 癸二酸二(2,2,6,6-四甲基-4-哌啶)酯 $\mathrm{(C_{28}H_{52}N_2O_4}$ , CAS号:52829-07-9):纯度 $\geqslant 98\%$ ，或经国家认证并授予标准物质证书的标准品。

# 3.5 标准溶液的配制

# 3.5.1 单一标准储备液 $(1000\mathrm{mg / L})$ 的配制

分别准确称取 $10\mathrm{mg}$ （精确至 $0.1\mathrm{mg}$ )柠檬酸三乙酯、癸二酸二正丁酯、乙酰柠檬酸三丁酯、癸二酸二(2-乙基己基)酯、癸二酸二异辛酯和癸二酸二(2,2,6,6-四甲基-4-哌啶)酯标准品，用正己烷溶解后转移至 $10~\mathrm{mL}$ 棕色容量瓶中，用正己烷定容至刻度并摇匀，将溶液转移至棕色玻璃瓶中，于 $0^{\circ}\mathrm{C}\sim 4^{\circ}\mathrm{C}$ 冰箱中避光保存，有效期6个月。

# 3.5.2 混合标准中间溶液 $\mathbf{A}(100\mathrm{mg / L})$ 的配制

分别准确吸取以上6种单一标准储备液各 $1.00\mathrm{mL}$ 于同一个 $10~\mathrm{mL}$ 棕色容量瓶中，用无水乙醇准确定容至刻度后摇匀，将溶液转移至棕色玻璃瓶中，于 $0^{\circ}\mathrm{C}\sim 4^{\circ}\mathrm{C}$ 冰箱中避光保存，有效期3个月。

# 3.5.3 混合标准中间溶液 $\mathbf{B}(100\mathrm{mg / L})$ 的配制

分别准确吸取以上6种单一标准储备液各 $1.00\mathrm{mL}$ 于同一个 $10~\mathrm{mL}$ 棕色容量瓶中，用正己烷准确定容至刻度后摇匀，将溶液转移至棕色玻璃瓶中，于 $0^{\circ}\mathrm{C}\sim 4^{\circ}\mathrm{C}$ 冰箱中避光保存，有效期3个月。

# 3.5.4 酸性食品模拟物标准工作溶液

分别吸取 $5.00\mathrm{mL}4\%$ 乙酸于6支刻度玻璃管中，准确移取 $0\mathrm{mL},0.020\mathrm{mL},0.10\mathrm{mL},0.20\mathrm{mL}$ $0.40~\mathrm{mL}$ 和 $0.50~\mathrm{mL}$ 混合标准中间溶液A，加入 $4 \%$ 乙酸并定容至 $10~\mathrm{mL}$ ，混匀后准确移取 $2.4~\mathrm{mL}10\%$ （质量分数)氨水，再分别加入 $5.00~\mathrm{mL}$ 正己烷，涡旋振荡萃取 $5\mathrm{min},4000\mathrm{r / min}$ 转速下离心 $5\mathrm{min}$ ，取上层正己烷溶液转移至洁净容量瓶中，再分别加入 $5.00~\mathrm{mL}$ 正己烷重复上述步骤，合并两次溶液并用正己烷定容至 $10~\mathrm{mL}$ 。得到质量浓度分别为 $0\mathrm{mg / L},0.20\mathrm{mg / L},1.0\mathrm{mg / L},2.0\mathrm{mg / L},4.0\mathrm{mg / L}$ 和 $5.0~\mathrm{mg / L}$ 的混合标准工作溶液。临用现配。

# 3.5.5 水、含乙醇食品模拟物标准工作溶液

分别吸取 $5.00\mathrm{mL}$ 食品模拟物于6支刻度玻璃管中，用移液器准确移取 $0\mathrm{mL}, 0.020\mathrm{mL}, 0.10\mathrm{mL}, 0.20\mathrm{mL}, 0.40\mathrm{mL}$ 和 $0.50\mathrm{mL}$ 混合标准中间溶液A，加入对应的产品模拟物并定容至

$10~\mathrm{mL}$ ，混匀后准确移取 $0.25~\mathrm{mL}~10\%$ （质量分数)氨水，再加入 $5.00~\mathrm{mL}$ 正己烷，涡旋振荡萃取 $5\mathrm{min},4000\mathrm{r / min}$ 下离心 $5\mathrm{min}$ ，取上层正己烷溶液转移至洁净容量瓶中，再分别加入 $5.00~\mathrm{mL}$ 正己烷重复上述步骤，合并两次溶液并用正己烷定容至 $10~\mathrm{mL}$ 。得到质量浓度分别为 $0\mathrm{mg / L},0.20\mathrm{mg / L}$ 、 $1.0\mathrm{mg / L},2.0\mathrm{mg / L},4.0\mathrm{mg / L}$ 和 $5.0\mathrm{mg / L}$ 的混合标准工作溶液。临用现配。

# 3.5.6 含油脂食品模拟物标准工作溶液

分别称取 $3.0\mathrm{g}$ （精确至 $0.1\mathrm{g}$ )橄榄油于6支玻璃试管中，准确移取 $0\mathrm{mL},0.015\mathrm{mL},0.030\mathrm{mL}$ 产 $0.060~\mathrm{mL},0.12~\mathrm{mL}$ 和 $0.15\mathrm{mL}$ 的混合标准中间溶液B，混匀后加入 $0.25\mathrm{mL}10\%$ （质量分数)氨水和 $3.00~\mathrm{mL}$ 乙腈，涡旋振荡萃取 $5\mathrm{min}$ ，静置分层，取上层乙腈溶液转移至洁净容量瓶中。加入 $3.00~\mathrm{mL}$ 乙腈如上重复提取一次，合并两次提取液至内含 $900~\mathrm{mg}$ 硫酸镁、 $150~\mathrm{mg}$ PSA、 $150~\mathrm{mg}$ $\mathrm{C_{18}}$ 的 $15~\mathrm{mL}$ 离心管中， $4000~\mathrm{r / min}$ 下离心 $5\mathrm{min}$ 。取 $4.00~\mathrm{mL}$ 上层乙腈溶液氮吹至近干，再用乙腈定容至 $1.00~\mathrm{mL}$ ，得到质量浓度分别为 $0\mathrm{mg / kg},0.50\mathrm{mg / kg},1.0\mathrm{mg / kg},2.0\mathrm{mg / kg},4.0\mathrm{mg / kg}$ 和 $5.0~\mathrm{mg / kg}$ 的混合标准工作溶液。临用现配。

# 3.5.7 化学替代溶剂（ $95\%$ 乙醇和异辛烷）标准工作溶液

分别准确移取 $0\mathrm{mL}, 0.020\mathrm{mL}, 0.10\mathrm{mL}, 0.20\mathrm{mL}, 0.40\mathrm{mL}, 0.50\mathrm{mL}$ 混合标准中间溶液B于6个 $10\mathrm{mL}$ 容量瓶中，用 $95\%$ 乙醇或异辛烷定容至刻度并摇匀，得到质量浓度分别为 $0\mathrm{mg / L}, 0.20\mathrm{mg / L}, 1.0\mathrm{mg / L}, 2.0\mathrm{mg / L}, 4.0\mathrm{mg / L}$ 和 $5.0\mathrm{mg / L}$ 的混合标准工作溶液。临用现配。

# 4 仪器和设备

4.1 气相色谱-质谱联用仪(GC-MS)：配电子轰击离子源。  
4.2 电子天平：感量分别为 $0.0001\mathrm{g}$ 和 $0.1\mathrm{g}$   
4.3 涡旋振荡器。  
4.4 移液器：量程为 $200\mu \mathrm{L},1.00\mathrm{mL}$ 和 $10.00~\mathrm{mL}$   
4.5 离心机：最高转速 $\geq 4000\mathrm{r / min}$   
4.6 氮吹仪。

# 5 分析步骤

# 5.1 试液制备

# 5.1.1 迁移试验

食品接触材料及制品按照GB31604.1和GB5009.156的规定进行迁移试验，迁移试验所得浸泡液若不能立即测试，应置于 $0\% \sim 4\%$ 冰箱中避光保存，且保存期不超过 $72\mathrm{h}$ 。若进行下一步试验，应将浸泡液恢复至室温后再使用。

# 5.1.2 酸性食品模拟物浸泡液的处理

准确移取 $10.00~\mathrm{mL}$ 浸泡液于玻璃试管中，混匀后准确移取 $2.4\mathrm{mL}10\%$ （质量分数)氨水，再加入 $5.00~\mathrm{mL}$ 正己烷，涡旋振荡萃取 $5\mathrm{min},4000\mathrm{r / min}$ 下离心 $5\mathrm{min}$ ，取上层正己烷溶液转移至洁净容量瓶中，再加入 $5.00~\mathrm{mL}$ 正己烷重复上述步骤，合并两次溶液并用正己烷定容至 $10~\mathrm{mL}$ ，取清液供仪器分析。

# 5.1.3 水、含乙醇食品模拟物浸泡液的处理

准确移取 $10.00\mathrm{mL}$ 浸泡液于玻璃试管中，混匀后准确移取 $0.25\mathrm{mL}10\%$ （质量分数）氨水，再加入

$5.00\mathrm{mL}$ 正己烷，涡旋振荡萃取 $5\mathrm{min}$ ， $4000\mathrm{r / min}$ 下离心 $5\mathrm{min}$ ，取上层正己烷溶液转移至洁净容量瓶中，再加入 $5.00\mathrm{mL}$ 正己烷重复上述步骤，合并两次溶液并用正己烷定容至 $10\mathrm{mL}$ ，取清液供仪器分析。

# 5.1.4 含油脂食品模拟物浸泡液的处理

准确称取 $3.0\mathrm{g}$ （精确至 $0.01\mathrm{g}$ )橄榄油浸泡液于玻璃试管中，加入 $0.25\mathrm{mL}10\%$ （质量分数)氨水和 $3.00~\mathrm{mL}$ 乙腈，涡旋振荡萃取 $5\mathrm{min}$ ，静置分层，取上清液至洁净容量瓶中。如上重复提取一次，合并两次提取液至内含 $900~\mathrm{mg}$ 硫酸镁、 $150~\mathrm{mg}$ PSA、 $150~\mathrm{mg}$ $\mathrm{C_{18}}$ 的 $15~\mathrm{mL}$ 离心管中， $4000~\mathrm{r / min}$ 下离心 $5\mathrm{min}$ 。取 $4.00~\mathrm{mL}$ 上层乙腈溶液氮吹至近干，再用乙腈定容至 $1.00~\mathrm{mL}$ ，取清液供仪器分析。

# 5.1.5 化学替代溶剂（ $95\%$ 乙醇和异辛烷）浸泡液的处理

对迁移试验后得到的浸泡液，取清液供仪器分析。

# 5.1.6 空白试验

按 $5.1.2 \sim 5.1.5$ 分别处理未与食品接触材料及制品接触的食品模拟物和化学替代溶剂，得到空白试验的试液，待上机测定。

# 5.2 仪器参考条件

a）色谱柱： $50\%$ 苯基-甲基聚硅氧烷石英毛细管柱，柱长 $30~\mathrm{m}$ ，内径 $0.25  \mathrm{mm}$ ，膜厚 $0.25\mu \mathrm{m}$ ，或等效柱；  
b）升温程序：起始温度 $150~^\circ \mathrm{C}$ ，保持 $0\mathrm{min}$ ，以 $10^{\circ}C / \mathrm{min}$ 速率升至 $320^{\circ}C$ ，保持 $3\mathrm{min}$   
c）进样口温度： $280^{\circ}C$   
d) 离子源温度: $280^{\circ} \mathrm{C}$ ;   
e) 传输线温度: $330^{\circ} \mathrm{C}$ ;   
f）载气：氦气（纯度 $\geq 99.999\%$ ），恒流模式，流量 $1.5~\mathrm{mL / min}$ ；  
g）进样方式：分流进样，分流比 $5:1$   
h）进样量： $1\mu \mathrm{L}$   
i）电离方式：EI；  
j）溶剂延迟： $3.0\mathrm{min}$   
k）质谱扫描方式：选择离子模式(SIM)；  
1）各目标物的定性和定量离子参见附录A。

# 5.3 标准工作溶液的制作

按照5.2所列仪器参考条件，对标准工作溶液进行测定。分别以标准工作溶液中柠檬酸三乙酯、癸二酸二正丁酯、乙酰柠檬酸三丁酯、癸二酸二(2-乙基己基)酯、癸二酸二异辛酯、癸二酸二(2,2,6,6-四甲基-4-哌啶)酯的质量浓度为横坐标，以对应的定量离子峰面积为纵坐标，绘制标准工作曲线。6种目标分析物标准工作溶液的总离子流图参见附录B。

# 5.4 试样溶液的测定

# 5.4.1 定性判定

按照5.2所列仪器条件，分别测定试样溶液和标准工作溶液。如果试样溶液与标准工作溶液中相对应的色谱峰保留时间偏差在 $\pm 0.5\%$ 范围以内，并且在扣除背景后的试样溶液质谱图中，所选择的离子均出现，且信噪比不小于3，将试样溶液质谱图中定性离子的相对丰度比与浓度接近的标准工作溶液

定性离子相对丰度比进行比较，偏差不超过表1规定的范围，则可能判定样品中存在相应的目标分析物。

定性确证时离子相对丰度的最大允许偏差见表1。

表 1 离子相对丰度比的最大允许偏差  

<table><tr><td>相对离子丰度,k/%</td><td>k&gt;50</td><td>20&lt;k≤50</td><td>10&lt;k≤20</td><td>k≤10</td></tr><tr><td>最大允许偏差/%</td><td>±10</td><td>±15</td><td>±20</td><td>±50</td></tr></table>

# 5.4.2 定量测定

按照5.2所列仪器参考条件，将试样溶液和空白溶液分别注入气相色谱-质谱仪中，得到各待测目标物的色谱峰峰面积，根据标准工作曲线计算得到试样溶液和空白试液中目标化合物的质量浓度。

# 6 分析结果的表述

# 6.1 食品接触材料及制品中目标分析物迁移量的计算（以 $\mathrm{mg / kg}$ 表示）

食品接触材料及制品，单种目标分析物的特定迁移量以 $\mathrm{mg / kg}$ 表示时，按式(1)进行计算：

$$
X _ {1} = \frac {\left(\rho - \rho_ {0}\right) \times V}{S} \times \frac {S _ {1}}{V _ {1}} \tag {1}
$$

式中：

$X_{1}$ ——目标分析物的特定迁移量，单位为毫克每千克 $(\mathrm{mg / kg})$ ；

$\rho$ ——试样浸泡液中单种目标分析物的含量，单位为毫克每升 $(\mathrm{mg / L})$ 或毫克每千克 $(\mathrm{mg / kg})$ ；

$\rho_0$ ——空白浸泡液中单种目标分析物的含量，单位为毫克每升 $(\mathrm{mg / L})$ 或毫克每千克 $(\mathrm{mg / kg})$ ；

$V$ ——试样浸泡液体积或质量，单位为升(L)或千克 $(\mathrm{kg})$ ；

S——迁移试验中试样与浸泡液接触的面积，单位为平方分米 $(\mathrm{dm}^2)$ ；

$S_{1}$ ——样品实际使用中与食品接触的面积，单位为平方分米 $(\mathrm{dm}^2)$ ；

$V_{1}$ ——对于非密封制品，指食品接触材料及制品实际使用时接触固态食品质量或液体食品体积对应的质量，单位为千克 $(\mathrm{kg})$ ；对于密封制品，指食品接触材料及制品实际配套使用容器盛装固态食品质量或液体食品体积对应的质量，单位为千克 $(\mathrm{kg})$ ；各种液态食品按密度为 $1\mathrm{kg} / \mathrm{L}$ 将体积换算为对应的质量。

当实际使用情形下的 $\frac{S_1}{V_1}$ 未知或无法估算时， $\frac{S_1}{V_1}$ 按 $6\mathrm{dm}^2/\mathrm{kg}$ 计，即 $6\mathrm{dm}^2$ 食品接触材料及制品接触 $1\mathrm{kg}$ 食品或食品模拟物。

计算结果至少保留2位有效数字。

# 6.2 密封制品类食品接触材料及制品中目标分析物迁移量的计算（以 $\mathbf{mg}$ /件表示）

当预期用途未知时，密封制品类食品接触材料及制品中单种目标分析物的特定迁移量以 $\mathrm{mg}$ /件表示时，按式(2)计算，此时需注明采用的迁移试验方法、迁移试验中单个密封制品与食品模拟物接触的面积。

$$
X _ {2} = \frac {\left(\rho - \rho_ {0}\right) \times V}{n} \tag {2}
$$

式中：

$X_{2}$ ——目标分析物的特定迁移量，单位为毫克每件 $(\mathrm{mg}/$ 件）；

$\rho$ ——试样浸泡液中单种目标分析物的含量，单位为毫克每升 $(\mathrm{mg / L})$ 或毫克每千克 $(\mathrm{mg / kg})$ ；

$\rho_0$ ——空白浸泡液中单种目标分析物的含量，单位为毫克每升 $(\mathrm{mg / L})$ 或毫克每千克 $(\mathrm{mg / kg})$ ；

$V$ ——试样浸泡液体积或质量，单位为升(L)或千克 $(\mathrm{kg})$ ；

$n$ ——浸泡用密封制品的数量，单位为件。

计算结果至少保留2位有效数字。

# 7 精密度

在重复性条件下获得的2次独立测定结果的绝对差值不得超过算术平均值的 $15\%$ 。

# 8 其他

本方法对水、酸性、含乙醇食品模拟物及化学替代溶剂(95%乙醇和异辛烷)浸泡液中柠檬酸三乙酯、癸二酸二正丁酯、乙酰柠檬酸三丁酯、癸二酸二(2-乙基己基)酯、癸二酸二异辛酯、癸二酸二(2,2,6,6-四甲基-4-哌啶)酯含量的检出限均为 $0.1\mathrm{mg / L}$ ，定量限均为 $0.2\mathrm{mg / L}$ ；在含油脂食品模拟物浸泡液中柠檬酸三乙酯、癸二酸二正丁酯、乙酰柠檬酸三丁酯、癸二酸二(2-乙基己基)酯、癸二酸二异辛酯、癸二酸二(2,2,6,6-四甲基-4-哌啶)酯含量的检出限均为 $0.2\mathrm{mg / kg}$ ，定量限均为 $0.5\mathrm{mg / kg}$ 。柠檬酸三乙酯、癸二酸二正丁酯、乙酰柠檬酸三丁酯、癸二酸二(2-乙基己基)酯、癸二酸二异辛酯、癸二酸二(2,2,6,6-四甲基-4-哌啶)酯的迁移量的检出限和定量限按第6章进行计算。

# 附录A

# 目标分析物的定性和定量离子

6种目标分析物的定性和定量离子参见表A.1。

表 A. 1 6 种目标分析物的定性和定量离子  

<table><tr><td>序号</td><td>化合物名称</td><td>选择离子(m/z)</td><td>离子相对丰度比</td></tr><tr><td>1</td><td>柠檬酸三乙酯</td><td>157*,115,203,111</td><td>100:32:18:8</td></tr><tr><td>2</td><td>癸二酸二正丁酯</td><td>241*,185,199,166</td><td>100:72:19:15</td></tr><tr><td>3</td><td>乙酰柠檬酸三丁酯</td><td>185*,259,129,329</td><td>100:58:50:7</td></tr><tr><td>4</td><td>癸二酸二(2-乙基己基)酯</td><td>185*,112,297,203</td><td>100:25:5:4</td></tr><tr><td>5</td><td>癸二酸二异辛酯</td><td>185*,297,255,315</td><td>100:76:13:6</td></tr><tr><td>6</td><td>癸二酸二(2,2,6,6-四甲基-4-哌啶)酯</td><td>124*,58,125,342</td><td>100:11:10:5</td></tr><tr><td colspan="4">*定量离子。</td></tr></table>

# 附录B

柠檬酸三乙酯、乙酰柠檬酸三丁酯、癸二酸二正丁酯、癸二酸二(2-乙基己基)酯、

癸二酸二异辛酯、癸二酸二(2,2,6,6-四甲基-4-哌啶)酯参考色谱图

不同食品模拟物中6种目标分析物在GC-MS上的参考总离子流色谱图见图B.1～图B.8。

![](images/b831a74f913732b66bbee235db84fef9354b9b6d5e835c754ca3d508d4e5d883.jpg)  
注：1—柠檬酸三乙酯；2—癸二酸二正丁酯；3—乙酰柠檬酸三丁酯；4—癸二酸二(2-乙基己基)酯；5—癸二酸二异辛酯；6—癸二酸二(2,2,6,6-四甲基-4-哌啶)酯。

图B.1 水中6种目标分析物 $(0.20\mathrm{mg / L})$ 在GC-MS上的总离子流色谱图

图B.2 $4\%$ 乙酸中6种目标分析物 $(0.20\mathrm{mg / L})$ 在GC-MS上的总离子流色谱图  
![](images/a0e4d44709ce789b132f941f359932284c7d3a510ffa526965d9b98decfee0a8.jpg)  
注：1—柠檬酸三乙酯；2—癸二酸二正丁酯；3—乙酰柠檬酸三丁酯；4—癸二酸二(2-乙基己基)酯；5—癸二酸二异辛酯；6—癸二酸二(2,2,6,6,-四甲基-4-哌啶)酯。

![](images/d3f7065b49ec3b42d1f270377c7d466f8ac272cae772aeb852ad55fc4f019edd.jpg)  
注：1—柠檬酸三乙酯；2—癸二酸二正丁酯；3—乙酰柠檬酸三丁酯；4—癸二酸二(2-乙基己基)酯；5—癸二酸二异辛酯；6—癸二酸二(2,2,6,6,-四甲基-4-哌啶)酯。

图B.3 $10\%$ 乙醇中6种目标分析物 $(0.20\mathrm{mg / L})$ 在GC-MS上的总离子流色谱图  
![](images/723e350218ebafedad62d0e9645c1bf4612e3511f4df4ffae6ad79bce01fb046.jpg)  
注：1—柠檬酸三乙酯；2—癸二酸二正丁酯；3—乙酰柠檬酸三丁酯；4—癸二酸二(2-乙基己基)酯；5—癸二酸二异辛酯；6—癸二酸二(2,2,6,6,-四甲基-4-哌啶)酯。

图B.4 $20\%$ 乙醇中6种目标分析物 $(0.20\mathrm{mg / L})$ 在GC-MS上的总离子流色谱图

图B.5 $50\%$ 乙醇中6种目标分析物 $(0.20\mathrm{mg / L})$ 在GC-MS上的总离子流色谱图  
![](images/1ccd4f523b3b91bec7653ced759788090f9d4fb3b26617aac2ed6a37fb01a1de.jpg)  
注：1—柠檬酸三乙酯；2—癸二酸二正丁酯；3—乙酰柠檬酸三丁酯；4—癸二酸二(2-乙基己基)酯；5—癸二酸二异辛酯；6—癸二酸二(2,2,6,6,-四甲基-4-哌啶)酯。

![](images/22c2b9ffade9d742483f8ec14ff0a5fb36510bd162d4b5fc054335b5f9ecd126.jpg)  
注：1—柠檬酸三乙酯；2—癸二酸二正丁酯；3—乙酰柠檬酸三丁酯；4—癸二酸二(2-乙基己基)酯；5—癸二酸二异辛酯；6—癸二酸二(2,2,6,6,-四甲基-4-哌啶)酯。

图B.6 $95\%$ 乙醇中6种目标分析物 $(0.20\mathrm{mg / L})$ 在GC-MS上的总离子流色谱图  
![](images/bd4464684862242e2ef099e1e777ff675b805be0ca969b605d3c5483fd5e1f1f.jpg)  
注：1—柠檬酸三乙酯；2—癸二酸二正丁酯；3—乙酰柠檬酸三丁酯；4—癸二酸二(2-乙基己基)酯；5—癸二酸二异辛酯；6—癸二酸二(2,2,6,6,-四甲基-4-哌啶)酯。

图B.7 异辛烷中6种目标分析物 $(0.20\mathrm{mg / L})$ 在GC-MS上的总离子流色谱图

图B.8 橄榄油中6种目标分析物 $(0.50\mathrm{mg / kg})$ 在GC-MS上的总离子流色谱图  
![](images/51852b008d91a73197d5190c259c85edb2d09d79b4c0b103302be2e0b0d738b2.jpg)  
注：1—柠檬酸三乙酯；2—癸二酸二正丁酯；3—乙酰柠檬酸三丁酯；4—癸二酸二(2-乙基己基)酯；5—癸二酸二异辛酯；6—癸二酸二(2,2,6,6,-四甲基-4-哌啶)酯。

File: _all_md/GB 31604.7-2023食品安全国家标准 食品接触材料及制品 脱色试验.md
# 食品安全国家标准

# 食品接触材料及制品 脱色试验

2023-09-06 发布

2024-03-06 实施

# 前言

本标准代替GB31604.7—2016《食品安全国家标准 食品接触材料及制品脱色试验》。

本标准与GB31604.7—2016相比，主要变化如下：

——修改了范围；  
——修改了原理；  
——增加了试剂和材料；  
——增加了仪器设备；  
——修改了分析步骤；  
——修改了结果表述。

# 食品安全国家标准

# 食品接触材料及制品 脱色试验

# 1 范围

本标准规定了食品接触用塑料材料及制品脱色试验方法。

本标准适用于添加了着色剂的食品接触用塑料材料及制品浸泡液着色和擦拭脱色的测定。

# 2 原理

脱色试验分为浸泡液着色和擦拭脱色两部分，其中浸泡液着色采用迁移试验所得食品模拟物或化学替代溶剂，用评定沾色用灰色样卡或六色九级卡评价浸泡液着色等级。擦拭脱色采用经食品模拟物润湿饱和的脱脂棉，对试样食品接触面进行擦拭，用评定沾色用灰色样卡或六色九级卡评价擦拭后脱脂棉着色等级。

# 3 试剂和材料

除非另有说明，本方法所用试剂均为分析纯，水为GB/T6682规定的二级水。

# 3.1 试剂

3.1.1 冰乙酸 $(\mathrm{C}_2\mathrm{H}_4\mathrm{O}_2)$ 。  
3.1.2 无水乙醇 $\mathrm{(C_2H_6O)}$ 。  
3.1.3 异辛烷 $\left(\mathrm{C}_{8} \mathrm{H}_{18}\right)$ 。  
3.1.4 $95\%$ 乙醇。  
3.1.5 植物油（橄榄油、玉米油）：符合GB5009.156的要求。  
3.1.6 椰子油(CAS号：8001-31-8)：化学纯。

# 3.2 试剂配制

食品模拟物：按照GB5009.156的规定配制。

# 3.3 材料

3.3.1 脱脂棉：白色。  
3.3.2 评定沾色用灰色样卡：符合GB/T251要求的评定沾色用灰色样卡（见附录A中图A.1）。  
3.3.3 六色九级卡：符合美国纺织化学师与印染师协会(AATCC)标准要求的六色九级卡（见附录A中图A.2）。  
3.3.4 具塞比色管： $50~\mathrm{mL}$ ，无色，仅有全量和半量无色刻度线。

# 4 仪器设备

4.1 电子天平：感量为 $0.1\mathrm{g}$ （最大秤量 ${>}2.0\mathrm{kg}$ ）。

4.2 分析天平：感量为 $0.1\mathrm{mg}$   
4.3 比色箱：满足GB/T32387的要求，光源为标准照明体D65。

# 5 分析步骤

# 5.1 浸泡液着色

# 5.1.1 浸泡液制备

试样依据相应产品标准、GB31604.1和GB5009.156进行迁移试验，并按相应产品标准和GB31604.1的要求选择食品模拟物和迁移试验条件，且迁移试验用面积/体积比应与结果表述所要求的面积/体积比一致。迁移试验所得食品模拟物或化学替代溶剂即为浸泡液。迁移试验至少进行2个平行试验。

# 5.1.2 空白试验

按5.1.1处理未与待测试样接触的食品模拟物或化学替代溶剂，所得浸泡液即为空白浸泡液。

# 5.1.3 着色等级评定

实验人员应无彩色视觉缺陷。实验室人员佩戴校正视力眼镜的，其镜片必须在整个可见光谱内有均匀的光谱透过率。如果实验人员进行连续比色，应按照一定间隔休息几分钟，以保证目视比色的质量。

取具塞比色管，分别加入 $50~\mathrm{mL}$ 已冷却至室温的浸泡液、空白浸泡液，置于比色箱内的比色管架上。将比色管架、评定沾色用灰色样卡或六色九级卡置于比色箱内同一平面上，实验人员水平方向观察。目测评定浸泡液与空白浸泡液之间色差所属的灰色样卡或六色九级卡等级，对应的数字即为浸泡液着色等级。

当2个平行试样浸泡液着色等级有差别，且影响到脱色试验的结果表述时，需增加评定人员进行评级。确定平行试样结果差异是由评定人员视觉差异引起的，需至少3人评定等级一致，方可报出结果。如果确定平行试样结果差异不是由评定人员视觉差异引起的，则需重新制备试样进行迁移试验浸泡液着色等级的评定。

当同时对多批试样浸泡液进行比较时，还需将采用相同食品模拟物、评定为同一着色等级的浸泡液，放在一起进行比较，以确保各批试样浸泡液评级的准确性。当某批浸泡液与空白浸泡液之间的色差和同时评定的其他批次不一致时，应重新评定该浸泡液的着色等级。

# 5.2 擦拭脱色

# 5.2.1 试样制备

按照GB5009.156对试样进行预处理，每种食品模拟物制备2份擦拭脱色试样。实验人员需戴一次性使用丁腈手套进行擦拭试验，且确保所戴丁腈手套在整个测试过程中不脱色。

# 5.2.2 润湿脱脂棉所用食品模拟物的准备

试样依据相应产品标准、GB31604.1和GB5009.156中总迁移试验规定选择润湿脱脂棉所用食品模拟物，当选择植物油作为食品模拟物时，采用液态椰子油进行擦拭试验。若椰子油发生凝固时，可在 $30\%$ 恒温加热熔化。

# 5.2.3 脱脂棉准备

取脱脂棉，在厚度均匀的区域，裁剪出 $2\mathrm{cm}\times 2\mathrm{cm}$ 的大小，质量为 $0.25\mathrm{g}\sim 0.30\mathrm{g}$ ，用5.2.2所选食品模拟物完全润湿。

# 5.2.4 实验人员擦拭力值练习与确认

取与待测样品相同材质的板材或片材，置于电子天平(或其他可以显示擦拭力值的等效设备)上，实验人员用双指(食指和中指)指腹压住润湿的脱脂棉，在约 $4\mathrm{cm}\times 2\mathrm{cm}$ 的面积内以约1次/s的速度往返擦拭100次（脱脂棉在试样测试方向往返擦拭一个回合，计擦拭1次）。擦拭时，应沿测试表面均匀用力，并全程观察电子天平质量示数，确保擦拭全过程质量示数稳定在 $1.0\mathrm{kg}\pm 0.2\mathrm{kg}$ 范围内。

经过连续3次擦拭练习，擦拭全过程电子天平质量稳定显示在 $1.0\mathrm{kg}\pm 0.2\mathrm{kg}$ 范围内，说明实验人员的擦拭力值符合要求。

# 5.2.5 擦拭脱色试验

在试样食品接触面约 $4\mathrm{cm}\times 2\mathrm{cm}$ 的面积内，用双指(食指和中指)指腹压住润湿的脱脂棉，沿试样表面采用符合5.2.4要求的擦拭力值以约1次/s的速度往返擦拭100次，获得擦拭后脱脂棉。如果实验人员进行连续擦拭脱色试验，应按照一定间隔休息几分钟，以保证擦拭力值控制的稳定性。

# 5.2.6 空白试验

采用经擦拭脱色试验证实不脱色的相同材质试样作为空白试样，按 $5.2.1\sim 5.2.5$ 制备空白脱脂棉。

# 5.2.7 着色等级评定

将擦拭后脱脂棉、空白脱脂棉、评定沾色用灰色样卡或六色九级卡置于比色箱同一平面上，入射光与脱脂棉表面呈约 $45^{\circ}$ 角，观察方向大致垂直于脱脂棉表面，目测评定擦拭后脱脂棉与空白脱脂棉之间色差所属的灰色样卡或六色九级卡等级，对应的数字即为擦拭脱色等级。

当2个平行试样擦拭脱色等级有差别，且影响到脱色试验的结果表述时，需增加评定人员进行评级。确定平行试样结果差异是由评定人员视觉差异引起的，需至少3人评定等级一致，方可报出结果。如果确定平行试样结果差异不是由评定人员视觉差异引起的，则需重新制备试样进行擦拭脱色等级的评定。

当同时对多批试样进行擦拭脱色试验时，还需将采用相同食品模拟物、评定为同一级的擦拭后脱脂棉放在一起进行比较，以确保各批试样擦拭脱色试验评级的准确性。当某批试样的擦拭后脱脂棉与空白脱脂棉的色差和同时评定的其他批试样不一致时，应重新评定该批试样的擦拭脱色等级。

# 6 结果表述

当浸泡液着色试验结果评定等级为5级、4-5级或4.5级时，浸泡液着色试验结果表述为阴性；当浸泡液着色试验结果评定等级为1级～4级时，浸泡液着色试验结果表述为阳性。

当擦拭脱色试验结果评定等级为5级、4-5级或4.5级时，擦拭脱色试验结果表述为阴性；当擦拭脱色试验结果评定等级为1级～4级时，擦拭脱色试验结果表述为阳性。

当浸泡液着色、擦拭脱色两个试验结果均为阴性时，脱色试验结果表述为阴性；当浸泡液着色、擦拭脱色任意一个试验结果为阳性时，脱色试验结果表述为阳性。

# 附录A

# 典型的评定沾色用灰色样卡图、六色九级卡图

A.1 典型的评定沾色用灰色样卡图见图A.1。

![](images/b1420cb6c2bde3532e7c69fe45833b0fe08385e1865b7bbbe7ffd3f8e6aca3bf.jpg)  
图A.1 典型的评定沾色用灰色样卡图

A.2 典型的六色九级卡图见图A.2。

![](images/1586ec251817bbfdd29d70bae3ccf801025ed446acd29b617522689bd597e777.jpg)  
图A.2 典型的六色九级卡图

File: _all_md/GB 31604.8-2016 食品安全国家标准 食品接触材料及制品 总迁移量的测定.md
# 食品安全国家标准

# 食品接触材料及制品 总迁移量的测定

2016-08-31 发布

2017-03-01 实施

# 前言

本标准代替GB/T5009.60—2003《食品包装用聚乙烯、聚苯乙烯、聚丙烯成型品卫生标准的分析方法》中蒸发残渣、GB/T5009.61—2003《食品包装用三聚氰胺成型品卫生标准的分析方法》中蒸发残渣、GB/T5009.64—2003《食品用橡胶垫片(圈)卫生标准的分析方法》中蒸发残渣、GB/T5009.65—2003《食品用高压锅密封圈卫生标准的分析方法》中蒸发残渣、GB/T5009.66—2003《橡胶奶嘴卫生标准的分析方法》中蒸发残渣、GB/T5009.67—2003《食品包装用聚氯乙烯成型品卫生标准的分析方法》中蒸发残渣、GB/T5009.68—2003《食品容器内壁过氯乙烯涂料卫生标准的分析方法》中蒸发残渣、GB/T5009.69—2008《食品罐头内壁环氧酚醛涂料卫生标准的分析方法》中蒸发残渣、GB/T5009.70—2003《食品容器内壁聚酰胺环氧树脂涂料卫生标准的分析方法》中蒸发残渣、GB/T5009.79—2003《食品用橡胶管卫生检验方法》中蒸发残渣、GB/T5009.80—2003《食品容器内壁聚四氟乙烯涂料卫生标准的分析方法》中蒸发残渣、GB/T5009.98—2003《食品容器及包装材料用不饱和聚酯树脂及其玻璃钢制品卫生标准分析方法》中蒸发残渣、GB/T5009.100—2003《食品包装用发泡聚苯乙烯成型品卫生标准的分析方法》中蒸发残渣、GB/T5009.203—2003《植物纤维类食品容器卫生标准中蒸发残渣的分析方法》的测定。

本标准与GB/T5009.60—2003、GB/T5009.61—2003、GB/T5009.64—2003、GB/T5009.65—2003、GB/T5009.66—2003、GB/T5009.67—2003、GB/T5009.68—2003、GB/T5009.69—2008、GB/T5009.70—2003、GB/T5009.79—2003、GB/T5009.80—2003、GB/T5009.98—2003、GB/T5009.100—2003、GB/T5009.203—2003相比，主要变化如下：

——标准名称修改为“食品安全国家标准 食品接触材料及制品 总迁移量的测定”；  
——修改了标准的范围；  
——修改了计算公式及单位。

# 食品安全国家标准

# 食品接触材料及制品 总迁移量的测定

# 1 范围

本标准规定了食品接触材料及制品中总迁移量的测定方法。

本标准适用于食品接触材料及制品中总迁移量的测定。不适用于植物油类食品模拟物总迁移量的测定。

# 2 原理

试样用各种食品模拟物浸泡，将浸泡液蒸发并干燥后，得到试样向浸泡液迁移的不挥发物质的总量。

# 3 试剂和材料（食品模拟物）

除非另有说明，本方法所用试剂均为分析纯，水为GB/T6682规定的二级水。

# 3.1 试剂

3.1.1 食品模拟物：按GB31604.1操作。

3.1.2 三氯甲烷 $\mathrm{(CHCl_3)}$

# 3.2 试剂配制

食品模拟物的配制：按GB5009.156操作。

# 4 仪器和设备

4.1 天平：感量为 $0.1\mathrm{mg}$ 。  
4.2 电热恒温干燥箱。  
4.3 玻璃蒸发皿：规格 $50~\mathrm{mL}$

# 5 分析步骤

# 5.1 采样方法

按GB5009.156中采样方法操作。

# 5.2 试样的清洗

按GB5009.156中试样的清洗操作。

# 5.3 试样的食品模拟物及模拟条件的选择

按相应的产品标准操作。

# 5.4 试样的迁移试验预处理方法

按GB5009.156中试验方法操作。

# 5.5 试样的测定

# 5.5.1 总迁移量的测定

取各食品模拟物试液 $200~\mathrm{mL}$ ，分次置于预先在 $100^{\circ}\mathrm{C} \pm 5^{\circ}\mathrm{C}$ 干燥箱中干燥 $2\mathrm{h}$ 的 $50~\mathrm{mL}$ 玻璃蒸发皿中，在各浸泡液沸点温度的水浴上蒸干，擦去皿底的水滴，置于 $100^{\circ}\mathrm{C} \pm 5^{\circ}\mathrm{C}$ 干燥箱中干燥 $2\mathrm{h}$ 后取出，在干燥器中冷却 $0.5\mathrm{h}$ 后称量。

同时进行空白试验。

# 5.5.2 三氯甲烷提取物的测定

本测定步骤适用于植物纤维类食品容器。当各食品模拟物总迁移量超过规定限量时，再将残渣用三氯甲烷提取过滤后，测定三氯甲烷提取物的残渣含量。

向5.5.1所得残渣中加入 $50~\mathrm{mL}$ 的三氯甲烷，振摇，用定量滤纸过滤，将滤液收集在已干燥 $2\mathrm{h}$ 的蒸发皿中，如此重复三氯甲烷提取三次。再用三氯甲烷冲洗滤纸，滤液并入蒸发皿中，将所得滤液置于水浴上蒸发近干，将蒸发皿移入 $105^{\circ}C$ 烘箱中干燥 $2\mathrm{h}$ 后，然后取出蒸发皿，冷却 $0.5\mathrm{h}$ 后称量，得到三氯甲烷提取物残渣。

# 6 分析结果的表述

# 6.1 试样中总迁移量计算

试样中总迁移量按式(1)计算：

$$
X _ {1} = \frac {\left(m _ {1} - m _ {2}\right) \times V}{V _ {1} \times S} \quad \dots \tag {1}
$$

式中：

$X_{1}$ ——试样的总迁移量，单位为毫克每平方分米 $(\mathrm{mg} / \mathrm{dm}^{2})$ ；

$m_{1}$ ——试样测定用浸泡液残渣质量，单位为毫克 $(\mathrm{mg})$ ；

$m_{2}$ ——空白浸泡液的残渣质量，单位为毫克 $(\mathrm{mg})$ ；

$V$ ——试样浸泡液总体积，单位为毫升 $(\mathrm{mL})$ ；

$V_{1}$ ——测定用浸泡液体积，单位为毫升 $(\mathrm{mL})$ ；

S——试样与浸泡液接触的面积，单位为平方分米 $(\mathrm{dm}^2)$ 。

当按实际使用情形计算试样中总迁移量时，按式(2)计算：

$$
X _ {2} = X _ {1} \times \frac {S _ {2}}{V _ {2}} \times 1 0 0 0 \tag {2}
$$

式中：

$X_{2}$ ——按实际使用情形计算试样的总迁移量，单位为毫克每升 $(\mathrm{mg / L})$ 或毫克每千克 $(\mathrm{mg / kg})$ ；

$X_{1}$ ——试样的总迁移量，单位为毫克每平方分米 $(\mathrm{mg} / \mathrm{dm}^{2})$ ；  
$S_{2}$ ——试样实际包装接触面积，单位为平方分米 $(\mathrm{dm}^2)$ ；  
$V_{2}$ ——试样实际包装的接触体积或质量，单位为毫升 $(\mathrm{mL})$ 或克 $(\mathrm{g})$ ；

1000 ——换算系数。

盖子、垫圈、连接件等密封装置试样的总迁移量按式(3)或式(4)计算：

$$
X _ {3} = \frac {\left(m _ {3} - m _ {4}\right) \times V}{V _ {1} \times \left(S + S _ {3}\right)} \quad \dots \tag {3}
$$

式中：

$X_{3}$ ——试样的总迁移量，单位为毫克每平方分米 $(\mathrm{mg} / \mathrm{dm}^{2})$ ；

$m_{3}$ ——试样测定用浸泡液残渣质量，单位为毫克 $(\mathrm{mg})$ ；

$m_{4}$ ——空白浸泡液的残渣质量，单位为毫克 $(\mathrm{mg})$ ；

$V$ ——试样浸泡液总体积，单位为毫升 $(\mathrm{mL})$ ；

$V_{1}$ ——测定用浸泡液体积，单位为毫升 $(\mathrm{mL})$ ；

$S$ ——试样与浸泡液接触的面积，单位为平方分米 $(\mathrm{dm}^2)$ ；

$S_{3}$ ——试样实际使用的容器可接触食品的面积，单位为平方分米 $(\mathrm{dm}^2)$ 。

$$
X _ {3} = \frac {\left(m _ {3} - m _ {4}\right) \times V \times 1 0 0 0}{V _ {1} \times V _ {3}} \quad \dots \tag {4}
$$

式中：

$X_{3}$ ——试样的总迁移量，单位为毫克每升 $(\mathrm{mg / L})$ ；

$m_{3}$ ——试样测定用浸泡液残渣质量，单位为毫克 $(\mathrm{mg})$ ；

$m_{4}$ ——空白浸泡液的残渣质量，单位为毫克 $(\mathrm{mg})$ ；

$V$ ——试样浸泡液总体积，单位为毫升 $(\mathrm{mL})$ ；

1000 ——换算系数；

$V_{1}$ ——测定用浸泡液体积，单位为毫升 $(\mathrm{mL})$ ；

$V_{3}$ ——试样实际使用的容器的体积，单位为毫升 $(\mathrm{mL})$ 。

# 6.2 试样中经三氯甲烷提取的总迁移量计算

试样中经三氯甲烷提取的总迁移量按式(5)计算：

$$
X _ {4} = \frac {\left(m _ {5} - m _ {6}\right) \times V}{V _ {1} \times S} \quad \dots \tag {5}
$$

式中：

$X_{4}$ ——试样的总迁移量，单位为毫克每平方分米 $(\mathrm{mg} / \mathrm{dm}^{2})$ ；

$m_{5}$ ——试样测定用经三氯甲烷提取的残渣质量，单位为毫克 $(\mathrm{mg})$ ；

$m_{6}$ ——空白浸泡液经三氯甲烷提取的质量，单位为毫克 $(\mathrm{mg})$ ；

$V$ ——试样浸泡液总体积，单位为毫升 $(\mathrm{mL})$ ；

$V_{1}$ ——测定用浸泡液体积，单位为毫升 $(\mathrm{mL})$ ；

$S$ ——试样与浸泡液接触的面积，单位为平方分米 $(\mathrm{dm}^2)$ 。

当按实际使用情形计算试样中总迁移量时，按式(6)计算：

$$
X _ {5} = X _ {4} \times \frac {S _ {2}}{V _ {2}} \times 1 0 0 0 \tag {6}
$$

式中：

$X_{5}$ ——按实际使用情形计算试样的总迁移量，单位为毫克每升 $(\mathrm{mg / L})$ 或毫克每千克 $(\mathrm{mg / kg})$ ；

$X_{4}$ ——试样的总迁移量，单位为毫克每平方分米 $(\mathrm{mg} / \mathrm{dm}^{2})$ ；  
$S_{2}$ ——试样实际包装接触面积，单位为平方分米 $(\mathrm{dm}^2)$ ；  
$V_{2}$ ——试样实际包装的接触体积或质量，单位为毫升 $(\mathrm{mL})$ 或克 $(\mathrm{g})$ ；

1000 ——换算系数。

计算结果以重复性条件下获得的两次独立测定结果的算术平均值表示，结果保留两位有效数字。

# 7 精密度

在重复性条件下获得的两次独立测定结果的绝对差值不得超过算术平均值的 $20\%$ 。

File: _all_md/GB 31604.8-2021 食品安全国家标准　食品接触材料及制品　总迁移量的测定.md
# 食品安全国家标准

# 食品接触材料及制品 总迁移量的测定

2021-09-07 发布

2022-03-07 实施

# 前言

本标准代替GB31604.8—2016《食品安全国家标准 食品接触材料及制品 总迁移量的测定》。

本标准与GB31604.8—2016相比，主要变化如下：

——修改了标准适用范围；

——修改了精密度要求；

——增加了“第二部分 橄榄油中总迁移量的测定”。

# 食品安全国家标准

# 食品接触材料及制品 总迁移量的测定

# 1 范围

本标准规定了食品接触材料及制品总迁移量的测定方法。

本标准适用于食品接触材料及制品总迁移量的测定。

# 第一部分 水基食品模拟物、化学替代溶剂中总迁移量的测定

# 2 原理

试样采用水基食品模拟物、化学替代溶剂[如正己烷、异辛烷、 $95\%$ （体积分数）乙醇溶液、正庚烷]，在选定的迁移试验条件下进行迁移试验，将迁移试验所得浸泡液蒸发并干燥后，扣除相应空白得到试样向水基食品模拟物、化学替代溶剂迁移的所有非挥发性物质的总量。

# 3 试剂和材料

除非另有说明，本方法所用试剂均为分析纯，水为GB/T6682规定的二级水。

# 3.1 试剂

3.1.1 无水乙醇 $\mathrm{(C_2H_6O)}$   
3.1.2 乙酸 $(\mathrm{C}_2\mathrm{H}_4\mathrm{O}_2)$ 。  
3.1.3 三氯甲烷 $\mathrm{(CHCl_3)}$   
3.1.4 正己烷 $\left(\mathrm{C}_{6} \mathrm{H}_{14}\right)$ 。  
3.1.5 异辛烷 $\mathrm{(C_8H_{18})}$   
3.1.6 $95\%$ 乙醇。  
3.1.7 正庚烷 $(\mathrm{C_7H_{16}})$

# 3.2 试剂配制

水基食品模拟物的配制：GB31604.1中水性食品或酒精饮料所对应的 $4\%$ （体积分数)乙酸溶液、 $10\%$ （体积分数)乙醇溶液、 $20\%$ （体积分数)乙醇溶液、 $50\%$ （体积分数)乙醇溶液的配制按GB5009.156操作。

# 3.3 材料

3.3.1 蒸发皿：玻璃或陶瓷， $50~\mathrm{mL}\sim 250~\mathrm{mL}$ 。  
3.3.2 玻璃干燥器：配有硅胶或无水氯化钙等干燥剂。  
3.3.3 滤纸：定性滤纸，快速。

# 3.3.4 无尘擦拭纸。

# 4 仪器和设备

4.1 天平：感量为 $0.1\mathrm{mg}$ 。  
4.2 电热恒温干燥箱。  
4.3 电热恒温水浴锅或其他电热设备。

# 5 分析步骤

# 5.1 迁移试验

食品接触材料及制品按照GB31604.1和GB5009.156的要求进行迁移试验。

# 5.2 水基食品模拟物、化学替代溶剂总迁移量的测定

蒸发皿在使用前，洗净并沥干水分，在 $100^{\circ}\mathrm{C} \pm 5^{\circ}\mathrm{C}$ 电热恒温干燥箱中烘干 $2\mathrm{h}$ ，然后在干燥器中冷却 $0.5\mathrm{h}$ 后称重，重复烘干、冷却、称重，直至恒重（即前后两次称量质量差不超过 $0.5\mathrm{mg}$ ），最后一次称量的质量即为空蒸发皿的质量。

取已恒重的空蒸发皿，向其中加入迁移试验所得浸泡液 $200~\mathrm{mL}$ （若蒸发皿规格低于 $200~\mathrm{mL}$ ，则需分次蒸干），置于不高于各浸泡液沸点温度 $10^{\circ}\mathrm{C}$ 的水浴上蒸干，将蒸发皿底的水滴用滤纸或无尘擦拭纸吸去（蒸发皿底不得残留纸纤维），再将蒸发皿置于 $100^{\circ}\mathrm{C} \pm 5^{\circ}\mathrm{C}$ 电热恒温干燥箱中干燥 $2\mathrm{h}$ 后取出，在干燥器中冷却 $0.5\mathrm{h}$ 后称量，重复烘干、冷却、称重，直至恒重，最后一次称量的质量即为带有试样蒸发残渣的蒸发皿质量。带有试样蒸发残渣的蒸发皿质量减去空蒸发皿的质量即为试样测定用浸泡液残渣的质量。

# 5.3 三氯甲烷提取物的测定

本测定步骤适用于产品标准中规定需检测三氯甲烷提取物的食品接触材料及制品。

向5.2所得残渣中加入三氯甲烷 $20~\mathrm{mL}$ ，润湿残渣，用滤纸过滤，将滤液收集到已恒重的蒸发皿中，再分别用 $20~\mathrm{mL}$ 三氯甲烷对残渣提取两次。然后用少许三氯甲烷冲洗滤纸，滤液并入蒸发皿中，按5.2步骤蒸干，获得试样测定用浸泡液经三氯甲烷提取的残渣质量。

# 5.4 空白试验

按5.1、5.2、5.3处理未与食品接触材料及制品接触的水基食品模拟物、化学替代溶剂、三氯甲烷，得到空白浸泡液的残渣质量、空白浸泡液经三氯甲烷提取的残渣质量。

# 6 分析结果的表述

# 6.1 总迁移量计算

# 6.1.1 以 $\mathrm{mg} / \mathrm{dm}^2$ 表示

# 6.1.1.1 非密封制品类食品接触材料及制品

除盖子、垫圈、连接件等密封制品(以下简称密封制品)以外的食品接触材料及制品，总迁移量结果以 $\mathrm{mg / dm^2}$ 表示时，按式(1)计算。

$$
X _ {1} = \frac {\left(m _ {1} - m _ {2}\right) \times V}{V _ {1} \times S} \quad \dots \tag {1}
$$

式中：

$X_{1}$ ——非密封制品类食品接触材料及制品的总迁移量，单位为毫克每平方分米 $(\mathrm{mg} / \mathrm{dm}^{2})$ ；

$m_{1}$ ——试样测定用浸泡液残渣的质量，单位为毫克 $(\mathrm{mg})$ ；

$m_{2}$ ——空白浸泡液的残渣质量，单位为毫克 $(\mathrm{mg})$ ；

$V$ ——迁移试验所得试样浸泡液总体积，单位为毫升 $(\mathrm{mL})$ ；

$V_{1}$ ——测定用浸泡液体积，单位为毫升 $(\mathrm{mL})$

$S$ ——试样与浸泡液接触的面积，单位为平方分米 $(\mathrm{dm}^2)$ 。

# 6.1.1.2 密封制品类食品接触材料及制品

密封制品类食品接触材料及制品的总迁移量结果以 $\mathrm{mg / dm^2}$ 表示时，按式(2)计算。

$$
X _ {2} = \frac {\left(m _ {1} - m _ {2}\right) \times V}{V _ {1} \times S} \times \frac {S _ {0}}{S _ {0} + S _ {3}} \tag {2}
$$

式中：

$X_{2}$ ——密封制品类食品接触材料及制品的总迁移量，单位为毫克每平方分米 $(\mathrm{mg} / \mathrm{dm}^{2})$ ；

$m_{1}$ ——试样测定用浸泡液残渣的质量，单位为毫克 $(\mathrm{mg})$ ；

$m_{2}$ ——空白浸泡液的残渣质量，单位为毫克 $(\mathrm{mg})$ ；

$V$ ——迁移试验所得试样浸泡液总体积，单位为毫升 $(\mathrm{mL})$ ；

$V_{1}$ ——测定用浸泡液体积，单位为毫升 $(\mathrm{mL})$

$S$ ——试样与浸泡液接触的面积，单位为平方分米 $(\mathrm{dm}^2)$ ；

$S_{0}$ ——密封制品实际使用中与食品接触的面积，单位为平方分米 $(\mathrm{dm}^2)$ ；

$S_{3}$ ——密封制品实际适配容器与食品接触的面积，单位为平方分米 $(\mathrm{dm}^2)$ 。

# 6.1.2 以 $\mathrm{mg / kg}$ 表示

# 6.1.2.1 非密封制品类食品接触材料及制品

非密封制品类食品接触材料及制品的总迁移量结果以 $\mathrm{mg / kg}$ 表示时，按式(3)计算。

$$
X _ {3} = X _ {1} \times F \quad \dots \tag {3}
$$

式中：

$X_{3}$ ——非密封制品类食品接触材料及制品的总迁移量，单位为毫克每千克 $(\mathrm{mg / kg})$ ；

$X_{1}$ ——非密封制品类食品接触材料及制品的总迁移量，单位为毫克每平方分米 $(\mathrm{mg} / \mathrm{dm}^{2})$ ；

$F$ ——在可预见使用情形下，食品接触材料及制品实际与食品接触的面积与食品质量之间的比值 $(S / V)$ ，单位为平方分米每千克 $(\mathrm{dm}^2 /\mathrm{kg})$ ，各种液态食品密度通常以 $1\mathrm{kg / L}$ 计，将其体积换算成相应的食品质量。当实际 $S / V$ 已知时， $F$ 即为可预见使用情形下的最大 $S / V$ ；当实际 $S / V$ 未知时， $F$ 采用 $6\mathrm{dm}^2 /\mathrm{kg}$ ，即 $6\mathrm{dm}^2$ 食品接触材料及制品接触 $1\mathrm{kg}$ 食品。

# 6.1.2.2 密封制品类食品接触材料及制品

密封制品类食品接触材料及制品的总迁移量结果以 $\mathrm{mg / kg}$ 表示时，按式(4)计算。

$$
X _ {4} = \frac {\left(m _ {1} - m _ {2}\right) \times V}{V _ {1} \times S} \times \frac {S _ {0}}{V _ {3}} \tag {4}
$$

式中：

$X_{4}$ ——密封制品类食品接触材料及制品的总迁移量，单位为毫克每千克 $(\mathrm{mg / kg})$ ；

$m_{1}$ ——试样测定用浸泡液残渣的质量，单位为毫克 $(\mathrm{mg})$ ；

$m_{2}$ ——空白浸泡液的残渣质量，单位为毫克 $(\mathrm{mg})$ ；

$V$ ——迁移试验所得试样浸泡液总体积，单位为毫升 $(\mathrm{mL})$ ；

$V_{1}$ ——测定用浸泡液体积，单位为毫升 $(\mathrm{mL})$

$S$ ——试样与浸泡液接触的面积，单位为平方分米 $(\mathrm{dm}^2)$ ；

$S_{0}$ ——密封制品实际使用中与食品接触的面积，单位为平方分米 $(\mathrm{dm}^2)$ ；

$V_{3}$ ——密封制品实际使用容器盛装食品的质量，各种液态食品密度通常以 $1\mathrm{kg} / \mathrm{L}$ 计，将其体积换算成相应的食品质量，单位为千克 $(\mathrm{kg})$ 。

# 6.1.3 以 $\mathbf{mg}$ /件表示

密封制品总迁移量结果以 $\mathrm{mg}/$ 件表示，按式(5)计算，需注明采用的迁移试验方法及迁移试验中单个密封制品与食品模拟物接触的面积。

$$
X _ {5} = \frac {\left(m _ {1} - m _ {2}\right) \times V}{V _ {1} \times n} \tag {5}
$$

式中：

$X_{5}$ ——试样的总迁移量，单位为毫克每件 $(\mathrm{mg / }$ 件）；

$m_{1}$ ——试样测定用浸泡液残渣的质量，单位为毫克 $(\mathrm{mg})$ ；

$m_{2}$ ——空白浸泡液残渣质量，单位为毫克 $(\mathrm{mg})$ ；

$V$ ——迁移试验所得试样浸泡液总体积，单位为毫升 $(\mathrm{mL})$ ；

$V_{1}$ ——测定用浸泡液体积，单位为毫升 $(\mathrm{mL})$

$n$ ——浸泡用密封制品的数量，单位为件。

# 6.2 经三氯甲烷提取后的总迁移量计算

# 6.2.1 以 $\mathbf{mg} / \mathbf{dm}^2$ 表示

经三氯甲烷提取后的总迁移量以 $\mathrm{mg / dm^2}$ 表示时，按式(6)计算。

$$
X _ {6} = \frac {\left(m _ {3} - m _ {4}\right) \times V}{V _ {1} \times S} \quad \dots \tag {6}
$$

式中：

$X_{6}$ ——食品接触材料及制品经三氯甲烷提取后的总迁移量，单位为毫克每平方分米 $(\mathrm{mg} / \mathrm{dm}^2)$ ；

$m_{3}$ ——试样测定用浸泡液经三氯甲烷提取后的残渣质量，单位为毫克 $(\mathrm{mg})$ ；

$m_{4}$ ——空白浸泡液经三氯甲烷提取后的残渣质量，单位为毫克 $(\mathrm{mg})$ ；

$V$ ——迁移试验所得试样浸泡液总体积，单位为毫升 $(\mathrm{mL})$ ；

$V_{1}$ ——测定用浸泡液体积，单位为毫升 $(\mathrm{mL})$

$S$ ——试样与浸泡液接触的面积，单位为平方分米 $(\mathrm{dm}^2)$ 。

# 6.2.2 以 $\mathrm{mg / kg}$ 表示

经三氯甲烷提取后的总迁移量以 $\mathrm{mg / kg}$ 表示时，按式(7)计算。

$$
X _ {7} = X _ {6} \times F \quad \dots \tag {7}
$$

式中：

$X_{7}$ ——食品接触材料及制品经三氯甲烷提取后的总迁移量，单位为毫克每千克 $(\mathrm{mg / kg})$

$X_{6}$ ——食品接触材料及制品经三氯甲烷提取后的总迁移量，单位为毫克每平方分米 $(\mathrm{mg} / \mathrm{dm}^2)$ ；

$F$ ——在可预见使用情形下，食品接触材料及制品实际接触食品的面积与食品质量之间的比值 $(S / V)$ ，单位为平方分米每千克 $(\mathrm{dm}^2 /\mathrm{kg})$ ，各种液态食品密度通常以 $1\mathrm{kg / L}$ 计，将其体积换算成相应的食品质量。当实际 $S / V$ 已知时， $F$ 即为可预见使用情形下的最大 $S / V$ ；当实

际 $S / V$ 未知时， $F$ 采用 $6\mathrm{dm}^2 /\mathrm{kg}$ ，即 $6\mathrm{dm}^2$ 食品接触材料及制品接触 $1\mathrm{kg}$ 食品。

# 6.3 结果的校正

当GB31604.1规定了含油脂食品模拟物校正因子时，化学溶剂替代试验的测定结果均应除以相应的校正因子。

# 6.4 结果的表示

总迁移量计算结果以重复性条件下获得的两次平行测定结果的算术平均值表示，计算结果精确到小数点后一位。

# 7 精密度

当总迁移量结果 $\leqslant 10.0\mathrm{mg / dm}^2$ 或 $60.0\mathrm{mg / kg}$ 时，在重复性条件下获得的两次独立测定结果与其算术平均值的差值不得超过 $1.0\mathrm{mg / dm}^2$ 或 $6.0\mathrm{mg / kg}$ ，应用校正因子后的测定结果也应满足此要求。

当总迁移量结果 $>10.0\mathrm{mg / dm}^2$ 或 $60.0\mathrm{mg / kg}$ 时，在重复性条件下获得的两次独立测定结果与其算术平均值的差值不得超过算术平均值的 $10\%$ ，应用校正因子后的测定结果也应满足此要求。

# 第二部分 橄榄油中总迁移量的测定

# 8 原理

试样以橄榄油为食品模拟物，在选定的条件下进行迁移试验。总迁移量的测定采用试样质量减量法测定，即用试样在迁移试验前的初始质量减去试样经橄榄油浸泡后的净质量，得到试样迁移出的非挥发性物质的质量，根据公式计算得到相应的总迁移量。试样经橄榄油浸泡后的净质量为试样从橄榄油中取出时的质量减去试样吸收的橄榄油质量加上挥发物质量，其中试样吸收的橄榄油经索氏萃取器萃取、皂化、甲酯化后生成脂肪酸甲酯，用气相色谱分析，内标法定量。

# 9 试剂和材料

除非另有说明，本方法所用试剂均为分析纯，水为GB/T6682规定的二级水。

# 9.1 试剂

9.1.1 橄榄油：其质量要求应符合GB5009.156附录A的规定。  
9.1.2 正戊烷 $\left(\mathrm{C}_{5} \mathrm{H}_{12}\right)$ 。  
9.1.3 无水乙醇 $\mathrm{(C_2H_6O)}$   
9.1.4 正庚烷 $\left(\mathrm{C}_{7} \mathrm{H}_{16}\right)$ ：色谱纯。  
9.1.5 环己烷 $\left(\mathrm{C}_{6} \mathrm{H}_{12}\right)$ 。  
9.1.6 无水硫酸钠 $\mathrm{(Na_2SO_4)}$   
9.1.7 乙醚 $(\mathrm{C_4H_{10}O})$ 。  
9.1.8 氢氧化钾(KOH)。  
9.1.9 甲醇 $(\mathrm{CH}_4\mathrm{O})$ 。  
9.1.10 三氟化硼甲醇溶液：约 $150\mathrm{g / L}$ 三氟化硼 $(\mathrm{BF}_3)$ 。

9.1.11 硫酸 $(\mathrm{H}_2\mathrm{SO}_4)$ 。

# 9.2 试剂配制

9.2.1 正戊烷-乙醇 $(95 + 5)$ 混合溶液：量取 $950~\mathrm{mL}$ 正戊烷，与 $50~\mathrm{mL}$ 无水乙醇混匀。  
9.2.2 氢氧化钾-甲醇溶液 $(11.0\mathrm{g / L})$ ：称取 $5.5\mathrm{g}$ （精确到 $0.1\mathrm{g}$ )氢氧化钾，溶于 $500~\mathrm{mL}$ 甲醇中，混匀。  
9.2.3 饱和硫酸钠溶液: 称取 $50 \mathrm{~g}$ (精确到 $0.1 \mathrm{~g}$ ) 无水硫酸钠置于 $250 \mathrm{~mL}$ 烧杯中, 加入 $100 \mathrm{~mL}$ 水于电热板上加热煮沸溶解, 冷却至室温后, 用装有定性滤纸的漏斗过滤到烧杯中。  
9.2.4 硫酸溶液 $(430\mathrm{g / L})$ ：称取 $215\mathrm{g}$ （精确到 $0.1\mathrm{g}$ )硫酸，缓慢加到盛有约 $300~\mathrm{mL}$ 水的烧杯中，边加边搅拌，待溶液冷却到室温后，转移到 $500~\mathrm{mL}$ 容量瓶中，用少量水洗涤烧杯2次～3次，合并洗涤液到容量瓶中，用水定容。临用现配。在温度为 $20^{\circ}C\pm 5^{\circ}C$ 时，此溶液置于密闭水分含量调节容器中，保持相对湿度为 $50\% \pm 5\%$ 的水分含量调节环境。  
9.2.5 硫酸溶液 $(70\mathrm{g / L})$ ：称取 $35\mathrm{g}$ （精确到 $0.1\mathrm{g}$ )硫酸，缓慢加到盛有约 $300~\mathrm{mL}$ 水的烧杯中，边加边搅拌，待溶液冷却到室温后，转移到 $500~\mathrm{mL}$ 容量瓶中，用少量水洗涤烧杯2次～3次，合并洗涤液到容量瓶中，用水定容。临用现配。在温度为 $20^{\circ}C\pm 5^{\circ}C$ 时，此溶液置于密闭水分含量调节容器中，保持相对湿度为 $80\% \pm 5\%$ 的水分含量调节环境。

# 9.3 标准品

十七烷酸甘油三酯 $\mathrm{(C_{54}H_{104}O_6}$ ，CAS号：2438-40-6）：纯度 $\geq 98\%$ ，或经国家认证并授予标准物质证书的标准物质。

# 9.4 标准溶液配制

# 9.4.1 内标溶液 $(2.0\mathrm{mg / mL})$

准确称取 $1.0\mathrm{g}$ （精确到 $0.1\mathrm{mg}$ ）十七烷酸甘油三酯，置于 $100~\mathrm{mL}$ 烧杯中，加入环己烷溶解，移入 $500~\mathrm{mL}$ 容量瓶中，用环己烷洗涤烧杯3次，洗涤液合并入容量瓶中，用环己烷定容。在 $4^{\circ}C$ 冰箱中保存，有效期1个月。

# 9.4.2 橄榄油标准储备液 $(100\mathrm{mg / mL})$

称取迁移试验所得空白橄榄油 $5.0\mathrm{g}$ （精确到 $0.1\mathrm{mg}$ ），置于 $50~\mathrm{mL}$ 烧杯中，加入正庚烷溶解，移入 $50~\mathrm{mL}$ 容量瓶中，用正庚烷洗涤烧杯3次，洗涤液合并入容量瓶中，用正庚烷定容。临用现配。

# 9.5 材料

9.5.1 电热板。  
9.5.2 密闭水分含量调节容器：如玻璃干燥器。  
9.5.3 滤膜：有机相， $0.22\mu \mathrm{m}$ 。  
9.5.4 滤纸：定性滤纸，快速。  
9.5.5 无尘擦拭纸。  
9.5.6 玻璃纤维滤筒。

# 10 仪器和设备

10.1 气相色谱：配有氢火焰离子化检测器(FID)。  
10.2 分析天平：感量 $0.1\mathrm{mg},0.1\mathrm{g}$

10.3 索氏萃取器。  
10.4 低温循环冷凝泵。  
10.5 电热恒温水浴锅。  
10.6 旋转蒸发仪。  
10.7 真空干燥箱。  
10.8 恒温恒湿箱。

# 11 分析步骤

# 11.1 试样制备

食品接触材料及制品按GB31604.1和GB5009.156的要求进行迁移试验试样制备。全浸没法、填充法试样制备面积应 $\geqslant 1\mathrm{dm}^2$ ，测试池法中试样面积以试样实际接触食品模拟物的面积计算，袋装法试样制备面积应 $\geqslant 2\mathrm{dm}^2$ ，每份试样可由多个制品制备。试样数量根据以下用途确定：

a）迁移试验：一次性使用制品至少3份试样；重复使用制品每组试样至少3份试样；  
b）挥发物测定：2份试样；  
c）适宜性判定（见附录A)：2份试样；  
d） 表面积测定：1份试样；  
e）水分敏感性确认：2份试样。

# 11.2 适宜性判定

取2份试样按附录A所述的步骤确定方法适宜性。如果先前的测试已证实方法适宜性，则可略去附录A步骤。

# 11.3 试样初始质量的称量

按照附录B或附录C所述步骤确定试样是否为水分敏感性试样。如果先前的测试已证实试样属于非水分敏感性试样，则可略去附录B或附录C步骤。

若试样为非水分敏感性试样，直接称量初始质量；若试样为水分敏感性试样，则按照相关附录所述步骤调节水分含量后，得到试样初始质量。若试样采用附录C所述步骤进行水分含量调节在5d内不能达到恒重时，改用附录B进行水分含量调节。

# 11.4 迁移试验

食品接触材料及制品按GB31604.1和GB5009.156的要求进行迁移试验。对于重复使用制品，在同一批次测试样品制备的3组试样上进行试验，每组试样仅迁移试验时间不同。第一组试样迁移试验时间为按相关标准要求确定的迁移试验时间，第二组试样迁移试验时间为第一组的2倍，第三组试样迁移试验时间为第一组的3倍。迁移试验平行样数量应满足11.la)的要求。

# 11.5 试样最终质量的称量

迁移试验完成后尽快将试样从橄榄油中取出，冷却到室温。将试样放在两张滤纸或无尘擦拭纸中间，轻轻按压，吸去试样表面的橄榄油。重复按压步骤，直到纸上不出现油斑为止，试样表面不得残留纸纤维。非水分敏感性试样，直接称量最终质量；水分敏感性试样按11.3中相同的方法进行水分含量调节后称量最终质量。

# 11.6 试样挥发物的测定

按11.1所述步骤制备2份平行试样，按11.3所述步骤获取试样初始质量，除不加橄榄油外，按11.4所述步骤进行迁移试验，非水分敏感性试样，直接称量最终质量；水分敏感性试样按11.3中相同的方法进行水分含量调节后称量最终质量。

每份平行试样单位面积挥发物质量由试样初始质量与最终质量之差除以相应的取样面积来计算。如果按附录B所述步骤对试样进行水分含量调节，则可略去此步骤。

# 11.7 空白试验

按11.4的步骤处理未与食品接触材料及制品接触的橄榄油，用于配制橄榄油标准储备液。

# 11.8 被试样吸收橄榄油的测定

# 11.8.1 橄榄油的第一次萃取

萃取溶剂按食品接触材料及制品的食品接触面主体聚合物材质进行选择，主体材质为非极性聚合物的试样(如聚乙烯、聚丙烯)，采用正戊烷；主体材质为极性聚合物的试样(如聚对苯二甲酸乙二醇酯)，采用正戊烷-乙醇 $(95 + 5)$ 混合溶液。

向索氏萃取器的收集瓶中加入 $10.0\mathrm{mL}$ 内标溶液 $(2.0\mathrm{mg / mL})$ 和萃取溶剂，并加入沸石或玻璃珠以防暴沸。将试样裁切成合适的尺寸，用定性滤纸包好或装入玻璃纤维套桶中（包括裁切过程中产生的试样碎屑、颗粒等），放入索氏萃取器，回流萃取 $7\mathrm{h}\sim 8\mathrm{h}$ ，每小时至少循环6次，并确保每次循环中试样都完全浸没在溶剂中且保持相互分离。

# 11.8.2 第一次萃取橄榄油的甲酯化

# 11.8.2.1 萃取液的转移

所得萃取溶液用旋转蒸发仪或蒸馏装置蒸发至 $10\mathrm{mL}$ 左右并转移至 $50~\mathrm{mL}$ 烧瓶中，用萃取溶剂分3次洗涤收集瓶，并将3次洗涤液合并到烧瓶中，在旋转蒸发仪上蒸干。

# 11.8.2.2 萃取液的甲酯化

移取 $10.0\mathrm{mL}$ 正庚烷将残渣溶解或完全分散，向烧瓶中加入 $10.0\mathrm{mL}$ 氢氧化钾-甲醇溶液 $(11.0\mathrm{g / L})$ ，并加入沸石或玻璃珠以防暴沸，连接冷凝器，煮沸回流 $10\mathrm{min}\pm 1\mathrm{min}$ 。通过冷凝器加入 $5.0\mathrm{mL}$ 三氟化硼甲醇溶液，回流 $2\mathrm{min}\pm 0.25\mathrm{min}$ 。冷却至室温，向烧瓶中加入 $15\mathrm{mL}\sim 20\mathrm{mL}$ 饱和硫酸钠溶液，充分振荡，静置分层后取上层溶液经滤膜过滤，得到待测试液。

# 11.8.3 橄榄油的第二次萃取和甲酯化

按11.8.1的步骤改用乙醚对试样进行第二次萃取，对乙醚萃取出的橄榄油按11.8.2的步骤进行甲酯化，得到待测试液。

# 11.8.4 其他注意事项

若试样第一次萃取出橄榄油质量 $\leqslant 2.0\mathrm{mg}$ ，则试样无须用乙醚进行萃取。如果试样用乙醚萃取所得橄榄油质量 $\leqslant 10.0\mathrm{mg}$ ，则试样无须用乙醚再次萃取。如果试样用乙醚萃取所得的橄榄油量 $>10.0\mathrm{mg}$ ，则试样需用乙醚再次萃取，或用合适的溶剂将试样溶解或溶胀，必要时用沉淀剂将聚合物沉淀后取清液，按11.8.2步骤进行甲酯化，得到待测试液。

# 11.8.5 测定

# 11.8.5.1 气相色谱参考条件

# 11.8.5.1.1 非极性柱参考条件

a）色谱柱： $5\%$ 苯基-聚二甲基硅氧烷石英毛细管柱， $30.0\mathrm{m}\times 250~\mu \mathrm{m}\times 0.25~\mu \mathrm{m}$ ，或性能类似的分析柱；  
b）载气：氮气，流速 $1.0~\mathrm{mL / min}$   
c）进样口温度： $280^{\circ}C$   
d）进样方式：分流进样，分流比 $40:1$   
e) 进样体积: $1.0 \mu \mathrm{L}$ ;   
f）升温程序：初始温度 $180~\mathrm{^\circ C}$ ，以 $20^{\circ}C / \min$ 升温至 $240^{\circ}C$ ，再以 $80^{\circ}C / \min$ 升温至 $300^{\circ}C$   
g）检测器温度： $250~\mathrm{^\circ C}$   
h） 氢气流速： $35~\mathrm{mL / min}$   
i）空气流速： $460~\mathrm{mL / min}$   
j) 尾吹气：氮气，流速 $25\mathrm{mL} / \mathrm{min}$ 。

# 11.8.5.1.2 极性柱参考条件

a）色谱柱：聚乙二醇石英毛细管柱， $30.0\mathrm{m}\times 250~\mu \mathrm{m}\times 0.25~\mu \mathrm{m}$ ，或性能类似的分析柱；  
b）载气：氮气，流速 $1.0~\mathrm{mL / min}$   
c）进样口温度： $220^{\circ}C$   
d）进样方式：分流进样，分流比 $10:1$   
e) 进样体积: $1.0 \mu \mathrm{L}$ ;   
f）升温程序：初始温度 $120^{\circ}\mathrm{C}$ ，保持 $1\mathrm{min}$ ，以 $20^{\circ}\mathrm{C / min}$ 升温至 $220^{\circ}\mathrm{C}$ ，保持 $10\mathrm{min}$ ；  
g）检测器温度： $250~\mathrm{^\circ C}$   
h） 氢气流速： $30~\mathrm{mL / min}$   
i）空气流速： $350~\mathrm{mL / min}$   
j) 尾吹气：氮气，流速 $20~\mathrm{mL / min}$

# 11.8.5.2 标准曲线的制作

分别准确移取 $0.02\mathrm{mL}, 0.10\mathrm{mL}, 0.20\mathrm{mL}, 0.50\mathrm{mL}, 1.0\mathrm{mL}, 2.0\mathrm{mL}, 5.0\mathrm{mL}$ 橄榄油标准储备液 $(100\mathrm{mg/mL})$ 到7个 $50\mathrm{mL}$ 烧瓶中，再向每个烧瓶中加入 $10.0\mathrm{mL}$ 内标溶液 $(2.0\mathrm{mg/mL})$ ，旋干溶剂，按11.8.2.2进行甲酯化获得待测试液。各待测试液中对应的橄榄油质量分别以 $2.0\mathrm{mg}, 10\mathrm{mg}, 20\mathrm{mg}, 50\mathrm{mg}, 100\mathrm{mg}, 200\mathrm{mg}, 500\mathrm{mg}$ 计。分别吸取上述系列标准待测试液注入气相色谱仪中，按照11.8.5.1仪器参考条件进行测定，典型色谱图参见附录D。

采用内标法绘制标准曲线，标准待测试液中脂肪酸甲酯与内标峰的峰面积比值为纵坐标，对应橄榄油质量为横坐标。用极性柱时，纵坐标采用橄榄油所有脂肪酸甲酯 $(\mathrm{C}_{16:0},\mathrm{C}_{16:1},\mathrm{C}_{18:0},\mathrm{C}_{18:1},\mathrm{C}_{18:2})$ 峰面积之和与内标峰面积的比值；使用非极性柱时，纵坐标采用橄榄油 $\mathrm{C_{16}}$ 、 $\mathrm{C_{18}}$ 峰面积之和与内标峰面积的比值。

迁移试验温度 $\geqslant 100\,^{\circ}\mathrm{C}$ ，或迁移试验时间 $\geqslant 10\,d$ 时，其标准曲线只适用于与迁移试验空白橄榄油在同一检测周期内、相同迁移试验条件下试样的定量分析。其他迁移试验条件下，当所用橄榄油为同一生产批次时，不同迁移试验条件下标准曲线可相互替代。

# 11.8.5.3 试样吸收橄榄油质量的测定

按照11.8.5.1仪器参考条件，将试样待测试液 $(11.8.2\sim 11.8.4)$ 注入气相色谱仪进行测定。根据标准曲线计算试样待测试液中橄榄油的质量。

试样吸收的橄榄油总质量为 $11.8.1\sim 11.8.4$ 所获得的各待测试液中橄榄油质量之和。

# 11.8.5.4 试样吸收的橄榄油成分变化的判定

使用极性柱时，以 $\mathrm{C}_{16:0}$ 与内标峰面积的比值对橄榄油质量绘制标准曲线，计算试样每次萃取的橄榄油质量；以 $\mathrm{C}_{18:1}$ 与内标峰面积的比值对橄榄油质量绘制标准曲线，计算试样每次萃取的橄榄油质量，两条标准曲线计算得到的同一试样待测试液中橄榄油质量的差值应 $\leqslant 2\mathrm{mg} / \mathrm{dm}^2$ 。否则，橄榄油不适宜作为该试样的油脂类食品模拟物。使用非极性柱时，分别采用 $\mathrm{C}_{16},\mathrm{C}_{18}$ 的峰面积按上述方法确认橄榄油是否适宜作为该试样的油脂类食品模拟物。

# 12 分析结果的表述

# 12.1 以 $\mathbf{mg} / \mathbf{dm}^2$ 表示

# 12.1.1 非密封制品类食品接触材料及制品

非密封制品类食品接触材料及制品的总迁移量结果以 $\mathrm{mg / dm^2}$ 表示时，按式(8)计算。

$$
X _ {8} = \frac {m _ {5} - \left(m _ {6} - m _ {7}\right)}{S} - X _ {\mathrm {b}} \tag {8}
$$

式中：

$X_{8}$ ——非密封制品类食品接触材料及制品的总迁移量，单位为毫克每平方分米 $(\mathrm{mg} / \mathrm{dm}^{2})$ ；

$m_{5}$ ——迁移试验前试样的初始质量，单位为毫克 $(\mathrm{mg})$ ；

$m_{6}$ ——迁移试验后试样的最终质量，单位为毫克 $(\mathrm{mg})$ ；

$m_{7}$ ——迁移试验后试样吸收的橄榄油总质量，单位为毫克 $(\mathrm{mg})$ ；

S ——试样与橄榄油接触的面积，单位为平方分米 $(\mathrm{dm}^2)$ ；

$X_{\mathrm{b}}$ ——迁移试验前后2份试样单位面积挥发物质量平均值，单位为毫克每平方分米 $(\mathrm{mg} / \mathrm{dm}^2)$ 。

注：假定浸没在橄榄油中的试样单位面积的挥发物质量等于试样单位面积挥发物平均质量。当 $X_{\mathrm{b}} \leqslant 2 \mathrm{mg} / \mathrm{dm}^{2}$ 时，试样挥发物质量以0计；当 $X_{\mathrm{b}} > 2 \mathrm{mg} / \mathrm{dm}^{2}$ 时，试样挥发物质量以实际测定值计，以下所有公式同此处。

# 12.1.2 密封制品类食品接触材料及制品

密封制品类食品接触材料及制品的总迁移量结果以 $\mathrm{mg / dm^2}$ 表示时，按式(9)计算。

$$
X _ {9} = \left[ \frac {m _ {5} - \left(m _ {6} - m _ {7}\right)}{S} - X _ {\mathrm {b}} \right] \times \frac {S _ {0}}{S _ {0} + S _ {3}} \quad \dots \tag {9}
$$

式中：

$X_{9}$ ——密封制品类食品接触材料及制品的总迁移量，单位为毫克每平方分米 $(\mathrm{mg} / \mathrm{dm}^2)$ ；

$m_{5}$ ——迁移试验前试样的初始质量，单位为毫克 $(\mathrm{mg})$ ；

$m_{6}$ ——迁移试验后试样的最终质量，单位为毫克 $(\mathrm{mg})$ ；

$m_{7}$ ——迁移试验后试样吸收的橄榄油总质量，单位为毫克 $(\mathrm{mg})$ ；

S——试样与橄榄油接触的面积，单位为平方分米 $(\mathrm{dm}^2)$ ；

$X_{\mathrm{b}}$ ——迁移试验前后2份试样单位面积挥发物质量平均值，单位为毫克每平方分米 $(\mathrm{mg} / \mathrm{dm}^2)$ ；

$S_{0}$ ——密封制品实际使用中与食品接触的面积，单位为平方分米 $(\mathrm{dm}^2)$ ；

$S_{3}$ ——密封制品实际适配容器与食品接触的面积，单位为平方分米 $(\mathrm{dm}^2)$ 。

# 12.2 以 $\mathrm{mg / kg}$ 表示

# 12.2.1 非密封制品类食品接触材料及制品

非密封制品类食品接触材料及制品的总迁移量结果以 $\mathrm{mg / kg}$ 表示时，按式(10)计算。

$$
X _ {1 0} = X _ {8} \times F \quad \dots \tag {10}
$$

式中：

$X_{10}$ ——非密封制品类食品接触材料及制品的总迁移量，单位为毫克每千克 $(\mathrm{mg / kg})$ ；

$X_{8}$ ——非密封制品类食品接触材料及制品的总迁移量，单位为毫克每平方分米 $(\mathrm{mg} / \mathrm{dm}^{2})$ ；

$F$ ——在可预见使用情形下，食品接触材料及制品实际接触食品的面积与食品质量之间的比值 $(S / V)$ ，单位为平方分米每千克 $(\mathrm{dm}^2 /\mathrm{kg})$ ，各种液态食品密度通常以 $1\mathrm{kg / L}$ 计，将其体积换算成相应的食品质量。当实际 $S / V$ 已知时， $F$ 即为可预见使用情形下的最大 $S / V$ ；当实际 $S / V$ 未知时， $F$ 采用 $6\mathrm{dm}^2 /\mathrm{kg}$ ，即 $6\mathrm{dm}^2$ 食品接触材料及制品接触 $1\mathrm{kg}$ 食品。

# 12.2.2 密封制品类食品接触材料及制品

密封制品类食品接触材料及制品的总迁移量结果以 $\mathrm{mg / kg}$ 表示时，按式(11)计算。

$$
X _ {1 1} = \left[ \frac {m _ {5} - \left(m _ {6} - m _ {7}\right)}{S} - X _ {\mathrm {b}} \right] \times \frac {S _ {0}}{V _ {3}} \quad \dots \tag {11}
$$

式中：

$X_{11}$ ——密封制品类食品接触材料及制品的总迁移量，单位为毫克每千克 $(\mathrm{mg / kg})$ ；

$m_{5}$ ——迁移试验前试样的初始质量，单位为毫克 $(\mathrm{mg})$ ；

$m_{6}$ ——迁移试验后试样的最终质量，单位为毫克 $(\mathrm{mg})$ ；

$m_{7}$ ——迁移试验后试样吸收的橄榄油总质量，单位为毫克 $(\mathrm{mg})$ ；

S ——试样与橄榄油接触的面积，单位为平方分米 $(\mathrm{dm}^2)$ ；

$X_{\mathrm{b}}$ ——迁移试验前后2份试样单位面积挥发物质量平均值，单位为毫克每平方分米 $(\mathrm{mg} / \mathrm{dm}^2)$ ；

$S_{0}$ ——密封制品实际使用中与食品接触的面积，单位为平方分米 $(\mathrm{dm}^2)$ ；

$V_{3}$ ——密封制品实际使用容器盛装食品的质量，各种液态食品密度通常以 $1\mathrm{kg} / \mathrm{L}$ 计，将其体积换算成相应的食品质量，单位为千克 $(\mathrm{kg})$ 。

# 12.3 以 $\mathbf{mg}$ /件表示

密封制品类食品接触材料及制品总迁移量结果以 $\mathrm{mg}/$ 件表示，按式(12)计算，需注明采用的迁移试验方法及迁移试验中单个密封制品与食品模拟物接触的面积。

$$
X _ {1 2} = \frac {m _ {5} - \left(m _ {6} - m _ {7}\right) - X _ {\mathrm {b}} \times S}{n} \tag {12}
$$

式中：

$X_{12}$ ——密封制品类食品接触材料及制品的总迁移量，单位为毫克每件 $(\mathrm{mg}/$ 件）；

$m_{5}$ ——迁移试验前试样的初始质量，单位为毫克 $(\mathrm{mg})$ ；

$m_{6}$ ——迁移试验后试样的最终质量，单位为毫克 $(\mathrm{mg})$ ；

$m_{7}$ ——迁移试验后试样吸收的橄榄油总质量，单位为毫克 $(\mathrm{mg})$ ；

$X_{\mathrm{b}}$ ——迁移试验前后2份试样单位面积挥发物质量平均值，单位为毫克每平方分米 $(\mathrm{mg} / \mathrm{dm}^2)$ ；

S ——试样与橄榄油接触的面积，单位为平方分米 $(\mathrm{dm}^2)$ ；

$n$ ——浸泡密封制品的数量，单位为件。

# 12.4 结果的校正

当GB31604.1规定了含油脂食品模拟物校正因子时，测定结果均应除以相应的校正因子。

# 12.5 结果的表示

总迁移量计算结果取3次平行测定结果的算术平均值，计算结果精确到小数点后一位。

# 12.6 重复使用制品

对于重复使用制品，3组试样总迁移量均按12.5计算，依次标记为 $M_{1}, M_{2}, M_{3}$ 。第三周期总迁移量（即 $M_{3} - M_{2}$ ）视为第三次迁移试验结果，且第三周期总迁移量不应高于第一周期总迁移量（即 $M_{1}$ ）及第二周期总迁移量（即 $M_{2} - M_{1}$ ）的值。

# 13 精密度

当总迁移量结果 $\leqslant 10.0\mathrm{mg / dm}^2$ 或 $60.0\mathrm{mg / kg}$ 时，在重复性条件下获得的3次独立测定结果与其算术平均值的差值不得超过 $3.0\mathrm{mg / dm}^2$ 或 $20.0\mathrm{mg / kg}$ ，应用校正因子后的测定结果也应满足此要求。

当总迁移量结果 $>10.0\mathrm{mg / dm}^2$ 或 $60.0\mathrm{mg / kg}$ 时，在重复性条件下获得的3次独立测定结果与其算术平均值的差值不得超过算术平均值的 $30\%$ ，应用校正因子后的测定结果也应满足此要求。

# 附录A

# 适宜性判定

# A.1 适用范围

本程序适用于确认第二部分所述方法是否适用于待测试样在橄榄油中总迁移量测定。

# A.2 步骤

A.2.1 标准溶液测定：称量 $45\mathrm{mg}\sim 55\mathrm{mg}$ （精确到 $0.1\mathrm{mg}$ )橄榄油用正庚烷溶解后移入 $10~\mathrm{mL}$ 容量瓶中，定容后混匀。准确移取 $0.50~\mathrm{mL}$ 溶液置于 $50~\mathrm{mL}$ 烧瓶中，再向烧瓶中加入 $10.0~\mathrm{mL}$ 内标溶液 $(2.0\mathrm{mg / mL})$ ，将溶剂旋干。按11.8.2.2所述步骤获得待测试液，采用气相色谱进行测定。  
A.2.2 试样溶液测定：取2份按11.1制备的试样，除不加内标溶液外，按11.8.1所述步骤对试样进行萃取，按11.8.2所述步骤获得待测试液，采用气相色谱进行测定。

# A.3 结论

以A.2.1中所有脂肪酸甲酯峰面积之和为纵坐标，以相应橄榄油的质量为横坐标，与原点连接绘制标准曲线，对A.2.2中试样萃取物的色谱图出现的峰进行定量。如果试样萃取物中脂肪酸甲酯干扰物质量 $\geq 2\mathrm{mg} / \mathrm{dm}^2$ ，则第二部分所述方法不适于待测试样在橄榄油中总迁移量测定。

如果使用极性柱，并发现试样萃取物对 $\mathrm{C}_{18:0}$ 和/或 $\mathrm{C}_{18:2}$ 峰有干扰，而对其他脂肪酸甲酯色谱峰没有干扰，则可认为第二部分所述方法适于待测试样在橄榄油中总迁移量测定。当按11.8.5.2使用极性柱绘制标准曲线时，选择未受干扰脂肪酸甲酯色谱的总峰面积与内标峰面积的比值为纵坐标。

# 附录B

# 水分敏感性试样确认及水分含量调节 真空干燥法

# B.1 适用范围

本程序适用于采用真空干燥法确认试样是否为水分敏感性试样，以及水分敏感性试样的水分含量调节。

# B.2 水分敏感性试样的确认

# B.2.1 步骤

取2份按11.1制备的试样称重后放入 $60^{\circ}\mathrm{C} \pm 5^{\circ}\mathrm{C}$ 的真空干燥箱，抽真空至约 $1.3\mathrm{kPa}$ ，保持 $60\mathrm{min} \pm 10\mathrm{min}$ 。释放压力并将试样转移至干燥器中，冷却 $60\mathrm{min} \pm 10\mathrm{min}$ 后称量。

试样质量差以2份平行试样真空干燥前后称量质量差的算术平均值计。

# B.2.2 结论

如果试样质量差 $>2\mathrm{mg} / \mathrm{dm}^2$ ，则确认试样为水分敏感性试样，迁移试验前后试样均需水分含量调节。如果试样质量差 $\leqslant 2\mathrm{mg} / \mathrm{dm}^2$ ，则确认试样为非水分敏感性试样，迁移试验前后试样均无须水分含量调节。

# B.3 试样的水分含量调节

# B.3.1 迁移试验前试样水分含量调节

将制备好的试样称重后放入 $60^{\circ}\mathrm{C} \pm 5^{\circ}\mathrm{C}$ 的真空干燥箱，抽真空至约 $1.3\mathrm{kPa}$ ，保持 $24\mathrm{h} \pm 2\mathrm{h}$ 。将试样转移至干燥器中，冷却 $60\mathrm{min} \pm 10\mathrm{min}$ 后称量。重复水分含量调节步骤直到连续两次称量质量差 $\leqslant 2\mathrm{mg/dm^2}$ ，每份试样最后一次称量的质量即为试样的初始质量。

# B.3.2 迁移试验前试样再水分含量调节

将试样放入保持相对湿度 $80\%$ 的恒湿环境或水分含量调节容器中，直到重新获得真空干燥时损失质量的 $80\% \sim 120\%$ 。此时，试样可以进行迁移试验。

# B.3.3 迁移试验后试样水分含量调节

迁移试验完成后，将试样放入真空干燥箱中按B.3.1进行真空水分含量调节，直到连续两次称量差值 $\leqslant 2\mathrm{mg} / \mathrm{dm}^2$ 。每份试样最后一次称量的质量即为试样的最终质量。

# B.3.4 其他

本水分含量调节程序不适用干燥后无法准确称重的试样。

# 附录C

# 水分敏感性试样确认及水分含量调节 恒湿法

# C.1 适用范围

本程序适用于采用恒湿法确认试样是否为水分敏感性试样，以及水分敏感性试样的水分含量调节。

# C.2 水分敏感性试样的确认

# C.2.1 步骤

取2份按11.1制备的试样放入相对湿度 $80\%$ 水分含量调节环境（如恒温恒湿实验室、恒温恒湿箱、密闭水分含量调节容器等)中，放置 $24\mathrm{h}\pm 4\mathrm{h}$ 后，取出试样尽快称量。

将试样放入相对湿度 $50\%$ 水分含量调节环境中，放置 $24\mathrm{h}\pm 4\mathrm{h}$ 后，取出试样尽快称量。

试样质量差以2份平行试样在不同湿度环境中称量质量差的算术平均值计。

# C.2.2 结论

如果试样质量差 $>2\mathrm{mg} / \mathrm{dm}^2$ ，则确认试样为水分敏感性试样，迁移试验前后试样均需水分含量调节。

如果试样质量差 $\leqslant 2\mathrm{mg} / \mathrm{dm}^2$ ，则确认试样为非水分敏感性试样，迁移试验前后试样均无须水分含量调节。

# C.3 试样的水分含量调节

# C.3.1 迁移试验前试样水分含量调节

试样放入保持相对湿度 $50\%$ 的恒湿环境或水分含量调节容器中，每隔 $24\mathrm{h}$ 取出称重，直到连续两次称量差值 $\leqslant 2\mathrm{mg} / \mathrm{dm}^2$ ，每份试样最后一次称量的质量即为试样的初始质量。

# C.3.2 迁移试验后试样水分含量调节

迁移试验完成后，试样放入保持相对湿度 $50\%$ 的恒湿环境或水分含量调节容器中，每隔 $24\mathrm{h}$ 取出称重，直到连续两次质量称量差值 $\leqslant 2\mathrm{mg} / \mathrm{dm}^2$ ，每份试样最后一次称量的质量即为试样的最终质量。

# 附录D

# 典型色谱图

D.1 极性柱采集的典型脂肪酸甲酯色谱图见图D.1。

![](images/706d7fc965bcb52a4c26ea8a23a7be1f2efd4d28e317b9d1e4bf055206446122.jpg)  
说明：  
$\mathrm{C}_{16:0}$ ——棕榈酸甲酯；  
$\mathrm{C}_{17:0}$ ——十七烷酸甲酯；  
$\mathrm{C}_{18:1}$ ——油酸甲酯；  
$\mathrm{C}_{16:1}$ ——棕榈油酸甲酯；  
$\mathrm{C}_{18:0}$ ——硬脂酸甲酯；  
$\mathrm{C}_{18:2}$ —亚油酸甲酯。

图D.1 极性柱采集的典型脂肪酸甲酯色谱图

D.2 非极性柱采集的典型脂肪酸甲酯色谱图见图D.2。

图D.2 非极性柱采集的典型脂肪酸甲酯色谱图  
![](images/c8d6bd0b973915f6e2b6f402cfd5c92039a829698012eacf5af6974dd364d680.jpg)  
说明：  
$\mathrm{C_{16}}$ ——十六碳脂肪酸甲酯（多组分）；  
$\mathrm{C}_{17}$ ——十七烷酸甲酯；  
$\mathrm{C}_{18}$ ——十八碳脂肪酸甲酯（多组分）。
