Repository: wei292224644/download_test

# 国家标准下载爬虫

从 **https://sppt.cfsa.net.cn:8086/db** 自动切换至「标准文本」、展开全部后，轮询所有下载按钮并保存到本地。

## 步骤说明

1. 打开上述网址（默认在「最新公告」）
2. 点击 **「标准文本」** 标签
3. 点击 **「展开全部>>」**
4. 查找页面上所有下载链接/按钮，逐个点击并保存文件

## 环境要求

- 使用 **uv** 做 Python 版本与依赖管理（见 [uv](https://docs.astral.sh/uv/)）
- 项目锁定 Python 3.12（`.python-version`），需 Playwright（Chromium）

## 安装与运行

```bash

# 进入项目目录
cd /Users/wwj/Desktop/self/download_gb

# 使用 uv 创建虚拟环境并安装依赖（会按 .python-version 使用 Python 3.12）
uv sync

# 安装 Playwright 浏览器（仅首次需要）
uv run playwright install chromium

File: _all_md/GB 4806.1-2016 食品安全国家标准  食品接触材料及制品通用安全要求.md
# 食品安全国家标准

# 食品接触材料及制品通用安全要求

2016-10-19 发布

2017-10-19 实施

# 食品安全国家标准

# 食品接触材料及制品通用安全要求

# 1 范围

本标准规定了食品接触材料及制品的基本要求、限量要求、符合性原则、检验方法、可追溯性和产品信息。

本标准适用于各类食品接触材料及制品。

# 2 术语和定义

# 2.1 食品接触材料及制品

在正常使用条件下，各种已经或预期可能与食品或食品添加剂(以下简称食品)接触、或其成分可能转移到食品中的材料和制品，包括食品生产、加工、包装、运输、贮存、销售和使用过程中用于食品的包装材料、容器、工具和设备，及可能直接或间接接触食品的油墨、粘合剂、润滑油等。不包括洗涤剂、消毒剂和公共输水设施。

# 2.2 复合材料及制品

由不同材质或相同材质材料通过粘合、热熔或其他方式复合而成的两层或两层以上食品接触材料及制品。

# 2.3 组合材料及制品

由两种或两种以上不同材质或相同材质的材料以装配、焊接、镶嵌等方式组合而成的食品接触材料及制品。

# 2.4 总迁移量

从食品接触材料及制品中迁移到与之接触的食品模拟物中的所有非挥发性物质的总量，以每千克食品模拟物中非挥发性迁移物的毫克数 $(\mathrm{mg / kg})$ ，或每平方分米接触面积迁出的非挥发性迁移物的毫克数 $(\mathrm{mg / dm}^2)$ 表示。对婴幼儿专用食品接触材料及制品，以 $\mathrm{mg / kg}$ 表示。

# 2.5 总迁移限量（OML）

从食品接触材料及制品中迁移到与之接触的食品模拟物中的所有非挥发性物质的最大允许量，以每千克食品模拟物中非挥发性迁移物的毫克数 $(\mathrm{mg / kg})$ ，或每平方分米接触面积迁出的非挥发性迁移物的毫克数 $(\mathrm{mg / dm^2})$ 表示。对婴幼儿专用食品接触材料及制品，以 $\mathrm{mg / kg}$ 表示。

# 2.6 最大使用量

在生产食品接触材料及制品时所加入的某种或某类物质的最大允许量，以质量分数 $(\%)$ 表示。

# 2.7 特定迁移量

从食品接触材料及制品中迁移到与之接触的食品或食品模拟物中的某种或某类物质的量，以每千

克食品或食品模拟物中迁移物质的毫克数 $(\mathrm{mg / kg})$ ，或食品接触材料及制品与食品或食品模拟物接触的每平方分米面积中迁移物质的毫克数 $(\mathrm{mg / dm}^2)$ 表示。

# 2.8 特定迁移限量(SML)

从食品接触材料及制品迁移到与之接触的食品或食品模拟物中的某种或某类物质的最大允许量，以每千克食品或食品模拟物中迁移物质的毫克数 $(\mathrm{mg / kg})$ ，或食品接触材料及制品与食品或食品模拟物接触的每平方分米面积中迁移物质的毫克数 $(\mathrm{mg / dm}^2)$ 表示。

# 2.9 特定迁移总量

从食品接触材料及制品中迁移到与之接触的食品或食品模拟物中的两种或两种以上物质的总量，以每千克食品或食品模拟物中指定的某种或某类迁移物质(或基团)的毫克数 $(\mathrm{mg / kg})$ ，或食品接触材料及制品与食品或食品模拟物接触的每平方分米面积中指定的某种或某类迁移物质(或基团)的毫克数 $(\mathrm{mg / dm}^2)$ 表示。

# 2.10 特定迁移总量限量[SML(T)]

从食品接触材料及制品中迁移到与之接触的食品或食品模拟物中的两种或两种以上物质的最大允许总量，以每千克食品或食品模拟物中指定的某种或某类迁移物质(或基团)的毫克数 $(\mathrm{mg / kg})$ ，或食品接触材料及制品与食品或食品模拟物接触的每平方分米面积中指定的某种或某类迁移物质(或基团)的毫克数 $(\mathrm{mg / dm^2})$ 表示。

# 2.11 残留量

食品接触材料及制品中某种或某类残留物质的量，以每千克食品接触材料及制品中残留物质的毫克数 $(\mathrm{mg / kg})$ ，或食品接触材料及制品与食品接触的每平方分米面积中残留物质的毫克数 $(\mathrm{mg / dm}^2)$ 表示。

# 2.12 最大残留量(QM)

食品接触材料及制品中某种或某类残留物质的最大允许量，以每千克食品接触材料及制品中残留物质的毫克数 $(\mathrm{mg / kg})$ ，或食品接触材料及制品与食品接触的每平方分米面积中残留物质的毫克数 $(\mathrm{mg / dm}^2)$ 表示。

# 2.13 非有意添加物质

食品接触材料及制品中含有的非人为添加的物质，包括原辅材料带入的杂质，在生产、经营和使用等过程中的分解产物、污染物以及残留的反应中间产物。

# 2.14 有效阻隔层

食品接触材料及制品中由一层或多层材料组成的屏障，该屏障用于阻止其后的物质迁移到食品中，保证迁移到食品中的未经批准的物质量不超过 $0.01\mathrm{mg / kg}$ ，且食品接触材料及制品在推荐的使用条件下与食品接触时符合本标准3.1和3.2的要求。

# 3 基本要求

3.1 食品接触材料及制品在推荐的使用条件下与食品接触时，迁移到食品中的物质水平不应危害人体健康。

3.2 食品接触材料及制品在推荐的使用条件下与食品接触时，迁移到食品中的物质不应造成食品成分、结构或色香味等性质的改变，不应对食品产生技术功能（有特殊规定的除外）。  
3.3 食品接触材料及制品中使用的物质在可达到预期效果的前提下应尽可能降低在食品接触材料及制品中的用量。  
3.4 食品接触材料及制品中使用的物质应符合相应的质量规格要求。  
3.5 食品接触材料及制品生产企业应对产品中的非有意添加物质进行控制，使其迁移到食品中的量符合本标准3.1和3.2的要求。  
3.6 对于不和食品直接接触且与食品之间有有效阻隔层阻隔的、未列入相应食品安全国家标准的物质，食品接触材料及制品生产企业应对其进行安全性评估和控制，使其迁移到食品中的量不超过 $0.01 \mathrm{mg} / \mathrm{kg}$ 。致癌、致畸、致突变物质及纳米物质不适用于以上原则，应按照相关法律法规规定执行。  
3.7 食品接触材料及制品的生产应符合GB31603的要求。

# 4 限量要求

# 4.1 一般要求

食品接触材料及制品的总迁移量，物质的使用量、特定迁移量、特定迁移总量和残留量等应符合相应食品安全国家标准中对于总迁移限量、最大使用量、特定迁移限量、特定迁移总量限量和最大残留量等的规定。

# 4.2 特殊要求

4.2.1 对于同时列在 GB 9685 和产品标准中的同一(组)物质，食品接触材料及制品终产品中该(组)物质应符合相应限量的规定，限量值不得累加。  
4.2.2 复合材料及制品、组合材料及制品和涂层产品中的各类材质材料应符合相应食品安全国家标准的规定。各类材料有相同项目的限量时，食品接触材料及制品整体应符合相应限量的权重加和值。当无法计算权重加和值时，取该项目的最小限量值。

# 5 符合性原则

5.1 食品接触材料及制品中原料的使用应符合相应产品的食品安全国家标准和相关公告的规定。  
5.2 食品接触材料及制品中添加剂的使用应符合GB9685和相关公告的规定。  
5.3 食品接触材料及制品应符合相应产品的食品安全国家标准的规定。

# 6 检验方法

6.1 食品接触材料及制品的迁移试验应符合GB31604.1和GB5009.156的规定。当产品的食品安全国家标准中有特殊规定时，按照产品标准的规定执行。  
6.2 食品接触材料及制品相关项目的测定应采用国家标准检验方法，在尚无相应国家标准检验方法的情况下，可以采用经充分技术验证的其他检验方法。

# 7 可追溯性

7.1 食品接触材料及制品生产企业应建立产品追溯体系，保证食品接触材料及制品在各阶段的可追溯性。

7.2 追溯体系应保证能够获得食品接触材料及制品的来源和去向信息、相关物质或材料的合规性信息。

# 8 产品信息

8.1 产品标识信息应清晰、真实，不得误导使用者。  
8.2 产品应提供充分的产品信息，包括标签、说明书等标识内容和产品合格证明，以保证有足够信息对食品接触材料及制品进行安全性评估。  
8.3 标识内容应包括产品名称，材质，对相关法规及标准的符合性声明，生产者和(或)经销者的名称、地址和联系方式，生产日期和保质期(适用时)等内容。  
8.4 符合性声明应包括遵循的法规和标准，有限制性要求的物质名单及其限制性要求和总迁移量合规性情况（仅成型品）等。  
8.5 食品接触材料及制品终产品除应符合上述要求外，还应注明“食品接触用”“食品包装用”或类似用语，或加印、加贴调羹筷子标志（具体见附录A），有明确食品接触用途的产品（如筷子、炒锅等）除外。有特殊使用要求的产品应注明使用方法、使用注意事项、用途、使用环境、使用温度等。对于相关标准明确规定的使用条件或超出使用条件将产生较高食品安全风险的产品，应以特殊或醒目的方式说明其使用条件，以便使用者能够安全、正确地对产品进行处理、展示、贮存和使用。  
8.6 上述标识内容应优先标示在产品或产品标签上，标签应位于产品最小销售包装的醒目处。当由于技术原因无法将信息全部显示在产品或产品标签上时，可显示在产品说明书或随附文件中。

# 附录A

# 调羹筷子标志图

调羹筷子标志图见图A.1。

![](images/17522cd48e6cc4b35f4bccdef82ed2bbe8a5bf7dfc76a4500c469272efdab2df.jpg)  
图A.1 调羹筷子标志图

File: _all_md/GB 4806.12-2022 食品安全国家标准 食品接触用竹木材料及制品.md
# 食品安全国家标准

# 食品接触用竹木材料及制品

2022-06-30 发布

2022-12-30 实施

# 食品安全国家标准

# 食品接触用竹木材料及制品

# 1 范围

本标准适用于食品接触用竹木材料及制品。

# 2 术语和定义

# 2.1 食品接触用竹木材料及制品

在正常使用条件下，各种已经或预期可能与食品或食品添加剂(以下简称食品)接触，或其成分可能转移到食品中的，以竹、木或软木为原料制成的材料及制品，包括软木塞和植物纤维板制品等。

# 3 基本要求

食品接触用竹木材料及制品应符合GB4806.1的规定。

# 4 技术要求

# 4.1 原料要求

4.1.1 食品接触用竹木材料及制品使用的原料不应对人体健康产生危害。  
4.1.2 食品接触用竹木材料及制品中油、蜡及其他添加剂的使用应符合GB9685及相关公告的规定。

# 4.2 感官要求

感官要求应符合表1的规定。

表 1 感官要求  

<table><tr><td>项 目</td><td>要 求</td></tr><tr><td>感官</td><td>色泽正常,无毛刺、虫蛀a、异臭、霉斑或其他污物</td></tr><tr><td>浸泡液</td><td>迁移试验所得浸泡液不应有沉淀、异臭、异常着色等感官性能的劣变</td></tr><tr><td colspan="2">a 不适用于软木材料及制品。</td></tr></table>

# 4.3 理化指标

# 4.3.1 通用理化指标

通用理化指标应符合表2和表3的规定。

表 2 迁移物指标  

<table><tr><td>项 目</td><td>指 标</td><td>检测方法</td></tr><tr><td>总迁移量a/(mg/dm2)b≤</td><td>10</td><td>GB 31604.8</td></tr><tr><td>甲醛/(mg/kg)≤</td><td>15</td><td>GB 31604.48</td></tr><tr><td>二氧化硫/(mg/kg)≤</td><td>10</td><td>附录Ac</td></tr><tr><td>五氯苯酚及其盐类(以五氯苯酚计)/(μg/kg)≤</td><td>0.15</td><td>食品模拟物和迁移试验条件按照GB 31604.1和GB 5009.156选择,测定按照SN/T 2204d进行</td></tr><tr><td colspan="3">a仅适用于使用了涂料、粘合剂和(或)油墨的食品接触用竹木材料及制品。对于使用粘合剂和(或)油墨的食品接触用竹木材料及制品,如果按照规定选择的食品模拟物测得的总迁移量超过限量时,应按照GB 31604.8测定三氯甲烷提取物,并以测得的三氯甲烷提取量进行结果判定。b婴幼儿专用食品接触竹木材料及制品应根据实际使用中的面积体积比将结果单位换算为mg/kg,且限量为≤60 mg/kg。c仅采用水为食品模拟物。d将经迁移试验所得浸泡液加入0.5mL硫酸溶液(1+1)[选择4%(体积分数)乙酸作为食品模拟物时除外],混合均匀后按照SN/T 2204测定。</td></tr></table>

表 3 残留物指标  

<table><tr><td>项 目</td><td>指 标</td><td>检测方法</td></tr><tr><td>噻菌灵/(mg/kg) ≤</td><td>1.2</td><td rowspan="4">附录B</td></tr><tr><td>邻苯基苯酚/(mg/kg) ≤</td><td>4.8</td></tr><tr><td>抑霉唑/(mg/kg) ≤</td><td>0.4</td></tr><tr><td>联苯/(mg/kg) ≤</td><td>0.6</td></tr></table>

# 4.3.2 其他理化指标

食品接触用竹木材料及制品应符合GB9685及相关公告对油、蜡及其他添加剂的特定迁移限量(SML)、特定迁移总量限量[SML(T)]和最大残留量(QM)等理化指标的规定。

# 4.4 微生物限量

预期与食品直接接触，且不经过消毒或清洗直接使用的竹木材料及制品的微生物应符合GB14934的规定，与食用、烹饪或者加工前需经去皮、去壳或清洗的食品接触的竹木材料及制品除外。

# 4.5 其他技术要求

使用了涂料、油墨和(或)黏合剂等材料的食品接触用竹木材料及制品，还应符合涂料、油墨和(或)黏合剂等相应食品安全国家标准的规定。

# 5 其他

# 5.1 迁移试验

迁移试验应按GB31604.1和GB5009.156的规定执行。本标准有特殊规定的除外。

# 5.2 标签标识

标签标识应符合GB4806.1的规定。

# 附录A

# 食品接触用竹木材料及制品中二氧化硫迁移量的测定

# A.1 原理

选择水作为食品模拟物，对试样进行迁移试验，试样中二氧化硫迁移至水中，在密闭装置中对试验溶液进行酸化、蒸馏，释放出其中的二氧化硫，释放物用乙酸铅溶液吸收。吸收后的溶液用浓盐酸酸化，碘标准溶液滴定，根据所消耗的碘标准溶液量计算得到试样中二氧化硫的迁移量。

# A.2 试剂和材料

按照GB31604.32—2016第一法(滴定法)中第3章进行。

# A.3 仪器和设备

按照GB31604.32—2016第一法(滴定法)中第4章进行，其中碘量瓶更改为梨形瓶，全玻璃蒸馏装置参见图A.1。

# A.4 分析步骤

# A.4.1 食品模拟物试液的制备

按照GB5009.156和GB31604.1的要求，选择水作为模拟物，对样品进行迁移试验，得到食品模拟物试验溶液。迁移试验过程中，应避免样品受到其他来源的二氧化硫污染，并密封以防止二氧化硫挥发损失。

# A.4.2 空白试液的制备

按照A.4.1的操作处理未与竹木材料及制品接触的食品模拟物。

# A.4.3 蒸馏

量取 $250~\mathrm{mL}$ 迁移试验所得试验溶液，置于 $500~\mathrm{mL}$ 圆底烧瓶b（见图A.1）中；在圆底烧瓶a（见图A.1)中加入 $250~\mathrm{mL}$ 水，为防止测试溶液暴沸，加入2颗 $\sim 3$ 颗玻璃珠，按照GB31604.32—2016第一法(滴定法)5.2进行蒸馏，从“装上冷凝装置”做起。

空白试验溶液同时按照上述操作进行蒸馏。

![](images/5a483ef4c71bcb6d28ef5ce010eb0627e1dca867defa518a722b31d2d14d6868.jpg)  
图A.1 全玻璃蒸馏装置图

说明：

1 ——电子加热炉；  
2 ——圆底烧瓶a；  
3 ——安全管；  
4——螺旋夹；  
5——水蒸气导管；  
6 ——圆底烧瓶b；  
7 ——馏出液导管；  
8 ——冷凝管；  
9——接液管；  
10——梨形瓶。

# A.4.4 滴定

按照GB31604.32—2016第一法(滴定法)5.3进行滴定。空白试验溶液同时进行滴定。

# A.5 结果与表述

试样中二氧化硫迁移量按式(A.1)计算：

$$
X = \frac {\left(V _ {1} - V _ {0}\right) \times c \times 3 2 \times V _ {2}}{S _ {1} \times 0 . 2 5} \times \frac {S _ {2}}{m} \quad \dots \tag {A.1}
$$

式中：

$X$ ——试样中二氧化硫迁移量，单位为毫克每千克 $(\mathrm{mg / kg})$ ；

$V_{1}$ ——滴定试验溶液所用碘标准滴定溶液的体积，单位为毫升 $(\mathrm{mL})$ ；

$V_{0}$ ——滴定空白试验溶液所用碘标准滴定溶液的体积，单位为毫升 $(\mathrm{mL})$ ；

$c$ ——碘标准滴定溶液的浓度，单位为摩尔每升 $(\mathrm{mol} / \mathrm{L})$ ；

32 ——1L碘标准溶液 $\left[\left(\frac{1}{2}\mathrm{I}_2\right) = 1.0\mathrm{mol} / \mathrm{L}\right]$ 相当的二氧化硫的质量，单位为克每摩尔 $(\mathrm{g / mol})$

$V_{2}$ ——试样浸泡溶液的体积，单位为升 $(\mathrm{L})$

$S_{1}$ ——试样测试时的接触面积，单位为平方分米 $(\mathrm{dm}^2)$ ；

0.25——试样溶液的蒸馏体积，单位为升（L）；

$S_{2}$ ——试样实际接触食品的面积，单位为平方分米 $(\mathrm{dm}^2)$ ；

$m$ ——试样实际接触固态食品的质量，或实际接触液态食品的体积所对应的食品质量，单位为千克 $(\mathrm{kg})$ ；各种液态食品通常按密度为 $1\mathrm{kg} / \mathrm{L}$ 将其体积换算为相应的质量。

注：试样实际接触食品的面积体积比不能确定时，式(A.1)中的“ $S_{2} / m$ ”取 $6\mathrm{dm}^2 /\mathrm{kg}$

计算结果保留三位有效数字。

# A.6 精密度

当二氧化硫迁移量不高于 $5\mathrm{mg / kg}$ 时，在重复性条件下获得的两次独立测试结果的绝对差值不得超过算术平均值的 $20\%$ 。当二氧化硫迁移量高于 $5\mathrm{mg / kg}$ 时，在重复性条件下获得的两次独立测试结果的绝对差值不得超过算术平均值的 $10\%$ 。

# A.7 其他

本方法食品模拟物中二氧化硫迁移量的定量限为 $1.0\mathrm{mg / kg}$

# 附录B

# 食品接触用竹木材料及制品中噻菌灵、邻苯基苯酚、抑霉唑和联苯的测定

# B.1 原理

取代表性样品，经破碎后用甲醇提取，旋转蒸发至干，用甲醇定容，过滤后，用配二极管阵列检测器或紫外检测器的高效液相色谱仪进行检测，外标法定量。

# B.2 试剂和材料

# B.2.1 试剂

除非另有说明，所用试剂均为分析纯，水为 $\mathrm{GB / T6682}$ 规定的一级水。

B.2.1.1 乙腈：色谱纯。  
B.2.1.2 甲醇：色谱纯。  
B.2.1.3 磷酸。  
B.2.1.4 十二烷基磺酸钠。  
B.2.1.5 流动相溶液：准确称取十二烷基磺酸钠 $0.681\mathrm{g}$ ，加入 $350~\mathrm{mL}$ 甲醇、 $50~\mathrm{mL}$ 乙腈、 $100~\mathrm{mL}$ 水和 $1\mathrm{mL}$ 磷酸，混匀，过滤后使用。

# B.2.2 标准品

B.2.2.1 噬菌灵标准品 $\mathrm{(C_{10}H_7N_3S}$ ,CAS号：148-79-8)：纯度 $\geq 98\%$ ，或经国家认证并授予标准物质证书的标准物质。  
B.2.2.2 邻苯基苯酚标准品 $\left(\mathrm{C}_{12} \mathrm{H}_{10} \mathrm{O}, \mathrm{CAS}\right.$ 号：90-43-7）：纯度 $\geqslant 98\%$ ，或经国家认证并授予标准物质证书的标准物质。  
B.2.2.3 抑霉唑标准品 $\mathrm{(C_{14}H_{14}Cl_2N_2O}$ ，CAS号：35554-44-0）：纯度 $\geqslant 98\%$ ，或经国家认证并授予标准物质证书的标准物质。  
B.2.2.4 联苯标准品 $\left(\mathrm{C}_{12} \mathrm{H}_{10}, \mathrm{CAS}\right.$ 号：92-52-4）：纯度 $\geqslant 98\%$ ，或经国家认证并授予标准物质证书的标准物质。

# B.2.3 标准溶液配制

B.2.3.1 标准储备液 $(1000\mathrm{mg / L})$ ：分别准确称量噻菌灵、邻苯基苯酚、抑霉唑和联苯标准品 $10\mathrm{mg}$ （精确至 $0.1\mathrm{mg}$ )，甲醇溶解后各自转移至 $10~\mathrm{mL}$ 容量瓶中，用甲醇定容至刻度，混匀，于 $4^{\circ}C$ 下保存，有效期为3个月。  
B.2.3.2 混合标准中间液 $(50\mathrm{mg / L})$ ：分别准确吸取 $0.5\mathrm{mL}$ 标准储备液(B.2.3.1)于 $10~\mathrm{mL}$ 容量瓶中，用甲醇稀释并定容至刻度，混匀，于 $4^{\circ}C$ 下保存，有效期为1个月。  
B.2.3.3 标准工作溶液：分别准确吸取噻菌灵、邻苯基苯酚、抑霉唑和联苯的混合标准中间液(B.2.3.2) $0.12\mathrm{mL}, 0.2\mathrm{mL}, 0.6\mathrm{mL}, 2\mathrm{mL}, 4\mathrm{mL}$ 于5个 $10\mathrm{mL}$ 容量瓶中，用甲醇稀释并定容至刻度，混匀。得到噻菌灵、邻苯基苯酚、抑霉唑和联苯浓度为 $0.6\mathrm{mg / L}, 1\mathrm{mg / L}, 3\mathrm{mg / L}, 10\mathrm{mg / L}, 20\mathrm{mg / L}$ 的标准工作溶液。现用现配。

# B.3 仪器和设备

B.3.1 高效液相色谱仪：配二极管阵列检测器或紫外检测器。  
B.3.2 分析天平：感量为 $0.1\mathrm{mg},0.01\mathrm{g}$   
B.3.3 超声波发生器。  
B.3.4 旋转蒸发仪。  
B.3.5 $0.45\mu \mathrm{m}$ 尼龙微孔滤膜。

# B.4 分析步骤

# B.4.1 试样处理

对于可用剪刀、斜口钳等工具直接剪碎的样品，如筷子、蒸笼等，直接使用剪刀、斜口钳等剪成粒径不超过 $2.5\mathrm{mm}$ 的颗粒，装入洁净容器内，混匀。

对于难以用剪刀剪碎的样品，如较厚的砧板等，可用锯条或电锯等工具将代表性部位切割成小块，再用剪刀等工具剪成粒径不超过 $2.5\mathrm{mm}$ 的颗粒，装入洁净容器内，混匀。对于由层间压合或粘合而成的样品，在进行采样时，取样部位应包含所有的复合层。

# B.4.2 前处理步骤

称取试样 $2\mathrm{g}$ （精确至 $0.01\mathrm{g}$ ）于 $50~\mathrm{mL}$ 离心管中，加入 $30~\mathrm{mL}$ 甲醇，超声提取 $40\mathrm{min}$ 后过滤，残渣使用 $20~\mathrm{mL}$ 甲醇进行淋洗，将淋洗液与滤液合并于梨形瓶中，不高于 $35^{\circ}C$ 水浴下旋转蒸发至干，准确加入 $1\mathrm{mL}$ 甲醇重新溶解，经 $0.45\mu \mathrm{m}$ 微孔滤膜过滤后高效液相色谱法进行分析。

# B.4.3 空白溶液的制备

除不加试样外，采用与B.4.2完全相同的分析步骤、试剂和用量。

# B.4.4 色谱参考条件

B.4.4.1 色谱柱： $\mathrm{C_{18}}$ 液相色谱柱， $250 \mathrm{~mm} \times 4.6 \mathrm{~mm}, 5 \mu \mathrm{m}$ ，或等效柱。  
B.4.4.2 流动相：流动相溶液（B.2.1.5）， $100\%$ 。  
B.4.4.3 流速： $0.5\mathrm{mL / min}$   
B.4.4.4 检测波长：噻菌灵、邻苯基苯酚、联苯检测波长为 $247\mathrm{nm}$ ，抑霉唑的检测波长为 $226\mathrm{nm}$ 。  
B.4.4.5 进样量： $20~\mu \mathrm{L}$   
B.4.4.6 柱温： $40^{\circ}C$ 。

# B.4.5 标准曲线的绘制

将标准工作溶液(B.2.3.3)分别注入高效液相色谱仪中，测定相应的物质，以各标准工作溶液的浓度为横坐标，以各相应的物质的峰面积为纵坐标，绘制标准曲线。标准溶液的色谱图参见图B.1。

# B.4.6 试样溶液的测定

将试样溶液(B.4.2)及空白溶液(B.4.3)依次注入液相色谱仪中，根据标准曲线得到待测液中各物质的浓度。

# B.5 分析结果的表述

试样中各物质的残留量按式(B.1)计算：

$$
X = \frac {\left(c - c _ {0}\right) \times V \times 1 0 0 0}{m \times 1 0 0 0} \quad \dots \tag {B.1}
$$

式中：

$X$ ——试样中噻菌灵、邻苯基苯酚、抑霉唑或联苯的残留量，单位为毫克每千克 $(\mathrm{mg / kg})$ ；

$c$ ——由标准曲线得到的试样溶液中噻菌灵、邻苯基苯酚、抑霉唑或联苯的浓度，单位为毫克每升 $(\mathrm{mg / L})$ ；

$c_{0}$ ——由标准曲线得到的空白溶液中噻菌灵、邻苯基苯酚、抑霉唑或联苯的浓度，单位为毫克每升 $(\mathrm{mg / L})$ ；

$V$ ——试样定容的体积，单位为毫升 $(\mathrm{mL})$ ；

1000——换算系数；

$m$ ——试样的称样量，单位为克 $(\mathrm{g})$ 。

计算结果保留三位有效数字。

# B.6 精密度

当待测物含量不高于 $1\mathrm{mg / kg}$ 时，在重复性条件下获得的两次独立测试结果的绝对差值不得超过算术平均值的 $20\%$ 。当待测物含量高于 $1\mathrm{mg / kg}$ 时，在重复性条件下获得的两次独立测试结果的绝对差值不得超过算术平均值的 $10\%$ 。

# B.7 其他

当取样量为 $2\mathrm{g}$ 时，噻菌灵、邻苯基苯酚、抑霉唑和联苯四种物质残留量的检出限均为 $0.15\mathrm{mg / kg}$ ，定量限均为 $0.30\mathrm{mg / kg}$ 。

图B.1 噬菌灵、邻苯基苯酚、抑霉唑和联苯标准溶液的液相色谱图 $(3\mathrm{mg / L})$   
![](images/928e2d717ed67373352617db6e5cea19f120cb15ec24b16c4e6fc416f97c3577.jpg)  
说明：  
1——噻菌灵；  
2——邻苯基苯酚；  
3—抑霉唑；  
4—联苯。

File: _all_md/GB 4806.16-2025 食品安全国家标准 食品接触用硅橡胶材料及制品.md
# 食品安全国家标准

# 食品接触用硅橡胶材料及制品

2025-09-02 发布

2026-09-02 实施

# 前言

本标准代替GB4806.11—2016《食品安全国家标准 食品接触用橡胶材料及制品》关于硅橡胶材料及制品的相关要求。

本标准与上述标准相比，主要技术变化如下：

——修改了范围；  
——修改了术语和定义；  
——修改了原料要求；  
——修改了感官要求；  
——修改了理化指标，增加了挥发性物质；  
——增加了其他技术要求；  
——修改了迁移试验要求；  
——修改了标签标识要求；  
——修改了附录A；  
——增加了附录B挥发性物质的测定。

# 食品安全国家标准

# 食品接触用硅橡胶材料及制品

# 1 范围

本标准适用于食品接触用硅橡胶材料及制品。

# 2 术语和定义

# 2.1 食品接触用硅橡胶材料及制品

在预期使用条件下，已经或可能与食品或食品添加剂接触、或其成分可能转移到食品中的，以聚硅氧烷类聚合物与疏水性二氧化硅等物质经交联固化反应形成的有机硅弹性体为主要原料的材料及制品。

# 3 基本要求

食品接触用硅橡胶材料及制品应符合GB4806.1的规定。

# 4 技术要求

# 4.1 原料要求

4.1.1 食品接触用硅橡胶材料及制品基础原料的使用应符合附录A及相关公告的规定。  
4.1.2 食品接触用硅橡胶材料及制品中添加剂的使用应符合GB9685及相关公告的规定。

# 4.2 感官要求

食品接触用硅橡胶材料及制品的感官要求应符合表1的规定。

表 1 感官要求  

<table><tr><td>项目</td><td>要求</td></tr><tr><td>感官</td><td>色泽正常,无异臭、不洁物等</td></tr><tr><td>浸泡液</td><td>迁移试验所得浸泡液不应有着色、浑浊、沉淀、异臭等感官性能的劣变</td></tr></table>

# 4.3 理化指标

# 4.3.1 通用理化指标

食品接触用硅橡胶材料及制品的通用理化指标应符合表2的规定。

表 2 通用理化指标  

<table><tr><td>项目</td><td>指标</td><td>检测方法</td></tr><tr><td>总迁移量a/(mg/dm2) ≤</td><td>10</td><td>GB 31604.8</td></tr><tr><td>高锰酸钾消耗量/(mg/kg)</td><td></td><td></td></tr><tr><td>水(60℃,2h) ≤</td><td>10</td><td>GB 31604.2</td></tr><tr><td>重金属(以Pb计)/(mg/kg)</td><td></td><td></td></tr><tr><td>4%乙酸(体积分数)(60℃,2h) ≤</td><td>1</td><td>GB 31604.9</td></tr><tr><td>挥发性物质/(g/100g) ≤</td><td>0.5</td><td>附录B</td></tr><tr><td colspan="3">a婴幼儿专用食品接触用硅橡胶材料及制品应根据实际使用中的面积体积比将结果换算为mg/kg,且限量为≤60 mg/kg。</td></tr></table>

# 4.3.2 其他理化指标

4.3.2.1 食品接触用硅橡胶材料及制品应符合附录A及相关公告对所使用基础原料的特定迁移限量(SML)、特定迁移总量限量[SML(T)]、最大残留量(QM)等理化指标的规定。  
4.3.2.2 食品接触用硅橡胶材料及制品应符合GB9685及相关公告对所使用添加剂的SML、SML(T)、QM等理化指标的规定。

# 4.4 其他技术要求

使用了涂料、油墨和(或)黏合剂等材料的食品接触用硅橡胶材料及制品，还应符合涂料、油墨和(或)黏合剂等相应食品安全国家标准的规定。

# 5 其他

# 5.1 迁移试验

# 5.1.1 一般要求

迁移试验应按GB31604.1和GB5009.156的规定执行，本标准有特殊规定的从其规定。

# 5.1.2 特殊要求

预期与食品接触温度 $(T)$ 不超过 $40^{\circ}\mathrm{C}$ 、接触时间 $(t)$ 不超过 $24\mathrm{h}$ 的硅橡胶材料及制品的总迁移试验条件选择应符合表3的规定。

表 3 总迁移试验条件  

<table><tr><td>预期使用条件</td><td>迁移试验条件</td></tr><tr><td>T≤40℃,t≤10 min</td><td>40℃,10 min</td></tr><tr><td>T≤40℃,10 min&lt;t≤30 min</td><td>40℃,30 min</td></tr><tr><td>T≤40℃,30 min&lt;t≤2 h</td><td>40℃,2 h</td></tr><tr><td>T≤40℃,2 h&lt;t≤24 h</td><td>40℃,24 h</td></tr></table>

# 5.2 标签标识

标签标识应符合GB4806.1的规定。

# 附录A

# 食品接触用硅橡胶材料及制品中允许使用的基础原料及使用要求

A.1 表 A.1 规定了食品接触用硅橡胶材料及制品允许使用的基础原料及使用要求。表 A.1 中列出的基础原料以 CAS 号为准,没有 CAS 号的以中文名称为准。  
A.2 由列于表 A.1 中的单体、其他起始物和基础聚合物等基础原料经聚合或其他方式形成的相对分子质量大于 $1000 \mathrm{Da}$ 的物质也允许用作食品接触用硅橡胶材料及制品的基础原料，并应符合相应单体、其他起始物和基础聚合物等基础原料的限制性要求。  
A.3 表 A.1 中聚合物合成所使用单体及其他起始物为酸、醇或酚类物质的，其钠盐、钾盐和钙盐（包括酸式盐和复盐）也可在相应聚合物的合成中使用，并应符合相应的酸、醇或酚类单体及其他起始物的限制性要求；表 A.1 已列出的单体及其他起始物的钠盐、钾盐和钙盐（包括酸式盐和复盐），其使用应按本标准的规定执行。

表 A. 1 食品接触用硅橡胶材料及制品中允许使用的基础原料及使用要求  

<table><tr><td>序号</td><td>中文名称</td><td>CAS号</td><td>最大使用量/%</td><td>SML/QM/(mg/kg)</td><td>其他要求</td></tr><tr><td>1</td><td>[(乙烯基二甲硅基)氧基和改性(三甲硅基)氧基]硅烷</td><td>68988-89-6</td><td>按生产需要适量使用</td><td></td><td></td></tr><tr><td>2</td><td>苯基三乙氧基硅烷与(硅氧烷和聚硅氧烷)的凝聚物</td><td>72480-33-2</td><td>按生产需要适量使用</td><td></td><td></td></tr><tr><td>3</td><td>单乙烯基封端的二甲基甲基乙烯基(硅氧烷与聚硅氧烷)</td><td>68951-99-5</td><td>按生产需要适量使用</td><td></td><td></td></tr><tr><td>4</td><td>二甲基(硅氧烷与聚硅氧烷)和二氧化硅的反应产物</td><td>67762-90-7</td><td>按生产需要适量使用</td><td></td><td></td></tr><tr><td>5</td><td>二甲基硅氧烷与聚硅氧烷和乙氧基封端的甲基倍半硅氧烷的聚合物</td><td>68554-66-5</td><td>按生产需要适量使用</td><td></td><td></td></tr><tr><td>6</td><td>二甲基甲基氢化(硅氧烷与聚硅氧烷)</td><td>68037-59-2</td><td>按生产需要适量使用</td><td></td><td></td></tr><tr><td>7</td><td>甲基倍半硅氧烷</td><td>68554-70-1</td><td>按生产需要适量使用</td><td></td><td>该物质中甲基三甲氧基硅烷的残留量小于1 mg/kg</td></tr><tr><td>8</td><td>甲基氢硅氧烷与聚硅氧烷</td><td>63148-57-2</td><td>按生产需要适量使用</td><td></td><td></td></tr><tr><td>9</td><td>甲基乙烯基二甲基(硅氧烷与聚硅氧烷)</td><td>67762-94-1</td><td>按生产需要适量使用</td><td></td><td></td></tr><tr><td>10</td><td>甲基乙烯基二甲基(硅氧烷与聚硅氧烷)与甲基苯基倍半硅氧烷的聚合物</td><td>68037-69-4</td><td>按生产需要适量使用</td><td></td><td></td></tr><tr><td>11</td><td>聚二甲基硅氧烷</td><td>63148-62-9;9016-00-6</td><td>按生产需要适量使用</td><td></td><td>分子量不低于6 800 Da</td></tr><tr><td>12</td><td>聚二甲基硅氧烷和苯基倍半硅氧烷的共聚物</td><td>73138-88-2</td><td>按生产需要适量使用</td><td></td><td></td></tr><tr><td>13</td><td>羟基封端的二甲基甲基乙烯基(硅氧烷与聚硅氧烷)</td><td>67923-19-7</td><td>按生产需要适量使用</td><td></td><td></td></tr><tr><td>14</td><td>羟基封端的聚二甲基硅氧烷,羟基封端的二甲基(硅氧烷与聚硅氧烷)</td><td>70131-67-8</td><td>按生产需要适量使用</td><td></td><td></td></tr><tr><td>15</td><td>氢封端的二甲基(硅氧烷与聚硅氧烷)</td><td>70900-21-9</td><td>按生产需要适量使用</td><td></td><td></td></tr><tr><td>16</td><td>乙烯基封端的二甲基(硅氧烷与聚硅氧烷)</td><td>68083-19-2</td><td>按生产需要适量使用</td><td></td><td></td></tr><tr><td>17</td><td>乙烯基封端的二甲基甲基乙烯基(硅氧烷与聚硅氧烷)</td><td>68083-18-1</td><td>按生产需要适量使用</td><td></td><td></td></tr><tr><td>18</td><td>正硅酸四乙酯、1,3-二乙烯基-1,1,3,3-四甲基二硅氧烷、六甲基二硅氧烷的水解产物</td><td>104199-38-4</td><td>按生产需要适量使用</td><td></td><td></td></tr><tr><td>19</td><td>正硅酸四乙酯与六甲基二硅氧烷的聚合物</td><td>104133-09-7</td><td>按生产需要适量使用</td><td></td><td></td></tr><tr><td>20</td><td>二氧化硅</td><td>7631-86-9;112945-52-5;14808-60-7</td><td>按生产需要适量使用</td><td></td><td></td></tr><tr><td>21</td><td>1-乙炔基环己醇</td><td>78-27-3</td><td>按生产需要适量使用</td><td></td><td></td></tr></table>

# 附录B

# 挥发性物质的测定

# B.1 范围

本标准规定了食品接触用硅橡胶材料及制品中挥发性物质的测定方法。

本标准适用于食品接触用硅橡胶材料及制品中挥发性物质的测定。

# B.2 原理

将食品接触用硅橡胶材料及制品样品进行预处理后，测定试样在常压下、加热烘烤一定温度和时间后的质量损失，获得食品接触用硅橡胶材料及制品在相应条件下挥发性物质的量。

# B.3 试剂和材料

# B.3.1 试剂

水：符合GB/T6682规定的三级水。

# B.3.2 材料

B.3.2.1 容器：表面皿、蒸发皿、称量皿、坩埚等。  
B.3.2.2 称量皿：铝制，扁形。  
B.3.2.3 干燥器：内附干燥剂。

# B.4 仪器和设备

B.4.1 电子天平：感量为 $0.1\mathrm{mg}$   
B.4.2 电热鼓风干燥箱：控温精度 $(100\pm 2)^{\circ}\mathrm{C}$ ，控温精度 $(200\pm 3)^{\circ}\mathrm{C}$ 。

# B.5 分析步骤

# B.5.1样品预处理

将奶嘴类样品置于微沸的水中浸泡 $10\mathrm{min}$ ，浸泡过程中不时搅拌，保证样品不接触容器壁。浸泡完成后取出样品，甩去水分，若不能马上进行下一步试验，将样品放置于干燥器中保存。其他样品无需进行预处理。

# B.5.2 试样制备

将样品剪切成长度、宽度、厚度均不超过 $2\mathrm{cm}$ 的碎片，放入合适的容器中，并确保样品碎片相互之间不交叠。将盛有样品碎片的容器置于 $(100\pm 2)^{\circ}C$ 的电热鼓风干燥箱中，烘干 $(60\pm 5)\mathrm{min}$ 后取出，置于干燥器中冷却 $(60\pm 5)\mathrm{min}$ ，供测定用。

# B.5.3 测定

将称量皿置于 $(200\pm 3)^{\circ}\mathrm{C}$ 电热鼓风干燥箱中烘干至少 $60~\mathrm{min}$ ，取出后，置于干燥器内冷却至少 $60\mathrm{min}$ ，称量空皿质量(精确至 $0.1\mathrm{mg}$ )。重复上述烘干步骤，直至前后2次称量的空皿质量差不超过 $2.0\mathrm{mg}$ ，记录空皿质量 $m_0$ 。取B.5.2中待测试样碎片约 $10\mathrm{g}$ 放入恒重的称量皿中，确保试样碎片相互之间不交叠，称量试样碎片与称量皿的总质量 $m_{1}$ （精确至 $0.1\mathrm{mg}$ )。将盛有试样碎片的称量皿置于

$(200 \pm 3)^\circ \mathrm{C}$ 电热鼓风干燥箱中，烘干 $(240 \pm 5) \mathrm{min}$ 后取出，置于干燥器内冷却 $(120 \pm 5) \mathrm{min}$ 后，称量试样碎片与称量皿的总质量 $m_{2}$ （精确至 $0.1 \mathrm{mg}$ ）。

# B.6 分析结果的表述

试样中挥发性物质的质量按公式(B.1)计算：

$$
X = \frac {m _ {1} - m _ {2}}{m _ {1} - m _ {0}} \times 1 0 0 \quad \dots \tag {B.1}
$$

式中：

$X$ ——试样中挥发性物质的量，单位为克每百克 $(\mathrm{g} / 100\mathrm{g})$ ；

$m_{1}$ ——试样和称量皿烘干前的总质量，单位为克 $(\mathrm{g})$ ；

$m_{2}$ ——试样和称量皿烘干后的总质量，单位为克 $(\mathrm{g})$

$m_0$ ——空称量皿的质量，单位为克 $(\mathrm{g})$ 。

结果以重复性条件下获得的2次独立测定结果的算术平均值表示，保留至小数点后两位。

# B.7 精密度

当试样中挥发性物质的量 $\leqslant 0.2\mathrm{g} / 100\mathrm{g}$ 时，在重复性条件下获得的2次独立测定结果的差值不得超过其算术平均值的 $30\%$ ；当 $0.2\mathrm{g} / 100\mathrm{g} <$ 试样中挥发性物质的量 $\leqslant 0.5\mathrm{g} / 100\mathrm{g}$ 时，重复性条件下获得的2次独立测定结果的差值不得超过其算术平均值的 $20\%$ ；当试样中挥发性物质的量 $>0.5\mathrm{g} / 100\mathrm{g}$ 时，在重复性条件下获得的2次独立测定结果的差值不得超过其算术平均值的 $15\%$ 。

File: _all_md/GB 4806.7-2016 食品安全国家标准  食品接触用塑料材料及制品.md
# 食品安全国家标准

# 食品接触用塑料材料及制品

2016-10-19 发布

2017-04-19 实施

# 前言

本标准代替GB9681—1988《食品包装用聚氯乙烯成型品卫生标准》、GB9687—1988《食品包装用聚乙烯成型品卫生标准》、GB9688—1988《食品包装用聚丙烯成型品卫生标准》、GB9689—1988《食品包装用聚苯乙烯成型品卫生标准》、GB9690—2009《食品容器、包装材料用三聚氰胺-甲醛成型品卫生标准》、GB13113—1991《食品容器及包装材料用聚对苯二甲酸乙二醇酯成型品卫生标准》、GB14942—1994《食品容器、包装材料用聚碳酸酯成型品卫生标准》、GB14944—1994《食品包装用聚氯乙烯瓶盖垫片及粒料卫生标准》、GB16332—1996《食品包装材料用尼龙成型品卫生标准》、GB17326—1998《食品容器、包装材料用橡胶改性的丙烯腈-丁二烯-苯乙烯成型品卫生标准》和GB17327—1998《食品容器、包装材料用丙烯腈-苯乙烯成型品卫生标准》以及GB13115—1991《食品容器及包装材料用不饱和聚酯树脂及其玻璃钢制品卫生标准》中成型品部分。

本标准与上述标准相比，主要变化如下：

——标准名称修改为“食品安全国家标准 食品接触用塑料材料及制品”；  
——修改了范围；  
——增加了术语和定义；  
——增加了基本要求；  
——增加了原料要求；  
——修改了理化指标；  
——增加了迁移试验通用要求；  
——增加了标签标识要求。

# 食品安全国家标准

# 食品接触用塑料材料及制品

# 1 范围

本标准适用于食品接触用塑料材料及制品，包括未经硫化的热塑性弹性体材料及制品。

# 2 术语和定义

# 2.1 塑料材料

以一种或几种树脂或预聚物为主要结构组分，添加或不添加添加剂，在一定的温度和压力下加工制成的具有一定形状、介于树脂与塑料制品之间的高分子材料，包括塑料粒子（或切片）、母料、片材等。

# 2.2 塑料制品

以塑料树脂或塑料材料为原料，添加或不添加添加剂，成型加工成具有一定形状的成型品。

# 2.3 母料

将影响塑料材料及制品物理特性的塑料添加剂(如着色剂、填料、纤维、稳定剂)超量载附于一种或几种树脂中而制成的、与树脂或粒料混合使用才能加工成其他塑料材料及最终制品的浓缩体。

# 3 基本要求

食品接触用塑料材料及制品应符合GB4806.1的规定。

# 4 技术要求

# 4.1 原料要求

食品接触用塑料材料及制品中树脂的使用应符合GB4806.6及相关公告的规定。

# 4.2 感官要求

感官要求应符合表1的规定。

表 1 感官要求  

<table><tr><td>项目</td><td>要求</td></tr><tr><td>感官</td><td>色泽正常,无异臭、不洁物等</td></tr><tr><td>浸泡液</td><td>迁移试验所得浸泡液无浑浊、沉淀、异臭等感官性的劣变</td></tr></table>

# 4.3 理化指标

# 4.3.1 理化指标应符合表2的规定。

表 2 理化指标 ${}^{\mathrm{a}}$   

<table><tr><td>项目</td><td>指标</td><td>检验方法</td></tr><tr><td>总迁移量/(mg/dm2)b≤</td><td>10</td><td>GB 31604.8</td></tr><tr><td>高锰酸钾消耗量/(mg/kg)</td><td></td><td></td></tr><tr><td>水(60℃,2h)≤</td><td>10</td><td>GB 31604.2</td></tr><tr><td>重金属(以Pb计)/(mg/kg)</td><td>1</td><td>GB 31604.9</td></tr><tr><td>4%乙酸(体积分数)(60℃,2h)≤</td><td></td><td></td></tr><tr><td>脱色试验c</td><td>阴性</td><td>GB 31604.7</td></tr><tr><td colspan="3">a母料应按实际配方与树脂或粒料混合并加工成最终接触食品的塑料制品后进行检测。b接触婴幼儿食品的塑料材料及制品应根据实际使用中的面积体积比将结果单位换算为mg/kg,且限量为≤60 mg/kg。c仅适用于添加了着色剂的产品。</td></tr></table>

# 4.3.2 单体及其他起始物的特定迁移限量、特定迁移总量限量、最大残留量等理化指标应符合GB4806.6—2016附录A及相关公告的规定。

# 4.4 添加剂

添加剂应符合GB9685及相关公告的规定。

# 5 其他

# 5.1 迁移试验

迁移试验应按GB31604.1和GB5009.156的规定执行。

# 5.2 标签标识

标签标识除应符合GB4806.1的规定之外，还应按照GB4806.6—2016附录A在标签、说明书或附带文件中标示树脂名称，聚合物共混物应标示所有树脂的名称。

File: _all_md/GB 4806.7-2023食品安全国家标准 食品接触用塑料材料及制品.md
# 食品安全国家标准

# 食品接触用塑料材料及制品

2023-09-06 发布

2024-09-06 实施

# 前言

本标准代替GB4806.6—2016《食品安全国家标准 食品接触用塑料树脂》、GB4806.7—2016《食品安全国家标准 食品接触用塑料材料及制品》和原国家卫生与计划生育委员会2013年第14号、2014年第14号、2016年第5号、2016年第7号、2016年第10号、2017年第2号、2017年第11号公告，国家卫生健康委员会2018年第9号、2018年第11号、2018年第15号、2020年第4号、2020年第6号公告中的塑料树脂。

本标准与上述标准和公告相比，主要变化如下：

——修改了范围；  
——增加了术语和定义；  
——修改了原料要求；  
——增加了芳香族伯胺指标限量；  
——增加了其他理化指标；  
——增加了其他技术要求；  
——修改了标签标识要求；  
——修改了附录A；  
——增加了附录B。

# 食品安全国家标准

# 食品接触用塑料材料及制品

# 1 范围

本标准适用于食品接触用塑料材料及制品，包括未经硫化的热塑性弹性体材料及制品。

本标准也适用于食品接触用淀粉基塑料材料及制品。

# 2 术语和定义

# 2.1 树脂

以相应的单体及其他起始物为主要原料，通过加成聚合、缩合聚合、微生物发酵聚合等聚合反应合成的大分子物质，以及经化学改性的天然或合成大分子物质，又称聚合物。

# 2.2 树脂共混物

两种或两种以上具有相同或不同化学结构、物理状态的聚合物，通过物理和/或化学方法进行混合而形成的宏观上均匀连续的固体高分子材料，且每种聚合物均可作为树脂材料及其制品的主要结构组分或相，又称聚合物共混物或聚合物合金。

# 2.3 塑料材料

以一种或几种树脂(含树脂共混物)或其预混料、预聚物等为主要结构组分，添加必要的添加剂，在一定的温度和压力下加工制成的、介于树脂与塑料制品之间的高分子材料，包括塑料粒料（或切片）、粉末、母料、片材等塑料材料。

# 2.4 塑料制品

以树脂(含树脂共混物)或塑料材料为原料，添加必要的添加剂，成型加工成具有一定形状的、最终接触食品的成型品（或终产品）。

# 2.5 母料

将影响塑料材料及制品物理性状的添加剂(如着色剂、填料、增强剂、稳定剂等)超量载附于一种或几种树脂中而制成的、与树脂或塑料材料混合使用才能加工成其他塑料材料及制品的浓缩体。

# 3 基本要求

食品接触用塑料材料及制品应符合GB4806.1的规定。

# 4 技术要求

# 4.1 原料要求

4.1.1 食品接触用塑料材料及制品中树脂的使用应符合附录A及相关公告的规定。

4.1.2 食品接触用塑料材料及制品中添加剂(包括植物纤维填料)的使用应符合GB9685及相关公告的规定。  
4.1.3 食品接触用淀粉基塑料材料及制品中所使用的淀粉应为食用淀粉或变性淀粉。食用淀粉应符合GB31637的规定；变性淀粉应为GB2760及相关公告批准使用的品种，其质量规格应符合相应的食品安全国家标准的规定。

# 4.2 感官要求

食品接触用塑料材料及制品的感官要求应符合表1的规定。

表 1 感官要求  

<table><tr><td>项目</td><td>要求</td></tr><tr><td>感官</td><td>色泽正常,无异臭、不洁物等</td></tr><tr><td>浸泡液</td><td>迁移试验所得浸泡液无浑浊、沉淀、异臭等感官性能的劣变</td></tr></table>

# 4.3 理化指标

# 4.3.1 通用理化指标

食品接触用塑料材料及制品的通用理化指标应符合表2的规定。

表 2 通用理化指标 ${}^{\mathrm{a}}$   

<table><tr><td>项目</td><td>指标</td><td>检验方法</td></tr><tr><td>总迁移量\(^b/(mg/dm^2)\) ≤</td><td>10</td><td>GB 31604.8</td></tr><tr><td>高锰酸钾消耗量c/(mg/kg)蒸馏水(60℃,2h) ≤</td><td>10</td><td>GB 31604.2</td></tr><tr><td>重金属(以Pb计)/(mg/kg)4%(体积分数)乙酸(60℃,2h) ≤</td><td>1</td><td>GB 31604.9</td></tr><tr><td>芳香族伯胺迁移总量d/(mg/kg)</td><td>不得检出(检出限=0.01 mg/kg)</td><td>GB 31604.52</td></tr><tr><td>脱色试验e</td><td>阴性</td><td>GB 31604.7</td></tr><tr><td colspan="3">a母料应按实际配方与树脂或粒料等相关原料混合并加工成最终接触食品的塑料材料及制品后进行检测。b婴幼儿专用食品接触用塑料材料及制品应根据实际使用中的面积体积比将结果单位换算为mg/kg,且限量为≤60 mg/kg;对淀粉含量≥40%的淀粉基塑料材料及制品,如果按规定选择的食品模拟物测得的总迁移量超过限量,应按照GB 31604.8测定三氯甲烷提取物,并以测得的三氯甲烷提取量进行结果判定。c不适用于淀粉含量≥40%的淀粉基塑料材料及制品。d仅适用于含有芳香族异氰酸酯和偶氮类着色剂等可能产生芳香族伯胺类物质的食品接触用塑料材料及制品。本标准附录A、GB 9685及相关公告中规定了迁移限量的芳香族伯胺,其限量按照相关规定执行。e仅适用于添加了着色剂的塑料材料及制品。</td></tr></table>

# 4.3.2 其他理化指标

4.3.2.1 食品接触用塑料材料及制品应符合附录A及相关公告对所使用塑料树脂的单体及其他起始物的特定迁移限量(SML)、特定迁移总量限量[SML(T)]、最大残留量(QM)等理化指标的规定。  
4.3.2.2 食品接触用塑料材料及制品应符合GB9685及相关公告对所使用添加剂的SML、SML(T)、QM等理化指标的规定。

# 4.4 其他技术要求

使用了涂料、油墨和(或)黏合剂等材料的食品接触用塑料材料及制品，还应符合涂料、油墨和(或)黏合剂等相应食品安全国家标准的规定。

# 5 其他

# 5.1 迁移试验

迁移试验应按GB31604.1和GB5009.156的规定执行，本标准有特殊规定的除外。

# 5.2 标签标识

标签标识应符合GB4806.1的规定。

# 附录A

# 食品接触用塑料材料及制品允许使用的树脂及使用要求

A.1 表 A.1 规定了食品接触用塑料材料及制品允许使用的塑料树脂名单及使用要求。表 A.1 中列出的树脂以 CAS 号为准,没有 CAS 号的以中文名称为准。  
A.2 GB9685中特定迁移总量限量[SML(T)]及SML(T)分组编号适用于本标准。  
A.3 表 A.1 中树脂合成所使用单体或其他起始物为酸、醇或酚类物质的，其钠盐、钾盐和钙盐（包括酸式盐和复盐）也可在相应树脂的合成中使用，并应符合相应的酸、醇或酚类单体或其他起始物的限制性要求；表 A.1 已列出的单体或其他起始物的钠盐、钾盐和钙盐（包括酸式盐和复盐），其使用应按本标准规定执行。  
A.4 表 A.1 中各种塑料树脂的通用类别名缩略语含义参见附录 B。

表 A. 1 食品接触用塑料材料及制品允许使用的树脂及使用要求  

<table><tr><td>序号</td><td>中文名称</td><td>CAS号</td><td>通用类别名</td><td>SML/QMmg/kg</td><td>SML(T)mg/kg</td><td>SML(T)分组编号</td><td>其他要求</td></tr><tr><td>1</td><td>(3R)-3-羟基丁酸与4-羟基丁酸的聚合物</td><td>125495-90-1</td><td>PHA</td><td></td><td>5(以1,4-丁二醇计)</td><td>30</td><td>不得用于接触含乙醇食品;使用温度不得高于100℃</td></tr><tr><td>2</td><td>1,1,2,3,3,3-六氟-1-丙烯与1,1-二氟乙烯的聚合物</td><td>9011-17-0</td><td>PVDF</td><td>ND(1,1,2,3,3,3-六氟-1-丙烯:SML,DL=0.01 mg/kg);5(1,1-二氟乙烯:SML)</td><td></td><td></td><td>相对分子质量应大于70 000 Da</td></tr><tr><td>3</td><td>1,12-十二烷二酸与3,3'-二甲基-4,4'-二氨基二环己基甲烷的聚合物</td><td>163800-67-7</td><td>PA</td><td>0.05(3,3'-二甲基-4,4'-二氨基二环己基甲烷:SML)</td><td></td><td></td><td>仅用于重复使用的食品接触材料及制品</td></tr><tr><td>4</td><td>1,1-二氟乙烯均聚物</td><td>24937-79-9</td><td>PVDF</td><td>5(1,1-二氟乙烯:SML)</td><td></td><td></td><td>不得用于接触强碱性物质</td></tr><tr><td>5</td><td>1,1-二氯乙烯-氯乙烯聚合物</td><td>9011-06-7</td><td>PVDC</td><td>ND(1,1-二氯乙烯:SML,DL=0.01 mg/kg)或5(1,1-二氯乙烯:QM);ND(氯乙烯:SML,DL=0.01 mg/kg)或1(氯乙烯:QM)</td><td></td><td></td><td></td></tr><tr><td>6</td><td>1,1-二氯乙烯与甲基丙烯酸甲酯的聚合物</td><td>25120-29-0</td><td>PVDC</td><td>ND(1,1-二氯乙烯:SML,DL=0.01 mg/kg)或5(1,1-二氯乙烯:QM)</td><td>6(以甲基丙烯酸计)</td><td>23</td><td>使用温度不得高于121℃</td></tr><tr><td>7</td><td>1,1-二氯乙烯与甲基丙烯酸甲酯和2-甲基-2-丙烯腈的聚合物</td><td>32335-23-2</td><td>PVDC</td><td>ND(1,1-二氯乙烯:SML,DL=0.01 mg/kg)或5(1,1-二氯乙烯:QM);ND(2-甲基-2-丙烯腈:SML,DL=0.01 mg/kg)</td><td>6(以甲基丙烯酸计)</td><td>23</td><td>使用温度不得高于121℃</td></tr><tr><td>8</td><td>1,1-二氯乙烯与丙烯腈的聚合物</td><td>9010-76-8</td><td>PVDC</td><td>ND(1,1-二氯乙烯:SML,DL=0.01 mg/kg)或5(1,1-二氯乙烯:QM);ND(丙烯腈:SML,DL=0.01 mg/kg)</td><td></td><td></td><td>使用温度不得高于121℃</td></tr><tr><td>9</td><td>1,1-二氯乙烯与丙烯酸甲酯的聚合物</td><td>25038-72-6</td><td>PVDC</td><td>ND(1,1-二氯乙烯:SML,DL=0.01 mg/kg)或5(1,1-二氯乙烯:QM)</td><td>6(以丙烯酸计)</td><td>22</td><td></td></tr><tr><td>10</td><td>1,1-二氯乙烯与丙烯酸甲酯和丙烯腈的聚合物</td><td>24968-80-7</td><td>PVDC</td><td>ND(1,1-二氯乙烯:SML,DL=0.01 mg/kg)或5(1,1-二氯乙烯:QM);ND(丙烯腈:SML,DL=0.01 mg/kg)</td><td>6(以丙烯酸计)</td><td>22</td><td></td></tr><tr><td>11</td><td>1,3,5-三氧环己烷与1,3-二氧环庚烷的聚合物</td><td>25214-85-1</td><td>POM</td><td>5(1,3,5-三氧环己烷:SML);0.05(1,3-二氧环庚烷:SML)</td><td>15(以甲醛计);5(以1,4-丁二醇计)</td><td>15;30</td><td>使用温度不得高于121℃</td></tr><tr><td>12</td><td>1,3,5-三氧环己烷与1,3-二氧环戊烷的聚合物</td><td>24969-26-4</td><td>POM</td><td>5(1,3,5-三氧环己烷:SML);5(1,3-二氧环戊烷:SML);ND[1,4-双(2,3-环氧丙氧基)丁烷,以环氧丙氧基)丁烷,DL=0.01 mg/kg:SML]或1[1,4-双(2,3-环氧丙氧基)丁烷,以环氧基团计:QM]</td><td>15(以甲醛计)</td><td>15</td><td>使用温度不得高于121℃;如含有1,4-双(2,3-环氧丙氧基)丁烷,其质量分数不得高于2%,如不含则无需限制其限量;1,4-双(2,3-环氧丙氧基)丁烷易与水基食品模拟物发生反应,可采用残留量筛查迁移量验证其合规性</td></tr><tr><td>13</td><td>1,3,5-三氧环己烷与环氧乙烷的聚合物</td><td>24969-25-3</td><td>POM</td><td>5(1,3,5-三氧环己烷:SML);ND(环氧乙烷:SML,DL=0.01 mg/kg)或1(环氧乙烷:QM)</td><td>15(以甲醛计)</td><td>15</td><td>使用温度不得高于121℃;环氧乙烷易与水基食品模拟物发生反应,可采用残留量筛查迁移量验证其合规性</td></tr><tr><td>14</td><td>1,3-丁二烯均聚物;聚丁二烯</td><td>9003-17-2</td><td>PB</td><td>ND(1,3-丁二烯:SML,DL=0.01 mg/kg)</td><td></td><td></td><td></td></tr><tr><td>15</td><td>1,4-丁二胺与1,6-己二酸聚合物</td><td>50327-22-5;50327-77-0</td><td>PA</td><td></td><td></td><td></td><td></td></tr><tr><td>16</td><td>1,4-二氯苯与硫化钠的聚合物</td><td>26125-40-6;25212-74-2</td><td>PPS</td><td>12(1,4-二氯苯:SML)</td><td></td><td></td><td>使用温度不得高于121℃</td></tr><tr><td>17</td><td>1,6-己二胺与1,12-十二烷二酸的聚合物</td><td>26098-55-5</td><td>PA</td><td>2.4(1,6-己二胺:SML)</td><td></td><td></td><td></td></tr><tr><td>18</td><td>1,6-己二胺与1,6-己二酸、ε-己内酰胺和双(4-氨基环己基)甲烷的聚合物</td><td>25053-13-8</td><td>PA</td><td>2.4(1,6-己二胺:SML);0.05[双(4-氨基环己基)甲烷:SML]</td><td>15(以己内酰胺计)</td><td>4</td><td></td></tr><tr><td>19</td><td>1,6-己二胺与1,6-己二酸的聚合物</td><td>32131-17-2</td><td>PA</td><td>2.4(1,6-己二胺:SML)</td><td></td><td></td><td></td></tr><tr><td>20</td><td>1,6-己二胺与1,6-己二酸和对苯二甲酸的聚合物</td><td>25776-72-1</td><td>PA</td><td>2.4(1,6-己二胺:SML)</td><td>7.5(以对苯二甲酸计)</td><td>28</td><td></td></tr><tr><td>21</td><td>1,6-己二胺与对苯二甲酸(1:1)的聚合物与ε-己内酰胺(或其钠盐)的聚合物</td><td>51025-80-0</td><td>PA</td><td>2.4(1,6-己二胺:SML)</td><td>15(以己内酰胺计);7.5(以对苯二甲酸计)</td><td>4;28</td><td></td></tr><tr><td>22</td><td>1,6-己二胺与癸二酸的聚合物;聚癸二酰己二胺</td><td>9008-66-6;9011-52-3,6422-99-7</td><td>PA</td><td>2.4(1,6-己二胺:SML)</td><td></td><td></td><td></td></tr><tr><td>23</td><td>1,6-己二胺与间苯二甲酸和对苯二甲酸的聚合物</td><td>25750-23-6</td><td>PA</td><td>2.4(1,6-己二胺:SML)</td><td>5(以间苯二甲酸计);7.5(以对苯二甲酸计)</td><td>27;28</td><td></td></tr><tr><td>24</td><td>1,6-己二酸与1,4-丁二醇、六亚甲基二异氰酸酯、1,6-己二醇和2,2-二甲基-1,3-丙二醇的聚合物</td><td>29891-05-2</td><td>PUR或PU</td><td>1(六亚甲基二异氰酸酯,以异氰酸根计:QM);0.05(1,6-己二醇:SML);0.05(2,2-二甲基-1,3-丙二醇:SML)</td><td>ND(以异氰酸根计,DL=0.01 mg/kg);5(以1,4-丁二醇计)</td><td>17;30</td><td>使用温度不得高于200℃;六亚甲基二异氰酸酯易与水基食品模拟物发生反应,可采用残留量筛查迁移量验证其合规性;2,2-二甲基-1,3-丙二醇的质量分数不得高于2%</td></tr><tr><td>25</td><td>1,6-己二酸与1,4-丁二醇和六亚甲基二异氰酸酯的聚合物</td><td>28476-49-5</td><td>PUR或PU</td><td>1(六亚甲基二异氰酸酯,以异氰酸根计:QM)</td><td>ND(以异氰酸根计,DL=0.01 mg/kg);5(以1,4-丁二醇计)</td><td>17;30</td><td>使用温度不得高于200℃;六亚甲基二异氰酸酯易与水基食品模拟物发生反应,可采用残留量筛查迁移量验证其合规性</td></tr><tr><td>26</td><td>1,6-己二酸与1,6-己二醇和2,2-二甲基-1,3-丙二醇的聚合物</td><td>25214-14-6</td><td>PUR或PU</td><td>0.05(2,2-二甲基-1,3-丙二醇:SML);0.05(1,6-己二醇:SML)</td><td></td><td></td><td>不得用于接触乙醇含量超过8%(体积分数)的食品</td></tr><tr><td>27</td><td>1-丁烯均聚物;聚1-丁烯</td><td>9003-28-5</td><td>PB-1</td><td></td><td></td><td></td><td></td></tr><tr><td>28</td><td>1-丁烯与丙烯的聚合物</td><td>29160-13-2</td><td>PB-1</td><td></td><td></td><td></td><td>聚合物中1-丁烯结构单元占最大质量分数</td></tr><tr><td>29</td><td>1-丁烯与乙烯的聚合物</td><td>25087-34-7</td><td>PB-1</td><td></td><td></td><td></td><td>聚合物中乙烯结构单元的质量分数应不高于9.5%</td></tr><tr><td>30</td><td>2,6-二甲基苯酚与2,3,6-三甲基苯酚的聚合物</td><td>58295-79-7</td><td>PPE</td><td>0.05(2,6-二甲基苯酚:SML);0.05(2,3,6-三甲基苯酚:SML)</td><td></td><td></td><td></td></tr><tr><td>31</td><td>2-丙烯酸与硅酸(H4SiO4)四甲酯聚合物的锌盐</td><td>1338452-06-4</td><td>PAA</td><td>5(锌:SML)</td><td>6(以丙烯酸计)</td><td>22</td><td>不得与食品直接接触,应通过聚丙烯(厚度不低于30μm)或线型低密度聚乙烯(厚度不低于50μm)等材质与食品隔开</td></tr><tr><td>32</td><td>3-(4-羟基-3-甲氧基苯基)丙基封端的聚二甲基硅氧烷和硅树脂与4,4'-二羟基二苯基丙烷、碳酰二氯和4-(1-甲基-1-苯乙基)苯酚的聚合物</td><td>202483-49-6</td><td>PC</td><td>0.05(4,4'-二羟基二苯基丙烷/双酚A:SML);ND(碳酰二氯:SML,DL=0.01 mg/kg)或1(碳酰二氯:QM);0.05[4-(1-甲基-1-苯乙基)苯酚:SML]</td><td>ND[以3-(4-羟基-3-甲氧基苯基)丙烯计,DL=0.01 mg/kg]</td><td>33</td><td>不得用于生产婴幼儿专用食品接触材料及制品,不得用于接触乙醇含量超过50%(体积分数)的食品;碳酰二氯易与水基食品模拟物发生反应,可采用残留量筛查迁移量验证其合规性</td></tr><tr><td>33</td><td>4,4′-(4,4′-异亚丙基二苯氧基)双(邻苯二甲酸酐)与1,3-苯二胺的聚合物</td><td>61128-46-9</td><td>PEI</td><td>0.05[4,4′-(4,4′-异亚丙基二苯氧基)双(邻苯二甲酸酐):SML];0.05(4,4′-二羟基二苯基丙烷/双酚A:SML);ND(1,3-苯二胺:SML,DL=0.01 mg/kg)</td><td></td><td></td><td>不得用于生产婴幼儿专用食品接触材料及制品</td></tr><tr><td>34</td><td>4,4′-(4,4′-异亚丙基二苯氧基)双(邻苯二甲酸酐)与4,4′-磺酰基双苯胺的聚合物</td><td>77699-82-2</td><td>PEI</td><td>0.05[(4,4′-异亚丙基二苯氧基)双(邻苯二甲酸酐):SML];0.05(4,4′-二羟基二苯基丙烷/双酚A:SML);5(4,4′-磺酰基双苯胺:SML)</td><td></td><td></td><td>不得用于生产婴幼儿专用食品接触材料及制品</td></tr><tr><td>35</td><td>4,4'-二氟二苯甲酮与对苯二酚的聚合物</td><td>29658-26-2</td><td>PEEK</td><td>0.05(4,4'-二氟二苯甲酮:SML);0.6(对苯二酚:SML)</td><td></td><td></td><td></td></tr><tr><td>36</td><td>4,4'-二羟基二苯基丙烷和环氧氯丙烷的聚合物与甲基丙烯酸、顺丁烯二酸酐和甲苯二异氰酸酯的聚合物</td><td>-</td><td>双酚A型环氧树脂</td><td>0.05(4,4'-二羟基二苯基丙烷/双酚A:SML);ND(环氧氯丙烷:SML,DL=0.01 mg/kg)或1(环氧氯丙烷:QM);1[甲苯二异氰酸酯(2,4-与2,6-异构体的混合物),以异氰酸根计:QM];9 mg/6 dm2[以双酚A二缩水甘油醚(BADGE)、BADGE·H2O和BADGE·2H2O之和计:QM]或9[以BADGE、BADGE·H2O和BADGE·2H2O之和计:SML(T)];1 mg/6 dm2[以BADGE·HCl、BADGE·2HCl和BADGE·H2O·HCl之和计;QM]或1[以BADGE·HCl、BADGE·2HCl和BADGE·H2O·HCl之和计:SML(T)]</td><td>30(以顺丁烯二酸计);ND(以异氰酸根计,DL=0.01 mg/kg);6(以甲基丙烯酸计)</td><td>3;17;23</td><td>不得用于生产婴幼儿专用食品接触材料及制品;环氧氯丙烷易与水基食品模拟物发生反应,可采用残留量筛查迁移量验证其合规性</td></tr><tr><td>37</td><td>4,4'-二羟基二苯基丙烷与1,1'-磺酰基-双(4-氯苯)的聚合物</td><td>25154-01-2</td><td>PSU</td><td>0.05(4,4'-二羟基二苯基丙烷/双酚A:SML);0.05[1,1'-磺酰基-双(4-氯苯):SML]</td><td></td><td></td><td>不得用于生产婴幼儿专用食品接触材料及制品,使用温度不得高于121℃</td></tr><tr><td>38</td><td>4,4'-二羟基二苯基丙烷与3-氯邻苯二甲酸酐、4-氯邻苯二甲酸酐、邻苯二甲酸酐和1,3-苯二胺的聚合物</td><td>536741-00-1</td><td>PEI</td><td>0.05(4,4'-二羟基二苯基丙烷/双酚A:SML);0.05(3-氯邻苯二甲酸酐,以3-氯邻苯二甲酸计:SML);0.05(4-氯邻苯二甲酸酐,以4-氯邻苯二甲酸计:SML);ND(1,3-苯二胺:SML,DL=0.002 mg/kg)</td><td></td><td></td><td>不得用于生产婴幼儿专用食品接触材料及制品</td></tr><tr><td>39</td><td>4,4'-二羟基二苯基丙烷与3-氯邻苯二甲酸酐、4-氯邻苯二甲酸酐和1,3-苯二胺的聚合物,以4-(1-甲基-1-苯乙基)苯酚为封端剂</td><td>911701-92-3</td><td>PEI</td><td>0.05(4,4'-二羟基二苯基丙烷/双酚A:SML);0.05(3-氯邻苯二甲酸酐,以3-氯邻苯二甲酸酐;以4-氯邻苯二甲酸酐,以4-氯邻苯二甲酸计:SML);ND(1,3-苯二胺:SML,DL=0.002 mg/kg);0.05[4-(1-甲基-1-苯乙基)苯酚:SML]</td><td></td><td></td><td>不得用于生产婴幼儿专用食品接触材料及制品</td></tr><tr><td>40</td><td>4,4'-二羟基二苯基丙烷与环氧氯丙烷的聚合物</td><td>25068-38-6</td><td>双酚A型环氧树脂</td><td>0.05(4,4'-二羟基二苯基丙烷/双酚A:SML);ND(环氧氯丙烷:SML,DL=0.01 mg/kg)或1(环氧氯丙烷:QM);9 mg/6 dm2[以BADGE、BADGE·H2O和BADGE·2H2O之和计:QM]或9[以BADGE、BADGE·H2O和BADGE·2H2O之和计:SML(T)];1 mg/6 dm2[以BADGE·HCl、BADGE·2HCl和BADGE·H2O·HCl之和计;QM]或1[以BADGE·HCl、BADGE·2HCl和BADGE·H2O·HCl之和计:SML(T)]</td><td></td><td></td><td>不得用于生产婴幼儿专用食品接触材料及制品;环氧氯丙烷易与水基食品模拟物发生反应,可采用残留量筛查迁移量验证其合规性</td></tr><tr><td>41</td><td>4,4'-磺酰基二苯酚与4,4'-二氯二苯砜的聚合物;4,4'-磺酰基二苯酚与1,1'-磺酰基二(4-氯苯)的聚合物</td><td>25667-42-9,25608-63-3</td><td>PESU</td><td>0.05(4,4'-磺酰基二苯酚/双酚S:SML);0.05[1,1'-磺酰基二(4-氯苯):SML]</td><td></td><td></td><td></td></tr><tr><td>42</td><td>4,4'-联苯二酚与1,1'-磺酰基二(4-氯苯)的聚合物</td><td>25608-64-4;25839-81-0</td><td>PPSU</td><td>6(4,4'-联苯二酚:SML);0.05[1,1'-磺酰基二(4-氯苯):SML]</td><td></td><td></td><td></td></tr><tr><td>43</td><td>4-甲基-1-戊烯与1-癸烯的聚合物</td><td>25155-83-3</td><td>PMP</td><td>0.05(4-甲基-1-戊烯:SML);0.05(1-癸烯:SML)</td><td></td><td></td><td>聚合物中4-甲基-1-戊烯的量应不低于95%(摩尔比)</td></tr><tr><td>44</td><td>4-甲基-1-戊烯与1-十八碳烯和1-十六碳烯的聚合物</td><td>81229-87-0</td><td>PMP</td><td>0.05(4-甲基-1-戊烯:SML)</td><td></td><td></td><td>聚合物中4-甲基-1-戊烯的量应不低于97%(摩尔比)</td></tr><tr><td>45</td><td>6-羟基-2-萘甲酸与N-(4-羟基苯基)乙酰胺的聚合物</td><td>70679-92-4</td><td>LCP</td><td>0.05(6-羟基-2-萘甲酸:SML);0.05[N-(4-羟基苯基)乙酰胺:SML];6(4,4'-二羟基联苯:SML)</td><td></td><td></td><td>不得用于接触乙醇含量超过8%(体积分数)的食品和含油脂食品;如含有4,4'-二羟基联苯,其质量分数不得高于2%,如不含则无需限制其限量</td></tr><tr><td>46</td><td>6-羟基-2-萘甲酸与4-羟基苯甲酸、对苯二甲酸、4,4'-二羟基联苯和N-(4-羟基苯基)乙酰胺的聚合物</td><td>147310-94-9</td><td>LCP</td><td>0.05(6-羟基-2-萘甲酸:SML);6(4,4'-二羟基联苯:SML);0.05[N-(4-羟基苯基)乙酰胺:SML]</td><td>7.5(以对苯二甲酸计)</td><td>28</td><td>不得用于接触乙醇含量超过8%(体积分数)的食品和含油脂食品</td></tr><tr><td>47</td><td>C18-不饱和脂肪酸二聚体与己内酰胺和六亚甲基二胺的聚合物</td><td>2068097-08-3</td><td>PA</td><td>2.4(1,6-己二胺:SML);0.05[以未氢化不饱和脂肪酸(C18)二聚物和氢化二聚C18不饱和脂肪酸之和计:SML]</td><td>15(以己内酰胺计)</td><td>4</td><td>不得用于生产婴幼儿专用食品接触材料及制品,仅用于室温灌装并在室温下长期贮存(包括热灌装、巴氏消毒或其他热处理)</td></tr><tr><td>48</td><td>α-乙酰基-ω-乙酰氧基-聚(亚甲氧基)</td><td>25231-38-3</td><td>POM</td><td></td><td>15(以甲醛计)</td><td>15</td><td>使用温度不得高于121℃</td></tr><tr><td>49</td><td>ε-己内酰胺与聚己二酰己二胺的聚合物;ε-己内酰胺与1,6-己二酸和1,6-己二胺的聚合物</td><td>24993-04-2</td><td>PA</td><td>2.4(1,6-己二胺:SML)</td><td>15(以己内酰胺计)</td><td>4</td><td></td></tr><tr><td>50</td><td>苯乙烯均聚物;聚苯乙烯</td><td>9003-53-6</td><td>PS</td><td></td><td></td><td></td><td></td></tr><tr><td>51</td><td>苯乙烯与1,3-丁二烯的聚合物</td><td>9003-55-8</td><td>PS</td><td>ND(1,3-丁二烯:SML,DL=0.01 mg/kg)</td><td></td><td></td><td></td></tr><tr><td>52</td><td>苯乙烯与2-甲基-1,3-丁二烯的聚合物</td><td>25038-32-8</td><td>PS</td><td>ND(2-甲基-1,3-丁二烯: SML, DL =0.01 mg/kg)或1(2-甲基-1,3-丁二烯:QM)</td><td></td><td></td><td></td></tr><tr><td>53</td><td>苯乙烯与甲基丙烯酸的聚合物</td><td>9010-92-8</td><td>PS</td><td></td><td>6(以甲基丙烯酸计)</td><td>23</td><td>使用温度不得高于121℃</td></tr><tr><td>54</td><td>苯乙烯与甲基丙烯酸甲酯的聚合物</td><td>25034-86-0</td><td>PS</td><td></td><td>6(以甲基丙烯酸计)</td><td>23</td><td>聚合物中苯乙烯结构单元的质量分数应不低于50%</td></tr><tr><td>55</td><td>丙烯腈与1,3-丁二烯和苯乙烯的聚合物</td><td>9003-56-9</td><td>ABS</td><td>ND(丙烯腈:SML,DL=0.01 mg/kg); ND(1,3-丁二烯:SML,DL=0.01 mg/kg)</td><td></td><td></td><td></td></tr><tr><td>56</td><td>丙烯腈与苯乙烯的聚合物</td><td>9003-54-7</td><td>AS orSAN</td><td>ND(丙烯腈:SML,DL=0.01 mg/kg)</td><td></td><td></td><td></td></tr><tr><td>57</td><td>丙烯均聚物;聚丙烯</td><td>9003-07-0,25085-53-4</td><td>PP</td><td></td><td></td><td></td><td></td></tr><tr><td>58</td><td>丙烯酸丁酯均聚物</td><td>9003-49-0</td><td>PMMA</td><td></td><td>6(以丙烯酸计)</td><td>22</td><td></td></tr><tr><td>59</td><td>丙烯酸丁酯与甲基丙烯酸甲酯和苯乙烯的聚合物</td><td>27136-15-8</td><td>PMMA</td><td></td><td>6(以丙烯酸计);6(以甲基丙烯酸计)</td><td>22;23</td><td></td></tr><tr><td>60</td><td>丙烯酸甲酯与1,3-丁二烯和丙烯腈的聚合物</td><td>27012-62-0</td><td>PAN</td><td>ND(1,3-丁二烯:SML,DL=0.01 mg/kg); ND(丙烯腈:SML,DL=0.01 mg/kg)</td><td>6(以丙烯酸计)</td><td>22</td><td>仅用于接触水性、含油脂食品和干性食品,使用温度不得高于66℃</td></tr><tr><td>61</td><td>丙烯与1-丁烯的聚合物</td><td>29160-13-2</td><td>PP</td><td></td><td></td><td></td><td>聚合物中丙烯结构单元占最大质量分数</td></tr><tr><td>62</td><td>丙烯与顺丁烯二酸酐的接枝聚合物</td><td>25722-45-6, 107001-49-0</td><td>PP</td><td></td><td>30(以顺丁烯二酸计)</td><td>3</td><td>聚合物中丙烯结构单元占最大质量分数</td></tr><tr><td>63</td><td>丙烯与乙烯的聚合物</td><td>9010-79-1</td><td>PP</td><td></td><td></td><td></td><td>聚合物中丙烯结构单元占最大质量分数</td></tr><tr><td>64</td><td>丙烯与乙烯和1-丁烯的聚合物</td><td>25895-47-0</td><td>PP</td><td></td><td></td><td></td><td>聚合物中丙烯结构单元占最大质量分数</td></tr><tr><td>65</td><td>丙烯与乙烯和5-亚乙基-2-降冰片烯的聚合物</td><td>25038-36-2</td><td>PP</td><td>0.05(5-亚乙基-2-降冰片烯:SML)</td><td></td><td></td><td>聚合物中丙烯结构单元占最大质量分数;含有5-亚乙基-2-降冰片烯的塑料材料及制品接触食品的面积与食品质量比不得高于2dm2/kg</td></tr><tr><td>66</td><td>对苯二甲酸与1,2-乙二醇和2,2'-氧代二乙醇的聚合物</td><td>25052-77-1</td><td>PET</td><td></td><td>30(以1,2-乙二醇计);7.5(以对苯二甲酸计)</td><td>2;28</td><td></td></tr><tr><td>67</td><td>对苯二甲酸(或其二甲酯)与1,4-丁二醇、癸二酸和六亚甲基二异氰酸酯的聚合物</td><td></td><td>PBT</td><td>1(六亚甲基二异氰酸酯,以异氰酸根计:QM);0.6(四氢呋喃:SML)</td><td>ND(以异氰酸根计,DL=0.01 mg/kg);7.5(以对苯二甲酸计);5(以1,4-丁二醇计)</td><td>17;28;30</td><td>使用温度不得高于100℃;六亚甲基二异氰酸酯易与水基食品模拟物发生反应,可采用残留量筛查迁移量验证其合规性</td></tr><tr><td>68</td><td>对苯二甲酸(或其二甲酯)与1,4-丁二醇和己二酸的聚合物</td><td>55231-08-8</td><td>PBT</td><td>0.6(四氢呋喃:SML)</td><td>7.5(以对苯二甲酸计);5(以1,4-丁二醇计)</td><td>28;30</td><td>使用温度不得高于100℃</td></tr><tr><td>69</td><td>对苯二甲酸(或其二甲酯)与间苯二甲酸(或其二甲酯)、1,2-乙二醇和2,2'-氧代二乙醇的聚合物</td><td>27027-87-8</td><td>PET</td><td>0.05(间苯二甲酸二甲酯:SML)</td><td>30(以1,2-乙二醇计);5(以间苯二甲酸计);7.5(以对苯二甲酸计)</td><td>2;27;28</td><td>如不使用间苯二甲酸二甲酯,则无需限定其限量</td></tr><tr><td>70</td><td>对苯二甲酸(或其二甲酯)与间苯二甲酸(或其二甲酯)和1,2-乙二醇的聚合物</td><td>24938-04-3</td><td>PET</td><td>0.05(间苯二甲酸二甲酯:SML)</td><td>30(以1,2-乙二醇计);5(以间苯二甲酸计);7.5(以对苯二甲酸计)</td><td>2;27;28</td><td>如不使用间苯二甲酸二甲酯,则无需限定其限量</td></tr><tr><td>71</td><td>对苯二甲酸、间苯二甲酸二甲酯与1,4-丁二醇和聚(1,4-丁二醇)的聚合物</td><td>9086-55-9</td><td>PBT</td><td>0.05(间苯二甲酸二甲酯:SML);0.6(四氢呋喃:SML)</td><td>7.5(以对苯二甲酸计);5(以1,4-丁二醇计)</td><td>28;30</td><td>使用温度不得高于121℃</td></tr><tr><td>72</td><td>对苯二甲酸二甲酯与1,3-丙二醇的聚合物</td><td>36619-23-5</td><td>PTT</td><td>0.05(1,3-丙二醇:SML)</td><td>7.5(以对苯二甲酸计)</td><td>28</td><td>使用温度不得高于100℃</td></tr><tr><td>73</td><td>对苯二甲酸二甲酯与1,4-丁二醇、环氧丙烷和环氧乙烷的聚合物</td><td>64811-37-6</td><td>PBT</td><td>ND(环氧丙烷:SML,DL=0.01 mg/kg)或1(环氧丙烷:QM);ND(环氧乙烷:SML,DL=0.01 mg/kg)或1(环氧乙烷:QM);0.6(四氢呋喃:SML)</td><td>5(以1,4-丁二醇计)</td><td>30</td><td>与食品接触的终产品中,该树脂的含量不得超过0.9g/dm2;环氧乙烷和环氧丙烷易与水基食品模拟物发生反应,可采用残留量筛查迁移量验证其合规性</td></tr><tr><td>74</td><td>对苯二甲酸二甲酯与1,4-丁二醇的聚合物</td><td>30965-26-5</td><td>PBT</td><td>0.6(四氢呋喃:SML)</td><td>7.5(以对苯二甲酸计);5(以1,4-丁二醇计)</td><td>28;30</td><td>使用温度不得高于121℃</td></tr><tr><td>75</td><td>对苯二甲酸与1,4-丁二醇的聚合物</td><td>24968-12-5</td><td>PBT</td><td>0.6(四氢呋喃:SML)</td><td>7.5(以对苯二甲酸计);5(以1,4-丁二醇计)</td><td>28;30</td><td></td></tr><tr><td>76</td><td>对苯二甲酸二甲酯与1,4-丁二醇和α-氢-ω-羟基聚(1,4-丁二醇)的聚合物</td><td>9078-71-1</td><td>PBT</td><td>0.6(四氢呋喃:SML);</td><td>5(以偏苯三甲酸计);7.5(以对苯二甲酸计);5(以1,4-丁二醇计)</td><td>21;28;30</td><td>重复使用时,不得用于接触乙醇含量超过8%(体积分数)的食品,使用温度不得高于66℃;一次性使用时,仅用于接触干性食品。如含有接枝剂偏苯三甲酸或偏苯三酸酐,其质量分数不得高于2%,如不含则无需限制其限量</td></tr><tr><td>77</td><td>对苯二甲酸二甲酯与1,4-环己二甲醇和1,2-乙二醇的聚合物</td><td>25640-14-6</td><td>PET</td><td></td><td>30(以1,2-乙二醇计);7.5(以对苯二甲酸计)</td><td>2,28</td><td>使用温度不得高于100℃,不得接触乙醇含量超过13%(体积分数)的食品;在室温及室温以下温度使用时,不得用于接触乙醇含量超过50%(体积分数)的食品</td></tr><tr><td>78</td><td>对苯二甲酸二甲酯与1,4-环己烷二甲醇和2,2,4,4-四甲基-1,3-环丁二醇的聚合物</td><td>261716-94-3</td><td>PCT</td><td>5(2,2,4,4-四甲基-1,3-环丁二醇;SML)</td><td>5(以偏苯三甲酸计);7.5(以对苯二甲酸计)</td><td>21;28</td><td>使用温度不得高于100℃。如含有接枝剂偏苯三甲酸或偏苯三酸酐,其质量分数不得高于2%,如不含则无需限制其限量</td></tr><tr><td>79</td><td>对苯二甲酸二甲酯与2,2,4-三甲基-1,6-己二胺和2,4,4-三甲基-1,6-己二胺混合物(等摩尔比)的聚合物</td><td>9069-93-6;26246-77-5</td><td>PA</td><td>0.05[2,2,4-三甲基-1,6-己二胺和2,4,4-三甲基-1,6-己二胺混合物:SML]</td><td>7.5(以对苯二甲酸计)</td><td>28</td><td></td></tr><tr><td>80</td><td>对苯二甲酸与1,2-乙二醇、1,4:3,6-二脱水山梨糖醇和1,4-二(羟甲基)环己烷的聚合物</td><td>1038843-64-9</td><td>PET</td><td>5(1,4:3,6-二脱水山梨糖醇:SML)</td><td>30(以1,2-乙二醇计);7.5(以对苯二甲酸计)</td><td>2;28</td><td>使用温度不得高于100℃</td></tr><tr><td>81</td><td>对苯二甲酸与1,2-乙二醇和1,4-二(羟甲基)环己烷的聚合物</td><td>25038-91-9</td><td>PET</td><td></td><td>30(以1,2-乙二醇计);7.5(以对苯二甲酸计)</td><td>2;28</td><td>1,4-二(羟甲基)环己烷占所有二醇单元1%~34%(摩尔比)时,所生产的材料及制品不得用于接触碳酸饮料和啤酒及乙醇含量超过25%(体积比)的食品,热灌装温度不得高于82℃,储存温度不得高于49℃,在容器中不做热处理。1,4-二(羟甲基)环己烷占所有二醇单元35%~80%(摩尔比)时,所生产的材料及制品使用温度不得超过100℃;室温以上条件下不得用于接触乙醇含量超过13%(体积比)的食品,室温或低于室温条件下不得用于接触乙醇含量超过25%(体积比)的食品</td></tr><tr><td>82</td><td>对苯二甲酸与1,3-丙二醇的聚合物</td><td>26590-75-0</td><td>PTT</td><td>0.05(1,3-丙二醇:SML)</td><td>7.5(以对苯二甲酸计)</td><td>28</td><td></td></tr><tr><td>83</td><td>对苯二甲酸与1,4-丁二醇、反丁烯二酸、1,2-乙二醇、1,6-己二酸的共聚酯,苯乙烯-顺丁烯二酸酐聚合物接枝</td><td></td><td>PBT</td><td>0.6(四氢呋喃:SML)</td><td>30(以1,2-乙二醇计);30(以顺丁烯二酸计);7.5(以对苯二甲酸计);5(以1,4-丁二醇计)</td><td>2;3;28;30</td><td>仅用于接触含油脂食品</td></tr><tr><td>84</td><td>对苯二甲酸与1,4-丁二醇的聚合物</td><td>26062-94-2</td><td>PBT</td><td>0.6(四氢呋喃:SML)</td><td>7.5(以对苯二甲酸计);5(以1,4-丁二醇计)</td><td>28;30</td><td>使用温度不得高于121℃</td></tr><tr><td>85</td><td>对苯二甲酸与1,4-丁二醇和1,12-十二烷二酸的聚合物</td><td>61778-68-5</td><td>PBT</td><td>0.6(四氢呋喃:SML)</td><td>7.5(以对苯二甲酸计);5(以1,4-丁二醇计)</td><td>28;30</td><td></td></tr><tr><td>86</td><td>对苯二甲酸与5-氨基-1,3,3'-三甲基环己甲胺和已内酰胺的聚合物</td><td>1105025-82-8</td><td>PA</td><td>6(5-氨基-1,3,3'-三甲基环己甲胺:SML)</td><td>15(以已内酰胺计);7.5(以对苯二甲酸计)</td><td>4;28</td><td></td></tr><tr><td>87</td><td>对叔丁基苯酚封端的聚(碳酸-4,4'-亚异丙基二苯酯)</td><td>103598-77-2</td><td>PC</td><td>0.05[4,4'-二羟基二苯基丙烷/双酚A:SML];0.05(对叔丁基苯酚:SML);ND(碳酰二氯:SML,DL=0.01 mg/kg)或1(碳酰二氯:QM);0.005[1,1,1-三(4-羟基苯基)乙烷:SML]</td><td></td><td></td><td>不得用于生产婴幼儿专用食品接触材料及制品,不得用于接触乙醇含量超过50%(体积分数)的食品;如含有1,1,1-三(4-羟基苯基)乙烷,其质量分数不得高于2%,如不含则无需限制其限量;碳酰二氯易与水基食品模拟物发生反应,可采用残留量筛查迁移量验证其合规性</td></tr><tr><td>88</td><td>反式-1,4-环己二甲酸二甲酯与1,4-环己二甲醇的聚合物</td><td>219566-57-1</td><td>PCCD</td><td>5(1,4-环己二甲酸:SML)</td><td></td><td></td><td></td></tr><tr><td>89</td><td>己内酰胺均聚物;聚ε-己内酰胺</td><td>25038-54-4</td><td>PA</td><td>2.4(1,6-己二胺:SML)</td><td>15(以己内酰胺计)</td><td>4</td><td>如含有1,6-己二胺,其质量分数不得高于2%,如不含则无需限制其限量</td></tr><tr><td>90</td><td>甲基丙烯酸-2-(二甲氨基)乙酯与甲基丙烯酸甲酯的聚合物</td><td>26222-42-4</td><td>PMMA</td><td>ND[甲基丙烯酸-2-(二甲氨基)乙酯:SML,DL=0.01 mg/kg]</td><td>6(以甲基丙烯酸计)</td><td>23</td><td></td></tr><tr><td>91</td><td>甲基丙烯酸与甲基丙烯酸甲酯和丙烯酸甲酯的聚合物</td><td>26936-24-3</td><td>PMMA</td><td></td><td>6(以丙烯酸计);6(以甲基丙烯酸计)</td><td>22;23</td><td></td></tr><tr><td>92</td><td>甲基丙烯酸丁酯与甲基丙烯酸甲酯和甲基丙烯酸羟丙酯的聚合物</td><td>67874-31-1</td><td>PMMA</td><td></td><td>6(以甲基丙烯酸计)</td><td>23</td><td></td></tr><tr><td>93</td><td>甲基丙烯酸丁酯与甲基丙烯酸羟乙酯、甲基丙烯酸甲酯和甲基丙烯酰胺的聚合物</td><td>394249-05-9</td><td>PMMA</td><td>ND(甲基丙烯酰胺:SML,DL=0.01 mg/kg)</td><td>6(以甲基丙烯酸计)</td><td>23</td><td></td></tr><tr><td>94</td><td>甲基丙烯酸丁酯与乙烯、甲基丙烯酸甲酯和丙烯的聚合物</td><td>127104-68-1</td><td>PMMA</td><td></td><td>6(以甲基丙烯酸计)</td><td>23</td><td></td></tr><tr><td>95</td><td>甲基丙烯酸甲酯均聚物;聚甲基丙烯酸甲酯</td><td>9011-14-7</td><td>PMMA</td><td></td><td>6(以甲基丙烯酸计)</td><td>23</td><td></td></tr><tr><td>96</td><td>甲基丙烯酸甲酯与1,3-丁二烯、苯乙烯和丙烯腈的聚合物</td><td>9010-94-0</td><td>ABS</td><td>ND(丙烯腈:SML,DL=0.01 mg/kg);ND(1,3-丁二烯:SML,DL=0.01 mg/kg)</td><td>6(以甲基丙烯酸计)</td><td>23</td><td></td></tr><tr><td>97</td><td>甲基丙烯酸甲酯与1,3-丁二烯和苯乙烯的聚合物</td><td>25053-09-2</td><td>PMMA</td><td>ND(1,3-丁二烯:SML,DL=0.01 mg/kg)</td><td>6(以甲基丙烯酸计)</td><td>23</td><td></td></tr><tr><td>98</td><td>甲基丙烯酸甲酯与苯乙烯和顺丁烯二酸酐的聚合物</td><td>26809-51-8</td><td>PMMA</td><td></td><td>30(以顺丁烯二酸计);6(以甲基丙烯酸计)</td><td>3;23</td><td></td></tr><tr><td>99</td><td>甲基丙烯酸甲酯与丙烯酸丁酯的聚合物</td><td>25852-37-3</td><td>PMMA</td><td></td><td>6(以丙烯酸计);6(以甲基丙烯酸计)</td><td>22;23</td><td></td></tr><tr><td>100</td><td>甲基丙烯酸甲酯与丙烯酸丁酯、甲基丙烯酸丁酯和甲基丙烯酸-2-(二甲氨基)乙酯的聚合物</td><td>127573-73-3</td><td>PMMA</td><td>ND[甲基丙烯酸-2-(二甲氨基)乙酯:SML,DL=0.01 mg/kg]</td><td>6(以丙烯酸计);6(以甲基丙烯酸计)</td><td>22;23</td><td></td></tr><tr><td>101</td><td>甲基丙烯酸甲酯与丙烯酸甲酯的聚合物</td><td>9011-87-4</td><td>PMMA</td><td></td><td>6(以甲基丙烯酸计);6(以丙烯酸计)</td><td>23;22</td><td>不得用于接触含乙醇食品;使用温度不得高于100℃;在70℃及以下时,接触时间无限制;在70℃~100℃之间时,接触时间不得超过15min</td></tr><tr><td>102</td><td>甲基丙烯酸甲酯与丙烯酸乙酯的聚合物</td><td>9010-88-2</td><td>PMMA</td><td></td><td>6(以丙烯酸计);6(以甲基丙烯酸计)</td><td>22;23</td><td></td></tr><tr><td>103</td><td>甲基丙烯酸乙酯与丙烯酸甲酯的聚合物</td><td>26572-20-3</td><td>PMMA</td><td></td><td>6(以丙烯酸计);6(以甲基丙烯酸计)</td><td>22;23</td><td></td></tr><tr><td>104</td><td>甲基丙烯酸与丙烯酸乙酯和甲基丙烯酸甲酯的聚合物</td><td>25133-97-5</td><td>PMMA</td><td></td><td>6(以丙烯酸计);6(以甲基丙烯酸计)</td><td>22;23</td><td></td></tr><tr><td>105</td><td>甲基丙烯酸与甲基丙烯酸丁酯的聚合物</td><td>26284-14-0</td><td>PMMA</td><td></td><td>6(以甲基丙烯酸计)</td><td>23</td><td></td></tr><tr><td>106</td><td>甲基丙烯酸与甲基丙烯酸丁酯和甲基丙烯酸甲酯的聚合物</td><td>28262-63-7</td><td>PMMA</td><td></td><td>6(以甲基丙烯酸计)</td><td>23</td><td></td></tr><tr><td>107</td><td>甲基丙烯酸与甲基丙烯酸甲酯的聚合物</td><td>25608-33-7</td><td>PMMA</td><td></td><td>6(以甲基丙烯酸计)</td><td>23</td><td></td></tr><tr><td>108</td><td>甲醛均聚物;聚甲醛</td><td>9002-81-7</td><td>POM</td><td></td><td>15(以甲醛计)</td><td>15</td><td>使用温度不得高于121℃</td></tr><tr><td>109</td><td>甲醛与环己酮的聚合物</td><td>25054-06-2</td><td>POM</td><td></td><td>15(以甲醛计)</td><td>15</td><td>不得用于接触含乙醇食品、含油脂食品</td></tr><tr><td>110</td><td>间苯二甲胺与1,6-己二酸的聚合物</td><td>25718-70-1</td><td>PA</td><td>0.05(间苯二甲胺:SML)</td><td></td><td></td><td></td></tr><tr><td>111</td><td>间苯二甲酸与氮杂环十三烷-2-酮、对苯二甲酸和3,3'-二甲基-4,4'-二氨基二环己基甲烷的聚合物</td><td>62694-40-0</td><td>PA</td><td>5(氮杂环十三烷-2-酮:SML);0.05(3,3'-二甲基-4,4'-二氨基二环己基甲烷:SML)</td><td>5(以间苯二甲酸计);7.5(以对苯二甲酸计)</td><td>27;28</td><td>使用温度不得高于168℃,不得用于辐照;3,3'-二甲基-4,4'-二氨基二环己基甲烷在植物油中不稳定,含油脂食品模拟物应选择异辛烷</td></tr><tr><td>112</td><td>间苯二甲酸与氮杂环十三烷-2-酮和3,3'-二甲基-4,4'-二氨基二环己基甲烷的聚合物</td><td>79331-75-2</td><td>PA</td><td>5(氮杂环十三烷-2-酮:SML);0.05(3,3'-二甲基-4,4'-二氨基二环己基甲烷:SML)</td><td>5(以间苯二甲酸计)</td><td>27</td><td>不得用于接触乙醇含量超过8%(体积分数)的食品;3,3'-二甲基-4,4'-二氨基二环己基甲烷在植物油中不稳定,含油脂食品模拟物应选择异辛烷</td></tr><tr><td>113</td><td>间苯二甲酰氯与对苯二甲酰氯、碳酰二氯、4,4'-二羟基二苯基丙烷和4-(1-甲基-1-苯乙基)苯酚聚合物</td><td>114096-64-9</td><td>PC</td><td>ND(碳酰二氯:SML,DL=0.01 mg/kg)或1(碳酰二氯:QM);0.05(4,4'-二羟基二苯基丙烷/双酚A:SML);0.05[4-(1-甲基-1-苯乙基)苯酚:SML]</td><td>5(以间苯二甲酸计);7.5(以对苯二甲酸计)</td><td>27;28</td><td>不得用于生产婴幼儿专用食品接触材料及制品,不得用于接触乙醇含量超过50%(体积分数)的食品;碳酰二氯易与水基食品模拟物发生反应,可采用残留量筛查迁移量验证其合规性</td></tr><tr><td>114</td><td>间苯二甲酰氯与对苯二甲酰氯、碳酰二氯和4,4'-二羟基二苯基丙烷的聚合物</td><td>71519-80-7</td><td>PC</td><td>ND(碳酰二氯:SML,DL=0.01 mg/kg)或1(碳酰二氯:QM);0.05(4,4'-二羟基二苯基丙烷/双酚A:SML)</td><td>5(以间苯二甲酸计);7.5(以对苯二甲酸计)</td><td>27;28</td><td>不得用于生产婴幼儿专用食品接触材料及制品,不得用于接触乙醇含量超过50%(体积分数)的食品;碳酰二氯易与水基食品模拟物发生反应,可采用残留量筛查迁移量验证其合规性</td></tr><tr><td>115</td><td>间苯二甲酰氯与对苯二甲酰氯、间苯二酚、碳酰二氯、4,4'-二羟基二苯基丙烷和4-(1-甲基-1-苯乙基)苯基酯的聚合物</td><td>235420-85-6</td><td>PC</td><td>2.4(间苯二酚:SML);ND(碳酰二氯:SML,DL=0.01 mg/kg)或1(碳酰二氯:QM);0.05(4,4'-二羟基二苯基丙烷/双酚A:SML);0.05[4-(1-甲基-1-苯乙基)苯酚:SML]</td><td>5(以间苯二甲酸计);7.5(以对苯二甲酸计)</td><td>-28</td><td>不得用于生产婴幼儿专用食品接触材料及制品,不得用于接触乙醇含量超过50%(体积分数)的食品;碳酰二氯易与水基食品模拟物发生反应,可采用残留量筛查迁移量验证其合规性</td></tr><tr><td>116</td><td>聚2,6-二甲基-1,4-苯醚</td><td>25134-01-4</td><td>PPE</td><td>0.05(2,6-二甲基-1,4-苯酚:SML)</td><td></td><td></td><td></td></tr><tr><td>117</td><td>聚氮杂环十三烷-2-酮</td><td>25038-74-8</td><td>PA</td><td>5(氮杂环十三烷-2-酮:SML)</td><td></td><td></td><td></td></tr><tr><td>118</td><td>聚丁二酸丁二醇酯</td><td>25777-14-4</td><td>PBS</td><td></td><td>5(以1,4-丁二醇计)</td><td>30</td><td>使用温度不得高于100℃</td></tr><tr><td>119</td><td>聚对苯二甲酸丁二醇酯-聚四氢呋喃醚的嵌段共聚物与顺丁烯二酸酐的聚合物</td><td>1224447-95-3</td><td>PBT</td><td>0.6(四氢呋喃:SML)</td><td>30(以顺丁烯二酸计);7.5(以对苯二甲酸计);5(以1,4-丁二醇计)</td><td>3;28;30</td><td>使用温度不得高于121℃</td></tr><tr><td>120</td><td>聚对苯二甲酸乙二醇酯</td><td>25038-59-9</td><td>PET</td><td></td><td>30(以1,2-乙二醇计);7.5(以对苯二甲酸计)</td><td>2;28</td><td></td></tr><tr><td>121</td><td>聚氯乙烯</td><td>9002-86-2</td><td>PVC</td><td>ND(氯乙烯:SML,DL=0.01 mg/kg)或1(氯乙烯:QM);ND(1,1-二氯乙烷:SML,DL=0.01 mg/kg)或5(1,1-二氯乙烷:QM)</td><td></td><td></td><td></td></tr><tr><td>122</td><td>聚乳酸</td><td>9051-89-2</td><td>PLA</td><td></td><td></td><td></td><td>使用温度不得高于100℃</td></tr><tr><td>123</td><td>氢化的苯乙烯与1,3-丁二烯和2-甲基-1,3-丁二烯的嵌段共聚物</td><td>132778-07-5</td><td>PS</td><td>ND(1,3-丁二烯:SML,DL=0.01 mg/kg);ND(2-甲基-1,3-丁二烯:SML,DL=0.01 mg/kg)或1(2-甲基-1,3-丁二烯:QM)</td><td></td><td></td><td></td></tr><tr><td>124</td><td>氢化的苯乙烯与1,3-丁二烯嵌段共聚物</td><td>66070-58-4</td><td>PS</td><td>ND(1,3-丁二烯:SML,DL=0.01 mg/kg)</td><td></td><td></td><td></td></tr><tr><td>125</td><td>氢化的芳香族石油烃树脂</td><td>88526-47-0</td><td>石油烃树脂</td><td></td><td></td><td></td><td>由沸点不高于220℃的裂化石油馏分中芳香取代烯烃经催化或热聚合、蒸馏、加氢还原等工艺制成。树脂软化温度不得低于110℃;苯胺点不得低于107℃;芳香族单体残留量总量应低于50mg/kg</td></tr><tr><td>126</td><td>三聚氰胺与甲醛的聚合物</td><td>9003-08-1</td><td>MF</td><td>2.5(三聚氰胺:SML)</td><td>15(以甲醛计)</td><td>15</td><td>用于生产婴幼儿专用食品接触材料及制品时,三聚氰胺的SML为1mg/kg;不得用于微波炉加热使用;当接触食品类别包含酸性食品时,迁移试验的模拟物仅选用4%(体积分数)乙酸</td></tr><tr><td>127</td><td>双酚A二缩水甘油醚均聚物</td><td>25085-99-8</td><td>双酚A型环氧树脂</td><td>0.05(4,4'-二羟基二苯基丙烷/双酚A:SML);9mg/6dm2[以BADGE、BADGE·H2O和BADGE·2H2O之和计:QM]或9[以BADGE、BADGE·H2O和BADGE·2H2O之和计:SML(T)];1mg/6dm2[以BADGE·HCl、BADGE·2HCl和BADGE·H2O·HCl之和计:QM]或1[以BADGE·HCl、BADGE·2HCl和BADGE·H2O·HCl之和计:SML(T)]</td><td></td><td></td><td>不得用于生产婴幼儿专用食品接触材料及制品</td></tr><tr><td>128</td><td>顺丁烯二酸酐与邻苯二甲酸酐和2,2'-氧代乙二醇的聚合物</td><td>26123-45-5</td><td>UP</td><td></td><td>30(以1,2-乙二醇计);30(以顺丁烯二酸计)</td><td>2;3</td><td></td></tr><tr><td>129</td><td>四氟乙烯均聚物;聚四氟乙烯</td><td>9002-84-0</td><td>PTFE</td><td>0.05(四氟乙烯:SML)</td><td></td><td></td><td>使用温度不得高于250℃</td></tr><tr><td>130</td><td>四氟乙烯与1,1,1,2,2,3,3-七氟-3-[(三氟乙烯基)氧]丙烷的聚合物</td><td>26655-00-5</td><td>PFA</td><td>0.05(1,1,1,2,2,3,3-七氟-3-[(三氟乙烯基)氧]丙烷:SML);0.05(四氟乙烯:SML)</td><td></td><td></td><td></td></tr><tr><td>131</td><td>四氟乙烯与六氟丙烯的聚合物</td><td>25067-11-2</td><td>FEP</td><td>0.05(四氟乙烯:SML);ND(六氟丙烯:SML,DL=0.01 mg/kg)</td><td></td><td></td><td></td></tr><tr><td>132</td><td>四氟乙烯与五氟乙基三氟乙烯基醚的聚合物</td><td>31784-04-0</td><td>PFA</td><td>0.05(四氟乙烯:SML)</td><td></td><td></td><td></td></tr><tr><td>133</td><td>四氟乙烯与乙烯和3,3,4,4,5,5,6,6,6-九氟-1-己烯的聚合物</td><td>68258-85-5</td><td>ETFE</td><td>0.05(四氟乙烯:SML)</td><td></td><td></td><td></td></tr><tr><td>134</td><td>碳酸二苯酯与4,4'-二羟基二苯基丙烷的聚合物</td><td>25929-04-8</td><td>PC</td><td>0.05(碳酸二苯酯:SML);0.05(4,4'-二羟基二苯基丙烷/双酚A:SML);3.0(苯酚:SML);0.05(对叔丁基苯酚:SML);0.005[1,1,1-三(4-羟基苯基)乙烷:SML]</td><td></td><td></td><td>不得用于生产婴幼儿专用食品接触材料及制品,不得用于接触乙醇含量超过50%(体积分数)的食品;如含有对叔丁基苯酚或1,1,1-三(4-羟基苯基)乙烷,其质量分数不得高于2%,如不含则无需限制其限量</td></tr><tr><td>135</td><td>碳酰二氯与4,4'-二羟基二苯基丙烷的聚合物</td><td>25971-63-5</td><td>PC</td><td>0.05(4,4'-二羟基二苯基丙烷/双酚A:SML);ND(碳酰二氯:SML,DL=0.01 mg/kg)或1(碳酰二氯:QM);3.0(苯酚:SML);0.05(对叔丁基苯酚:SML);0.005[1,1,1-三(4-羟基苯基)乙烷:SML]</td><td></td><td></td><td>不得用于生产婴幼儿专用食品接触材料及制品,不得用于接触乙醇含量超过50%(体积分数)的食品;如含有对叔丁基苯酚或1,1,1-三(4-羧基苯基)乙烷,其质量分数不得高于2%,如不含则无需限制其限量</td></tr><tr><td>136</td><td>碳酰二氯与4,4'-二羟基二苯基丙烷和4-(1-甲基-1-苯乙基)苯酚的聚合物</td><td>111211-39-3</td><td>PC</td><td>0.05(4,4'-二羟基二苯基丙烷/双酚A:SML);3.0(苯酚:SML);ND(碳酰二氯:SML,DL=0.01 mg/kg)或1(碳酰二氯:QM);0.05[4-(1-甲基-1-苯乙基)苯酚:SML];0.05(对叔丁基苯酚:SML)</td><td></td><td></td><td>不得用于生产婴幼儿专用食品接触材料及制品,不得用于接触乙醇含量超过50%(体积分数)的食品;碳酰二氯易与水基食品模拟物发生反应,可采用残留量筛查迁移量验证其合规性;如含有对叔丁基苯酚,其质量分数不得高于2%,如不含则无需限制其限量</td></tr><tr><td>137</td><td>碳酰二氯与4,4'-环己亚基双(2-甲基苯酚)、4,4'-二羟基二苯基丙烷和双[4-(1-甲基-1-苯基乙基)苯基]酯的聚合物</td><td>411234-34-9</td><td>PC</td><td>0.05(4,4'-二羟基二苯基丙烷/双酚A:SML);ND(碳酰二氯:SML,DL=0.01 mg/kg)或1(碳酰二氯:QM);3.0(苯酚:SML);0.05[4-(1-甲基-1-苯乙基)苯酚:SML]</td><td></td><td></td><td>不得用于生产婴幼儿专用食品接触材料及制品,不得接触乙醇含量超过50%(体积分数)的食品;碳酰二氯易与水基食品模拟物发生反应,可采用残留量筛查迁移量验证其合规性</td></tr><tr><td>138</td><td>乙烯醇均聚物</td><td>9002-89-5</td><td>PVOH</td><td>12(乙酸乙烯酯:SML)</td><td></td><td></td><td>仅用于接触水分含量低的油脂和干性食品,使用温度不得高于100℃</td></tr><tr><td>139</td><td>乙烯均聚物;聚乙烯</td><td>9002-88-4</td><td>PE</td><td></td><td></td><td></td><td></td></tr><tr><td>140</td><td>乙烯-乙酸乙烯酯的聚合物</td><td>24937-78-8</td><td>PE</td><td>12(乙酸乙烯酯:SML)</td><td></td><td></td><td>聚合物中乙烯结构单元占最大质量分数</td></tr><tr><td>141</td><td>乙烯-乙酸乙烯酯-乙烯醇聚合物</td><td>26221-27-2</td><td>EVOH</td><td>12(乙酸乙烯酯:SML)</td><td></td><td></td><td>不得用于接触乙醇含量超过8%(体积分数)的食品</td></tr><tr><td>142</td><td>乙烯与1-丙烯和1-己烯的聚合物</td><td>25895-46-9</td><td>PE</td><td>3(1-己烯:SML)</td><td></td><td></td><td>聚合物中乙烯结构单元占最大质量分数</td></tr><tr><td>143</td><td>乙烯与1-丙烯和5-亚乙基-2-降冰片烯的聚合物</td><td>25038-36-2</td><td>PE</td><td>0.05(5-亚乙基-2-降冰片烯:SML)</td><td></td><td></td><td>聚合物中乙烯结构单元占最大质量分数。含有5-亚乙基-2-降冰片烯的塑料材料及制品接触食品的面积与食品质量比不得高于2dm2/kg</td></tr><tr><td>144</td><td>乙烯与1-丙烯和顺丁烯二酸酐的聚合物</td><td>31069-12-2</td><td>PE</td><td></td><td>30(以顺丁烯二酸计)</td><td>3</td><td>聚合物中乙烯结构单元占最大质量分数</td></tr><tr><td>145</td><td>乙烯与1-丙烯和顺丁烯二酸酐的聚合物</td><td>106177-14-4</td><td>PE</td><td></td><td>30(以顺丁烯二酸计)</td><td>3</td><td>聚合物中乙烯结构单元占最大质量分数</td></tr><tr><td>146</td><td>乙烯与1-丁烯的聚合物</td><td>25087-34-7</td><td>PE</td><td></td><td></td><td></td><td>聚合物中乙烯结构单元占最大质量分数</td></tr><tr><td>147</td><td>乙烯与1-丁烯的聚合物</td><td>9019-29-8</td><td>PE</td><td></td><td></td><td></td><td>聚合物中乙烯结构单元占最大质量分数</td></tr><tr><td>148</td><td>乙烯与1-丁烯和顺丁烯二酸酐的聚合物</td><td>63625-36-5</td><td>PE</td><td></td><td>30(以顺丁烯二酸计)</td><td>3</td><td>聚合物中乙烯结构单元占最大质量分数</td></tr><tr><td>149</td><td>乙烯与1-丁烯和顺丁烯二酸酐的聚合物</td><td>107137-84-8</td><td>PE</td><td></td><td>30(以顺丁烯二酸计)</td><td>3</td><td>聚合物中乙烯结构单元占最大质量分数</td></tr><tr><td>150</td><td>乙烯与1-己烯、1-丙烯和顺丁烯二酸酐的聚合物</td><td>85023-55-8</td><td>PE</td><td>3(1-己烯:SML)</td><td>30(以顺丁烯二酸计)</td><td></td><td>聚合物中乙烯结构单元占最大质量分数</td></tr><tr><td>151</td><td>乙烯与1-己烯的聚合物与顺丁烯二酸酐的反应产物</td><td>108388-93-8</td><td>PE</td><td>3(1-己烯:SML)</td><td>30(以顺丁烯二酸计)</td><td>3</td><td>聚合物中乙烯结构单元占最大质量分数</td></tr><tr><td>152</td><td>乙烯与1-己烯的聚合物</td><td>25213-02-9</td><td>PE</td><td>3(1-己烯:SML)</td><td></td><td></td><td>聚合物中乙烯结构单元占最大质量分数</td></tr><tr><td>153</td><td>乙烯与1-己烯和1-丁烯的聚合物</td><td>60785-11-7</td><td>PE</td><td>3(1-己烯:SML)</td><td></td><td></td><td>聚合物中乙烯结构单元占最大质量分数</td></tr><tr><td>154</td><td>乙烯与1-辛烯的聚合物</td><td>26221-73-8</td><td>PE</td><td>15(1-辛烯:SML)</td><td></td><td></td><td>聚合物中乙烯结构单元占最大质量分数</td></tr><tr><td>155</td><td>乙烯与1-辛烯聚合物与顺丁烯二酸酐的反应产物</td><td>114571-44-7</td><td>PE</td><td>15(1-辛烯:SML)</td><td>30(以顺丁烯二酸计)</td><td>3</td><td>聚合物中乙烯结构单元占最大质量分数</td></tr><tr><td>156</td><td>乙烯与1-辛烯和顺丁烯二酸酐的聚合物</td><td>85244-45-7</td><td>PE</td><td>15(1-辛烯:SML)</td><td>30(以顺丁烯二酸计)</td><td>3</td><td>聚合物中乙烯结构单元占最大质量分数</td></tr><tr><td>157</td><td>乙烯与2-丙烯酸聚合物的钠盐</td><td>25750-82-7</td><td>PE</td><td></td><td>6(以丙烯酸计)</td><td>22</td><td>聚合物中乙烯结构单元占最大质量分数</td></tr><tr><td>158</td><td>乙烯与2-丙烯酸聚合物的锂盐</td><td>25702-94-7</td><td>PE</td><td>0.6(锂:SML)</td><td>6(以丙烯酸计)</td><td>22</td><td>聚合物中乙烯结构单元占最大质量分数</td></tr><tr><td>159</td><td>乙烯与2-甲基丙烯酸的聚合物</td><td>25053-53-6</td><td>PE</td><td></td><td>6(以甲基丙烯酸计)</td><td>23</td><td>聚合物中乙烯结构单元占最大质量分数</td></tr><tr><td>160</td><td>乙烯与2-甲基丙烯酸聚合物的钠盐</td><td>25608-26-8</td><td>PE</td><td></td><td>6(以甲基丙烯酸计)</td><td>23</td><td>聚合物中乙烯结构单元占最大质量分数</td></tr><tr><td>161</td><td>乙烯与4-甲基-1-戊烯的聚合物</td><td>25213-96-1</td><td>PE</td><td>0.05(4-甲基-1-戊烯:SML)</td><td></td><td></td><td>聚合物中乙烯结构单元占最大质量分数</td></tr><tr><td>162</td><td>乙烯与丙烯的聚合物</td><td>9010-79-1</td><td>PE</td><td></td><td></td><td></td><td>聚合物中乙烯结构单元占最大质量分数</td></tr><tr><td>163</td><td>乙烯与丙烯和1,4-丁二醇二甲基丙烯酸酯的聚合物</td><td>9010-79-1</td><td>PE</td><td>0.05(1,4-丁二醇二甲基丙烯酸酯:SML)</td><td></td><td></td><td>聚合物中乙烯结构单元占最大质量分数;1,4-丁二醇二甲基丙烯酸酯的质量分数不得高于2%。厚度不得超过100μm,使用温度不得高于100℃</td></tr><tr><td>164</td><td>乙烯与丙烯酸的聚合物</td><td>9010-77-9</td><td>PE</td><td></td><td>6(以丙烯酸计)</td><td>22</td><td>聚合物中乙烯结构单元占最大质量分数</td></tr><tr><td>165</td><td>乙烯与丙烯酸聚合物的锌盐</td><td>28208-80-2</td><td>PE</td><td>5(以锌计:SML)</td><td>6(以丙烯酸计)</td><td>22</td><td>聚合物中乙烯结构单元占最大质量分数</td></tr><tr><td>166</td><td>乙烯与丙烯酸丁酯的聚合物</td><td>25750-84-9</td><td>PE</td><td></td><td>6(以丙烯酸计)</td><td>22</td><td>聚合物中乙烯结构单元占最大质量分数</td></tr><tr><td>167</td><td>乙烯与丙烯酸丁酯和顺丁烯二酸酐的聚合物</td><td>64652-60-4</td><td>PE</td><td></td><td>30(以顺丁烯二酸计);6(以丙烯酸计)</td><td>3;22</td><td>聚合物中乙烯结构单元占最大质量分数</td></tr><tr><td>168</td><td>乙烯与丙烯酸丁酯和一氧化碳的聚合物</td><td>61843-70-7</td><td>PE</td><td></td><td>6(以丙烯酸计)</td><td>22</td><td>聚合物中乙烯结构单元占最大质量分数</td></tr><tr><td>169</td><td>乙烯与丙烯酸甲酯的聚合物</td><td>25103-74-6</td><td>PE</td><td></td><td>6(以丙烯酸计)</td><td>22</td><td>聚合物中乙烯结构单元占最大质量分数</td></tr><tr><td>170</td><td>乙烯与丙烯酸甲酯和顺丁烯二酸酐的聚合物</td><td>88450-35-5</td><td>PE</td><td></td><td>30(以顺丁烯二酸计);6(以丙烯酸计)</td><td>3;22</td><td>聚合物中乙烯结构单元占最大质量分数</td></tr><tr><td>171</td><td>乙烯与丙烯酸乙酯的聚合物</td><td>9010-86-0</td><td>PE</td><td></td><td>6(以丙烯酸计)</td><td>22</td><td>聚合物中乙烯结构单元占最大质量分数</td></tr><tr><td>172</td><td>乙烯与二环[2,2,1]庚-2-烯的聚合物</td><td>26007-43-2</td><td>PE</td><td>0.05(二环[2,2,1]庚-2-烯:SML)</td><td></td><td></td><td>聚合物中乙烯结构单元占最大质量分数</td></tr><tr><td>173</td><td>乙烯与甲基丙烯酸和丙烯酸丁酯聚合物的钠盐</td><td>52255-42-2</td><td>PE</td><td></td><td>6(以丙烯酸计);6(以甲基丙烯酸计)</td><td>22;23</td><td>聚合物中乙烯结构单元占最大质量分数</td></tr><tr><td>174</td><td>乙烯与甲基丙烯酸和丙烯酸异丁酯的聚合物</td><td>37433-35-5</td><td>PE</td><td></td><td>6(以丙烯酸计);6(以甲基丙烯酸计)</td><td>22;23</td><td>聚合物中乙烯结构单元占最大质量分数</td></tr><tr><td>175</td><td>乙烯与甲基丙烯酸和丙烯酸异丁酯聚合物的钾盐</td><td>93228-27-4</td><td>PE</td><td></td><td>6(以丙烯酸计);6(以甲基丙烯酸计)</td><td>22;23</td><td>聚合物中乙烯结构单元占最大质量分数</td></tr><tr><td>176</td><td>乙烯与甲基丙烯酸和丙烯酸异丁酯聚合物的锌盐</td><td>61843-71-8</td><td>PE</td><td>5(以锌计:SML)</td><td>6(以丙烯酸计);6(以甲基丙烯酸计)</td><td>22;23</td><td>聚合物中乙烯结构单元占最大质量分数</td></tr><tr><td>177</td><td>乙烯与甲基丙烯酸聚合物的钾盐</td><td>26376-80-7</td><td>PE</td><td></td><td>6(以甲基丙烯酸计)</td><td>23</td><td>聚合物中乙烯结构单元占最大质量分数</td></tr><tr><td>178</td><td>乙烯与甲基丙烯酸聚合物的锌盐</td><td>28516-43-0</td><td>PE</td><td>5(以锌计:SML)</td><td>6(以甲基丙烯酸计)</td><td>23</td><td>聚合物中乙烯结构单元占最大质量分数</td></tr><tr><td>179</td><td>乙烯与甲基丙烯酸缩水甘油酯的聚合物</td><td>26061-90-5</td><td>PE</td><td>0.02(甲基丙烯酸缩水甘油酯:SML)</td><td>6(以甲基丙烯酸计)</td><td>23</td><td>聚合物中乙烯结构单元占最大质量分数;甲基丙烯酸缩水甘油酯易与水基食品模拟物发生反应,可采用残留量筛查迁移量验证其合规性</td></tr><tr><td>180</td><td>乙烯与顺丁烯二酸酐的改性聚合物</td><td>9006-26-2</td><td>PE</td><td></td><td>30(以顺丁烯二酸计)</td><td>3</td><td>聚合物中乙烯结构单元占最大质量分数</td></tr><tr><td>181</td><td>乙烯与顺丁烯二酸酐的接枝聚合物</td><td>106343-08-2</td><td>PE</td><td></td><td>30(以顺丁烯二酸计)</td><td>3</td><td>聚合物中乙烯结构单元占最大质量分数</td></tr><tr><td>182</td><td>乙烯与顺丁烯二酸酐和1-己烯的聚合物</td><td>86286-09-1</td><td>PE</td><td>3(1-己烯:SML)</td><td>30(以顺丁烯二酸计)</td><td>3</td><td>聚合物中乙烯结构单元占最大质量分数</td></tr><tr><td>183</td><td>乙烯与乙酸乙烯酯和甲基丙烯酸的聚合物</td><td>26375-31-5</td><td>PE</td><td>12(乙酸乙烯酯:SML)</td><td>6(以甲基丙烯酸计)</td><td>23</td><td>聚合物中乙烯结构单元占最大质量分数</td></tr><tr><td>184</td><td>乙烯与乙酸乙烯酯和顺丁烯二酸酐的聚合物</td><td>28064-24-6</td><td>PE</td><td>12(乙酸乙烯酯:SML)</td><td>30(以顺丁烯二酸计)</td><td>3</td><td>聚合物中乙烯结构单元占最大质量分数</td></tr><tr><td>185</td><td>乙烯与乙酸乙烯酯和一氧化碳的聚合物</td><td>26337-35-9</td><td>PE</td><td>12(乙酸乙烯酯:SML)</td><td></td><td></td><td>聚合物中乙烯结构单元占最大质量分数</td></tr><tr><td>186</td><td>乙烯与乙酸乙烯酯和乙烯醇的聚合物,环氧丙烷改性</td><td>482589-30-0</td><td>EVOH</td><td>12(乙酸乙烯酯:SML);ND(环氧丙烷:SML,DL=0.01 mg/kg)或1(环氧丙烷:QM)</td><td></td><td></td><td>仅作为非直接接触食品层使用,环氧丙烷易与水基食品模拟物发生反应,可采用残留量筛查迁移量验证其合规性</td></tr><tr><td>187</td><td>蒸汽轻裂化脱苯聚合氢化石脑油</td><td>68132-00-3</td><td>氢化石油烃树脂</td><td></td><td></td><td></td><td></td></tr></table>

# 附录B

# 塑料树脂通用类别名缩略语含义

表A.1中各种塑料树脂的通用类别名缩略语含义见表B.1。

表 B. 1 塑料树脂通用类别名缩略语含义  

<table><tr><td>序号</td><td>缩写</td><td>英文类别名</td><td>中文类别名</td></tr><tr><td>1</td><td>ABS</td><td>Acrylonitrile butadiene styrene copolymer</td><td>丙烯腈-丁二烯-苯乙烯共聚物</td></tr><tr><td>2</td><td>AS或SAN</td><td>Acrylonitrile styrene copolymer;Styrene acrylonitrile copolymer</td><td>丙烯腈-苯乙烯共聚物;苯乙烯-丙烯腈共聚物</td></tr><tr><td>3</td><td>ETFE</td><td>Ethylene tetrafluoroethylene copolymer</td><td>乙烯-四氟乙烯共聚物</td></tr><tr><td>4</td><td>EVOH</td><td>Ethylene vinyl alcohol copolymer</td><td>乙烯-乙烯醇共聚物</td></tr><tr><td>5</td><td>FEP</td><td>Fluorinated ethylene propylene</td><td>聚四氟乙烯-丙烯共聚物</td></tr><tr><td>6</td><td>LCP</td><td>Liquid-crystal polymer</td><td>液晶聚合物</td></tr><tr><td>7</td><td>MF</td><td>Melamine-formaldehyde resin</td><td>三聚氰胺甲醛树脂</td></tr><tr><td>8</td><td>PA</td><td>Polyamide</td><td>聚酰胺</td></tr><tr><td>9</td><td>PAA</td><td>Polyacrylic acid</td><td>聚丙烯酸</td></tr><tr><td>10</td><td>PAN</td><td>Polyacrylonitrile</td><td>聚丙烯腈</td></tr><tr><td>11</td><td>PB</td><td>Polybutadiene</td><td>聚丁二烯</td></tr><tr><td>12</td><td>PB-1</td><td>Poly-1-butene</td><td>聚1-丁烯</td></tr><tr><td>13</td><td>PBS</td><td>Poly(butylene succinate)</td><td>聚丁二酸丁二醇酯</td></tr><tr><td>14</td><td>PBT</td><td>Poly(butylene terephthalate)</td><td>聚对苯二甲酸丁二醇酯</td></tr><tr><td>15</td><td>PC</td><td>Polycarbonate</td><td>聚碳酸酯</td></tr><tr><td>16</td><td>PCCD</td><td>Poly(1,4-cyclohexanedecarboxylic acid-1,4-cyclohexanedimethanol)</td><td>聚(1,4-环己烷二甲酸-1,4-环己烷二甲醇)酯</td></tr><tr><td>17</td><td>PCT</td><td>Poly(1,4-cyclohexylene dimethylene terephthalate)</td><td>聚对苯二甲酸1,4-环己烷二甲醇酯</td></tr><tr><td>18</td><td>PE</td><td>Polyethylene</td><td>聚乙烯</td></tr><tr><td>19</td><td>PEEK</td><td>Poly(ether-ether-ketone)</td><td>聚醚醚酮</td></tr><tr><td>20</td><td>PEI</td><td>Polyetherimide</td><td>聚醚(酰)亚胺</td></tr><tr><td>21</td><td>PESU</td><td>Polyethersulfone</td><td>聚醚砜</td></tr><tr><td>22</td><td>PET</td><td>Poly(ethylene terephthalate)</td><td>聚对苯二甲酸乙二醇酯</td></tr><tr><td>23</td><td>PFA</td><td>Polyfluoroalkoxy</td><td>聚[四氟乙烯-共-全氟(烷基乙烯基醚)]</td></tr><tr><td>24</td><td>PHA</td><td>Polyhydroxyalkanoates</td><td>聚羟基烷酸酯</td></tr><tr><td>25</td><td>PLA</td><td>Polylactic acid</td><td>聚乳酸</td></tr><tr><td>26</td><td>PMMA</td><td>Poly(methyl methacrylate)</td><td>聚甲基丙烯酸甲酯</td></tr><tr><td>27</td><td>PMP</td><td>Poly(4-methylpentene-1)</td><td>聚4-甲基-1-戊烯</td></tr><tr><td>28</td><td>POM</td><td>Polyoxymethylene</td><td>聚甲醛</td></tr><tr><td>29</td><td>PP</td><td>Polypropylene</td><td>聚丙烯</td></tr><tr><td>30</td><td>PPE</td><td>Poly(phenylene ether)</td><td>聚苯醚</td></tr><tr><td>31</td><td>PPS</td><td>Poly(phenylene sulfide)</td><td>聚苯硫醚</td></tr><tr><td>32</td><td>PPSU</td><td>Poly(phenylene sulfone)</td><td>聚亚苯基砜</td></tr><tr><td>33</td><td>PS</td><td>Polystyrene</td><td>聚苯乙烯</td></tr><tr><td>34</td><td>PSU</td><td>Polysulfon</td><td>聚砜</td></tr><tr><td>35</td><td>PTFE</td><td>Polytetrafluoroethylene</td><td>聚四氟乙烯</td></tr><tr><td>36</td><td>PTT</td><td>Poly(trimethylene terephthalate)</td><td>聚对苯二甲酸丙二醇酯</td></tr><tr><td>37</td><td>PUR或PU</td><td>Polyurethane</td><td>聚氨酯</td></tr><tr><td>38</td><td>PVOH</td><td>Poly(vinyl alcohol)</td><td>聚乙烯醇</td></tr><tr><td>39</td><td>PVC</td><td>Poly(vinyl chloride)</td><td>聚氯乙烯</td></tr><tr><td>40</td><td>PVDC</td><td>Poly(vinylidene chloride)</td><td>聚偏二氯乙烯</td></tr><tr><td>41</td><td>PVDF</td><td>Poly(vinylidene fluoride)</td><td>聚偏氟乙烯</td></tr><tr><td>42</td><td>UP</td><td>Unsaturated polyester</td><td>不饱和聚酯树脂</td></tr></table>
