Repository: wei292224644/download_test

# 国家标准下载爬虫

从 **https://sppt.cfsa.net.cn:8086/db** 自动切换至「标准文本」、展开全部后，轮询所有下载按钮并保存到本地。

## 步骤说明

1. 打开上述网址（默认在「最新公告」）
2. 点击 **「标准文本」** 标签
3. 点击 **「展开全部>>」**
4. 查找页面上所有下载链接/按钮，逐个点击并保存文件

## 环境要求

- 使用 **uv** 做 Python 版本与依赖管理（见 [uv](https://docs.astral.sh/uv/)）
- 项目锁定 Python 3.12（`.python-version`），需 Playwright（Chromium）

## 安装与运行

```bash

# 进入项目目录
cd /Users/wwj/Desktop/self/download_gb

# 使用 uv 创建虚拟环境并安装依赖（会按 .python-version 使用 Python 3.12）
uv sync

# 安装 Playwright 浏览器（仅首次需要）
uv run playwright install chromium

File: _all_md/GB 4806.8-2016 食品安全国家标准  食品接触用纸和纸板材料及制品.md
# 食品安全国家标准

# 食品接触用纸和纸板材料及制品

2016-10-19 发布

2017-04-19 实施

# 前言

本标准代替GB11680—1989《食品包装用原纸卫生标准》和GB19305—2003《植物纤维类食品容器卫生标准》。

本标准与上述标准相比，主要变化如下：

——标准名称修改为“食品安全国家标准 食品接触用纸和纸板材料及制品”；  
——修改了范围；  
——增加了术语和定义；  
——增加了基本要求；  
——增加了原料要求；  
——修改了理化指标；  
——修改了微生物指标；  
——增加了迁移试验要求；  
——增加了筛查方法的规定；  
——增加了标签标识要求；  
——增加了附录A和附录B。

# 食品安全国家标准

# 食品接触用纸和纸板材料及制品

# 1 范围

本标准适用于食品接触用纸和纸板材料及制品。

本标准不适用于再生纤维素薄膜(玻璃纸)制食品接触材料及制品。

# 2 术语和定义

# 2.1 食品接触用纸和纸板材料及制品

在正常或可预见的使用条件下，预期与食品接触的各种纸和纸板材料及制品，包括涂蜡纸、纸浆模塑制品及食品加工烹饪用纸等。

# 2.2 纸浆模塑制品

以纸浆为主要原料，按产品用途所需形状，经模塑等立体造纸技术制作成型的制品。

# 3 基本要求

食品接触用纸和纸板材料及制品应符合GB4806.1的规定。

# 4 技术要求

# 4.1 原料要求

4.1.1 食品接触用纸和纸板材料及制品使用的原料不应对人体健康产生危害。纤维原料应以植物纤维为主，含有的合成纤维原料应符合GB4806.6的要求。

4.1.2 纸和纸板材料及制品的食品接触面上涂覆的蜡应符合食品安全国家标准的相关要求。

# 4.2 感官要求

感官要求应符合表1的规定。

表 1 感官要求  

<table><tr><td>项目</td><td>要求</td></tr><tr><td>感官</td><td>色泽正常,无异臭、霉斑或其他污物</td></tr><tr><td>浸泡液</td><td>迁移试验所得浸泡液不应有着色、异臭等感官性的劣变</td></tr></table>

# 4.3 理化指标

4.3.1 与食品直接接触的纸和纸板材料及制品中的铅、砷残留量应符合表2的规定，其他残留物应符

合表3的规定；与食用、烹饪或者加工前需经去皮、去壳或清洗的食品接触的纸和纸板材料及制品除外。

表 2 铅、砷指标  

<table><tr><td>项目</td><td>指标</td><td>检测方法</td></tr><tr><td>铅(Pb)/(mg/kg)a≤</td><td>3.0</td><td>GB 31604.34-2016第一部分,或GB 31604.49-2016第一部分</td></tr><tr><td>砷(As)/(mg/kg)a≤</td><td>1.0</td><td>GB 31604.38-2016第一部分,或GB 31604.49-2016第一部分</td></tr><tr><td colspan="3">a以单位纸或纸板质量的物质毫克数计。</td></tr></table>

表 3 残留物指标  

<table><tr><td>项目</td><td>指标</td><td>检测方法</td></tr><tr><td>甲醛/(mg/dm2)a≤</td><td>1.0</td><td>按照附录A制备水提取试液,然后按照GB31604.48测定(不进行迁移试验)</td></tr><tr><td>荧光性物质波长254nm和365nm</td><td>阴性</td><td>GB31604.47</td></tr><tr><td colspan="3">a 以单位纸或纸板面积的物质毫克数计。</td></tr></table>

4.3.2 预期直接接触液态食品、表面有游离水或游离脂肪食品的纸和纸板材料及制品的迁移物应符合表4的规定。

表 4 迁移物指标  

<table><tr><td>项目</td><td>指标</td><td>检测方法</td></tr><tr><td>总迁移量a/(mg/dm2) ≤</td><td>10</td><td>GB 31604.8</td></tr><tr><td>高锰酸钾消耗量/(mg/kg)</td><td></td><td></td></tr><tr><td>水(60℃,2h) ≤</td><td>40</td><td>GB 31604.2</td></tr><tr><td>重金属(以Pb计)b/(mg/kg)</td><td></td><td></td></tr><tr><td>4%乙酸(体积分数)(60℃,2h) ≤</td><td>1</td><td>GB 31604.9</td></tr><tr><td colspan="3">a 不适用于食品接触表面覆蜡的纸和纸板材料及制品。如果按照规定选择的食品模拟物测得的总迁移量超过10 mg/dm2时,应按照GB 31604.8-2016中的5.5.2测定三氯甲烷提取物,并以测得的三氯甲烷提取量进行结果判定。b 仅适用于预期接触水性食品或表面有游离水食品的成品纸和纸板材料及制品。</td></tr></table>

# 4.4 微生物限量

预期与食品直接接触，且不经过消毒或清洗直接使用的纸和纸板材料及制品的微生物应符合表5的规定；与食用、烹饪或者加工前需经去皮、去壳或者清洗的食品接触的纸和纸板材料及制品除外。

表 5 微生物限量  

<table><tr><td>项目</td><td>限量</td><td>检验方法</td></tr><tr><td>大肠菌群/(\( /50 \text{cm}^2 \))</td><td>不得检出</td><td>GB 14934</td></tr><tr><td>沙门氏菌/(\( /50 \text{cm}^2 \))</td><td>不得检出</td><td>GB 14934</td></tr><tr><td>霉菌/(CFU/g) ≤</td><td>50</td><td>GB 4789.15</td></tr></table>

# 4.5 添加剂

添加剂应符合GB9685及相关公告的规定。

# 5 其他

# 5.1 迁移试验

# 5.1.1 一般要求

迁移试验应按GB31604.1和GB5009.156的规定执行，本标准中有特殊规定的除外。

# 5.1.2 特殊要求

5.1.2.1 部分食品用滤纸的特定迁移量测定应按附录B进行迁移试验预处理。  
5.1.2.2 对不适合采用液态食品模拟物进行迁移试验的样品，若必须通过迁移试验判定合规性时，可采用实际或预期接触的食品进行测试，或有适用方法时，采用其他合适的食品模拟物进行测试。

# 5.2 特定迁移量的筛查方法

可以采用适当的方法进行特定迁移量的筛查，包括根据生产工艺中物质使用量估算或采用GB31604.1中规定的筛查试验。提取试验中，水提取试液的制备见附录A，其他化学溶剂提取按相应检测方法标准规定操作。当上述筛查结果不超过特定迁移限量时，可基于筛查结果进行合规性判定。当筛查结果超过特定迁移限量时，除非技术上不可行，应以特定迁移试验的结果进行合规性判定。

# 5.3 标签标识

标签标识应符合GB4806.1的规定。

# 附录A

# 水提取试液的制备

# A.1 原理

根据纸和纸板材料及制品的预期用途，用一定温度的冷水或热水对经过裁切或撕碎的试样进行提取，获得的试液用于目标分析物的测定。

# A.2 试剂

水。

注：根据目标分析物的测定方法要求确定水质。

# A.3 仪器与设备

a）天平，感量 $0.01\mathrm{g}$ 。  
b）具塞三角烧瓶， $500~\mathrm{mL}$   
c）恒温水浴槽，能将温度控制在 $80^{\circ}\mathrm{C} \pm 2^{\circ}\mathrm{C}$ 范围内。  
d) 过滤装置，配G4玻璃砂芯漏斗和 $500~\mathrm{mL}$ 滤瓶。

# A.4 制样

将取得的纸和纸板样品制成约 $1\mathrm{cm}^2$ 的小块，试样量至少为目标分析物测定方法要求的试样份数 $\times 10\mathrm{g}$ 。制样过程应戴上洁净的手套，避免手直接触摸样品。

# A.5 提取

# A.5.1 称样

称取 $10\mathrm{g}\pm 0.1\mathrm{g}$ 的试样，精确到 $0.01\mathrm{g}$ 。必要时可增加称样量，但不得超过两倍。

# A.5.2 热水提取

将试样放入具塞三角烧瓶中，加入 $200~\mathrm{mL}$ 沸水，盖上塞子。将烧瓶置于恒温水浴槽中，控制温度为 $80^{\circ}\mathrm{C} \pm 2^{\circ}\mathrm{C}$ ，时间为 $2\mathrm{h} \pm 5\mathrm{min}$ ，不时振摇。将溶液从烧瓶中转移至 $250~\mathrm{mL}$ 容量瓶中，并用 $80^{\circ}\mathrm{C}$ 的水冲洗试样2次，洗涤液并入容量瓶中。如有必要，用过滤装置过滤提取液和洗涤液，滤液转移至 $250~\mathrm{mL}$ 容量瓶中。容量瓶中的试液冷却至 $23^{\circ}\mathrm{C} \pm 2^{\circ}\mathrm{C}$ 后，用水定容至刻度，待测。

# A.5.3 冷水提取

将试样放入具塞三角烧瓶中，加入 $200~\mathrm{mL}$ 水，盖上塞子，于 $23^{\circ}C \pm 2^{\circ}C$ 的温度下放置 $24\mathrm{h}$ ，不时振摇。将溶液从烧瓶中转移至 $250~\mathrm{mL}$ 容量瓶中，并用水冲洗试样2次，洗涤液并入容量瓶中。如有必要，用过滤装置过滤提取液和洗涤液，滤液转移至 $250~\mathrm{mL}$ 容量瓶中，用水定容至刻度，待测。

# 附录B

# 食品用滤纸的迁移试验预处理

B.1 预期接触水性食品或表面有游离水食品的热过滤用纸(如茶叶滤纸、咖啡滤纸等)的特定迁移量采用附录A的热水提取方法所得试液进行测定。  
B.2 其他食品生产经营用滤纸的特定迁移量按下列方式进行迁移试验预处理：

a） $1\mathrm{L} / \mathrm{dm}^2\leqslant$ 过滤总量 $\leqslant 10~\mathrm{L} / \mathrm{dm}^2$ 时，将食品或食品模拟物按 $0.5\mathrm{L} / \mathrm{dm}^2$ 的比例通过待测试样并弃去，再按 $0.5\mathrm{L} / \mathrm{dm}^2$ 的比例使另一份食品或食品模拟物通过该试样，滤液用于分析。  
b）过滤总量 $>10\mathrm{L} / \mathrm{dm}^2$ 时，将食品或食品模拟物按 $1\mathrm{L} / \mathrm{dm}^2$ 的比例通过待测试样并弃去，再按 $1\mathrm{L} / \mathrm{dm}^2$ 的比例使另一份食品或食品模拟物通过该试样，滤液用于分析。

File: _all_md/GB 4806.8-2022 食品安全国家标准 食品接触用纸和纸板材料及制品.md
# 食品安全国家标准

# 食品接触用纸和纸板材料及制品

2022-06-30 发布

2023-06-30 实施

# 前言

本标准代替GB4806.8—2016《食品安全国家标准 食品接触用纸和纸板材料及制品》。

本标准与GB4806.8—2016相比，主要变化如下：

——修改了范围；  
——修改了术语和定义；  
——修改了原料要求；  
——修改了感官要求；  
——修改了理化指标，增加了其他理化指标；  
——修改了微生物检测方法；  
——增加了其他技术要求；  
——修改了迁移试验；  
——修改了附录A和附录B；  
——增加了附录C。

# 食品安全国家标准

# 食品接触用纸和纸板材料及制品

# 1 范围

本标准适用于食品接触用纸和纸板材料及制品。

# 2 术语和定义

# 2.1 食品接触用纸和纸板材料及制品

在正常使用条件下，各种已经或预期可能与食品或食品添加剂(以下简称食品)接触，或其成分可能转移到食品中的纸和纸板材料及制品，包括涂蜡纸、硅油纸和纸浆模塑制品等。

# 2.2 纸浆模塑制品

以纸浆为主要原料，按产品用途所需形状，通过成型、模压、干燥等工艺制作成型的制品。

# 3 基本要求

食品接触用纸和纸板材料及制品应符合GB4806.1的规定。

# 4 技术要求

# 4.1 原料要求

4.1.1 食品接触用纸和纸板材料及制品使用的原料不应对人体健康产生危害。纤维原料应以植物纤维为主，含有的合成纤维原料应符合相应食品安全国家标准的要求。

4.1.2 食品接触用纸和纸板材料及制品中添加剂的使用应符合GB9685及相关公告的规定。

# 4.2 感官要求

感官要求应符合表1的规定。

表 1 感官要求  

<table><tr><td>项 目</td><td>要 求</td></tr><tr><td>感官</td><td>色泽正常,无异臭、霉斑或其他污物</td></tr><tr><td>浸泡液</td><td>迁移试验所得浸泡液不应有异常着色a、异臭等感官性能的劣变</td></tr><tr><td colspan="2">a未经漂白和未添加着色剂的纸和纸板的脱色不被视为异常着色。</td></tr></table>

# 4.3 理化指标

# 4.3.1 通用理化指标

4.3.1.1 预期直接接触液态食品、表面有游离水或游离脂肪食品的纸和纸板材料及制品应符合表2的规定。

表 2 迁移物指标  

<table><tr><td>项 目</td><td>指 标</td><td>检测方法</td></tr><tr><td>总迁移量a/(mg/dm2)b≤</td><td>10</td><td>GB 31604.8</td></tr><tr><td>重金属(以Pb计)c/(mg/kg)4%乙酸(体积分数)(60℃,2h)≤</td><td>1</td><td>GB 31604.9</td></tr><tr><td colspan="3">a表面覆蜡的纸和纸板材料及制品除外。如果按照规定选择的食品模拟物测得的总迁移量超过限量时,应按照GB 31604.8测定三氯甲烷提取物,并以测得的三氯甲烷提取量进行结果判定。b婴幼儿专用食品接触纸和纸板材料及制品应根据实际使用中的面积体积比将结果单位换算为mg/kg,且限量为≤60 mg/kg。c仅适用于预期接触水性食品或表面有游离水食品的纸和纸板材料及制品。</td></tr></table>

4.3.1.2 食品接触用纸和纸板材料及制品应符合表3的规定。与食用、烹饪或者加工前需经去皮、去壳或清洗的食品接触的纸和纸板材料及制品除外。

表 3 残留物指标  

<table><tr><td>项 目</td><td>指 标</td><td>检测方法</td></tr><tr><td>铅(Pb)/(mg/kg)a≤</td><td>3.0</td><td>GB 31604.34或GB 31604.49</td></tr><tr><td>砷(As)/(mg/kg)a≤</td><td>1.0</td><td>GB 31604.38或GB 31604.49</td></tr><tr><td>荧光性物质波长254 nm和365 nm</td><td>阴性</td><td>GB 31604.47</td></tr><tr><td>甲醛/(mg/dm2)b≤</td><td>1.0</td><td>水提取试液按照附录A制备,测定按照GB 31604.48进行(不进行迁移试验)</td></tr><tr><td>1,3-二氯-2-丙醇/(μg/L)</td><td>不得检出(DL=2 μg/L)</td><td>水提取试液按照附录A制备,测定按照附录C进行</td></tr><tr><td>3-氯-1,2-丙二醇/(μg/L)≤</td><td>12</td><td>水提取试液按照附录A制备,测定按照附录C进行</td></tr><tr><td colspan="3">a以单位纸或纸板质量的物质毫克数计。b以单位纸或纸板面积的物质毫克数计。纸和纸板材料及制品的面积仅以单面计算。</td></tr></table>

# 4.3.2 其他理化指标

食品接触用纸和纸板材料及制品应符合GB9685及相关公告对添加剂的特定迁移限量(SML)、特定迁移总量限量[SML(T)]和最大残留量(QM)等理化指标的规定。

# 4.4 微生物限量

预期与食品直接接触，且不经消毒或清洗直接使用的纸和纸板材料及制品的微生物应符合表4的

规定。与食用、烹饪或者加工前需经去皮、去壳或者清洗的食品接触的纸和纸板材料及制品除外。

表 4 微生物限量  

<table><tr><td>项 目</td><td>限 量</td><td>检测方法</td></tr><tr><td>大肠菌群/(\( /50 \text{cm}^2 \))</td><td>不得检出</td><td>GB 14934</td></tr><tr><td>沙门氏菌/(\( /50 \text{cm}^2 \))</td><td>不得检出</td><td>GB 14934</td></tr><tr><td>霉菌/(CFU/g) ≤</td><td>50</td><td>在无菌环境下将样品剪成约5mm×5mm的纸屑,然后按照GB 4789.15中针对固体样品的方法检验计数</td></tr></table>

# 4.5 其他技术要求

使用了涂料、油墨和(或)黏合剂等材料的食品接触用纸和纸板材料及制品，还应符合涂料、油墨和（或)黏合剂等相应食品安全国家标准的规定。

# 5 其他

# 5.1 迁移试验

# 5.1.1 一般要求

迁移试验应按GB31604.1和GB5009.156的规定执行，本标准中有特殊规定的除外。

# 5.1.2 特殊要求

5.1.2.1 部分食品接触用滤纸的特定迁移量测定应按附录B进行迁移试验预处理。  
5.1.2.2 对不适合采用液态食品模拟物进行迁移试验的食品接触用纸和纸板材料及制品，可采用实际或预期接触的食品或有科学证据支持的其他食品模拟物进行测试。

# 5.2 标签标识

标签标识应符合GB4806.1的规定。

# 附录A

# 水提取试液的制备

# A.1 原理

根据食品接触用纸和纸板材料及制品的预期用途，用一定温度的冷水或热水对经过裁切或剪碎的纸和纸板试样进行提取，获得的试液用于目标分析物的测定。

# A.2 试剂

水。

注：水应符合目标分析物检测方法的要求。

# A.3 仪器与设备

A.3.1 天平，感量 $0.01\mathrm{g}$   
A.3.2 具塞三角烧瓶， $500~\mathrm{mL}$   
A.3.3 恒温水浴槽，精度 $\pm 2^{\circ}C$   
A.3.4 过滤装置，配G4玻璃砂芯漏斗和 $500~\mathrm{mL}$ 滤瓶。

# A.4 试样制备

将取得的纸和纸板样品裁切或剪碎成约 $1\mathrm{cm}^2$ 的小块，试样量至少为目标分析物测定方法要求的试样份数 $\times 10\mathrm{g}$ 。制样时应戴上洁净的手套，避免手直接接触样品。

# A.5 提取

# A.5.1 称样

称取试样 $10\mathrm{g}$ （精确到 $0.01\mathrm{g}$ ）。当检测结果以 $\mathrm{mg / dm^2}$ 表示时，需测量所称取的 $10\mathrm{g}$ 试样对应的纸和纸板的面积。可根据需要增加称样量，但不得超过 $20\mathrm{g}$ 。

# A.5.2 热水提取

产品预期接触食品的温度超过 $40^{\circ}\mathrm{C}$ 时，将试样置于具塞三角烧瓶中，加入 $200~\mathrm{mL}$ 沸水，盖上塞子。将烧瓶置于恒温水浴槽中，控制温度为 $80^{\circ}\mathrm{C} \pm 2^{\circ}\mathrm{C}$ ，时间为 $2\mathrm{h} \pm 5\mathrm{min}$ ，不时振摇。将溶液从烧瓶中转移至 $250~\mathrm{mL}$ 容量瓶中，并用 $80^{\circ}\mathrm{C}$ 的水冲洗试样2次，洗涤液并入容量瓶中。如有必要，用过滤装置过滤提取液和洗涤液，滤液转移至 $250~\mathrm{mL}$ 容量瓶中。容量瓶中的试液冷却至 $23^{\circ}\mathrm{C} \pm 2^{\circ}\mathrm{C}$ 后，用水定容至刻度，待测。不加试样，按照同样方法处理获得热水空白试样溶液。

# A.5.3 冷水提取

产品预期接触食品的温度不超过 $40^{\circ}\mathrm{C}$ 时，将试样放入具塞三角烧瓶中，加入 $200~\mathrm{mL}$ 水，盖上塞

子，于 $23^{\circ}\mathrm{C} \pm 2^{\circ}\mathrm{C}$ 的温度下放置 $24\mathrm{h}$ ，不时振摇。将溶液从烧瓶中转移至 $250~\mathrm{mL}$ 容量瓶中，并用水冲洗试样2次，洗涤液并入容量瓶中。如有必要，用过滤装置过滤提取液和洗涤液，滤液转移至 $250~\mathrm{mL}$ 容量瓶中，用水定容至刻度，待测。不加试样，按照同样方法处理获得冷水空白试样溶液。

# 附录B

# 食品接触用滤纸的迁移试验预处理

B.1 预期接触水性食品的热过滤用纸(如茶叶滤纸、咖啡滤纸等)的特定迁移量采用附录A的热水提取方法所得试液进行测定。

B.2 其他食品生产经营用滤纸的特定迁移量按下列方式进行迁移试验预处理：

a） $1\mathrm{L} / \mathrm{dm}^2\leqslant$ 过滤总量 $\leqslant 10~\mathrm{L} / \mathrm{dm}^2$ 时，将食品或食品模拟物按 $0.5\mathrm{L} / \mathrm{dm}^2$ 的比例通过待测试样并弃去，再按 $0.5\mathrm{L} / \mathrm{dm}^2$ 的比例将一份新的食品或食品模拟物通过该试样，滤液用于分析。  
b）过滤总量 $>10\mathrm{L} / \mathrm{dm}^2$ 时，将食品或食品模拟物按 $1\mathrm{L} / \mathrm{dm}^2$ 的比例通过待测试样并弃去，再按 $1\mathrm{L} / \mathrm{dm}^2$ 的比例使一份新的食品或食品模拟物通过该试样，滤液用于分析。

# 附录C

# 水提取液中1,3-二氯-2-丙醇和3-氯-1,2-丙二醇含量的测定

# C.1 原理

按照附录A制得的纸和纸板样品水提取液，经硅藻土固相萃取小柱净化，乙酸乙酯洗脱，洗脱液浓缩后经七氟丁酰基咪唑衍生化，采用气相色谱-质谱法进行检测，峰面积内标法定量。

# C.2 试剂和材料

除非另有说明，所用试剂均为分析纯，水为 $\mathrm{GB / T6682}$ 规定的一级水。

# C.2.1 试剂

C.2.1.1 正己烷 $\left(\mathrm{C}_{6} \mathrm{H}_{14}\right)$ ：色谱纯。  
C.2.1.2 乙酸乙酯 $(\mathrm{C_4H_8O_2})$ 。  
C.2.1.3 氯化钠 $\mathrm{(NaCl)}$   
C.2.1.4 无水硫酸钠 $\mathrm{(Na_2SO_4)}$   
C.2.1.5 七氟丁酰基咪唑 $\mathrm{(C_7H_3F_7N_2O}$ ,CAS号：32477-35-3）。

# C.2.2 试剂配制

氯化钠溶液（ $20\%$ ，质量分数）：称取 $20\mathrm{g}$ 氯化钠，加入 $80~\mathrm{mL}$ 水并使氯化钠完全溶解，混合均匀。

# C.2.3 标准品

C.2.3.1 1,3-二氯-2-丙醇 $\mathrm{(C_3H_6Cl_2O}$ ,CAS号：96-23-1，英文简称：1，3-DCP)：纯度 $\geqslant 98\%$ ，或经国家认证并授予标准物质证书的标准物质。  
C.2.3.2 3-氯-1,2-丙二醇 $\mathrm{(C_3H_7ClO_2}$ ,CAS号：96-24-2，英文简称：3-MCPD)：纯度 $\geqslant 98\%$ ，或经国家认证并授予标准物质证书的标准物质。  
C.2.3.3 1,3-二氯-2-丙醇- $\mathrm{D}_5$ （ $\mathrm{C_3HCl_2OD_5}$ ，CAS号：1173020-20-6，英文简称：1，3-DCP- $\mathrm{D}_5$ ）：纯度 $\geqslant 98\%$ ，或经国家认证并授予标准物质证书的标准物质。  
C.2.3.4 3-氯-1,2-丙二醇- $\mathrm{D}_5$ （ $\mathrm{C_3H_2ClO_2D_5}$ ，CAS号：342611-01-2，英文简称：3-MCPD- $\mathrm{D}_5$ ）：纯度 $\geqslant 98\%$ ，或经国家认证并授予标准物质证书的标准物质。

# C.2.4 标准溶液配制

C.2.4.1 氯丙醇混合标准储备液 $(1000\mathrm{mg / L})$ ：分别称取1，3-DCP(C.2.3.1)与3-MCPD(C.2.3.2)标准品各 $50~\mathrm{mg}$ （精确至 $0.1\mathrm{mg}$ )，用乙酸乙酯溶解后转移至 $50~\mathrm{mL}$ 容量瓶中，并用乙酸乙酯定容至刻度，于 $0^{\circ}C\sim 4^{\circ}C$ 下密闭保存，保存期为6个月。  
C.2.4.2 氯丙醇混合标准中间液 $1(10\mathrm{mg / L})$ ：准确吸取 $0.1\mathrm{mL}$ 氯丙醇混合标准储备液(C.2.4.1)于 $10~\mathrm{mL}$ 容量瓶中，用乙酸乙酯定容至刻度，于 $0^{\circ}\mathrm{C}\sim 4^{\circ}\mathrm{C}$ 下密闭保存，保存期为3个月。  
C.2.4.3 氯丙醇混合标准中间液 $2(1.0\mathrm{mg / L})$ ：吸取 $1\mathrm{mL}$ 氯丙醇混合标准中间液1(C.2.4.2)于 $10~\mathrm{mL}$

容量瓶中，用乙酸乙酯定容至刻度，于 $0^{\circ}\mathrm{C} \sim 4^{\circ}\mathrm{C}$ 下密闭保存，保存期为3个月。

C.2.4.4 氯丙醇混合内标标准储备液 $(1000\mathrm{mg / L})$ ：准确称取 $1,3\mathrm{-DCP - D_5}$ (C.2.3.3)与3-MCPD- $\mathrm{D}_5$ （C.2.3.4）标准品各 $5\mathrm{mg}$ （精确至 $0.01\mathrm{mg}$ )，用乙酸乙酯溶解后转移至 $5\mathrm{mL}$ 容量瓶中，并用乙酸乙酯定容至刻度，于 $0^{\circ}\mathrm{C}\sim 4^{\circ}\mathrm{C}$ 下密闭保存，保存期为6个月。  
C.2.4.5 氯丙醇混合内标标准中间液 $(10\mathrm{mg / L})$ ：准确吸取 $0.1\mathrm{mL}$ 氯丙醇混合内标标准储备液(C.2.4.4)于 $10~\mathrm{mL}$ 容量瓶中，用乙酸乙酯定容至刻度，于 $0^{\circ}\mathrm{C}\sim 4^{\circ}\mathrm{C}$ 下密闭保存，保存期为3个月。  
C.2.4.6 标准工作溶液：取5支 $30~\mathrm{mL}$ 试管，分别加入 $5.00~\mathrm{mL}$ 水，准确加入 $0.05\mathrm{mL}$ 氯丙醇混合标准中间液2(C.2.4.3)及 $0.01\mathrm{mL},0.025\mathrm{mL},0.05\mathrm{mL},0.1\mathrm{mL}$ 氯丙醇混合标准中间液1(C.2.4.2)于试管中，得到氯丙醇浓度分别为 $10.0~\mu \mathrm{g / L},20.0~\mu \mathrm{g / L},50.0~\mu \mathrm{g / L},100~\mu \mathrm{g / L},200~\mu \mathrm{g / L}$ 的标准工作溶液。标准工作溶液需现配现用，并全部取出按C.4.1进行前处理。

# C.3 仪器和设备

C.3.1 气相色谱-质谱联用仪，配EI源。  
C.3.2 分析天平：感量为 $0.0001\mathrm{g}$ 和 $0.00001\mathrm{g}$   
C.3.3 微量注射器： $0.1\mathrm{mL},1\mathrm{mL}$ 和 $5\mathrm{mL}$   
C.3.4 涡旋混合器。  
C.3.5 氮气浓缩装置。  
C.3.6 尼龙微孔滤膜：孔径 $0.22\mu \mathrm{m}$   
C.3.7 硅藻土固相萃取小柱：填料质量 $5\mathrm{g}$ ，柱容量 $5\mathrm{mL}$ 。  
C.3.8 恒温箱或其他恒温加热器。

# C.4 分析步骤

# C.4.1 试样前处理

# C.4.1.1 试样净化

准确移取 $5.00\mathrm{mL}$ 按附录A制得的水提取液于试管中，准确加入 $0.05\mathrm{mL}$ 氯丙醇混合内标标准中间液(C.2.4.5)，再加入 $1\mathrm{g}$ 氯化钠，完全溶解后上硅藻土固相萃取小柱，平衡 $10\mathrm{min}$ 。以 $18\mathrm{mL}$ 乙酸乙酯洗脱，收集洗脱液于试管中待处理。

# C.4.1.2 洗脱液处理

试管中加入 $4\mathrm{g}$ 无水硫酸钠，静置 $10\mathrm{min}$ ，以漏斗过滤至另一试管中， $45^{\circ}\mathrm{C}$ 水浴中氮吹浓缩至近干（约 $0.5\mathrm{mL}$ ，切忌浓缩至全干），再加入 $2\mathrm{mL}$ 正己烷溶解，并转移至 $10\mathrm{mL}$ 比色管中，待衍生化。

# C.4.1.3 衍生化

快速向溶液中加入 $0.04\mathrm{mL}$ 七氟丁酰基咪唑，立即盖上玻璃塞，涡旋混合 $30~\mathrm{s}$ ，于 $70^{\circ}\mathrm{C}$ 保温 $30\mathrm{min}$ 。取出冷却至室温，加入 $2\mathrm{mL}$ 氯化钠溶液，涡旋混合 $1\mathrm{min}$ ，静置使水相和正己烷相分层。分离出正己烷层，加入约 $0.3\mathrm{g}$ 无水硫酸钠进行干燥。用 $0.22\mu \mathrm{m}$ 尼龙滤膜过滤后待测。

# C.4.2 空白试样的制备

不加样品，按照附录A进行水提取试验，并按C.4.1进行前处理。

# C.4.3 测定

# C.4.3.1 气相色谱-质谱参考条件

a）色谱柱： $5\%$ 苯基-甲基聚硅氧烷毛细管柱，柱长 $30~\mathrm{m}$ ，内径 $0.25  \mathrm{mm}$ ，膜厚 $0.25\mu \mathrm{m}$ ，或同等性能色谱柱；  
b）采集模式：选择离子扫描模式；  
c）进样方式：不分流；  
d) 进样体积: $2.0 \mu \mathrm{L}$ ;   
e）进样口温度： $250~\mathrm{^\circ C}$   
f) 载气：氦气（纯度 $>99.999\%$ ）， $1.0 \mathrm{~mL} / \mathrm{min}$ ，恒流模式；  
g）升温程序：初始温度 $50~\mathrm{^\circ C}$ ，保持 $1\mathrm{min}$ ；以 $2^{\circ}C / \mathrm{min}$ 升温至 $90^{\circ}C$ ，保持 $1\mathrm{min}$ ；再以 $20^{\circ}C / \mathrm{min}$ 升温至 $300^{\circ}C$ ，保持 $5\mathrm{min}$   
h）溶剂延迟： $3\mathrm{min}$   
h） 色谱-质谱接口温度： $280^{\circ}\mathrm{C}$   
j）离子源温度： $230^{\circ}C$   
k）电离方式：电子轰击电离源（EI）；  
1) 定量离子及定性离子：见表C.1。

表 C. 1 目标物定量离子及定性离子  

<table><tr><td>化合物</td><td>定量离子(m/z)</td><td>定性离子(m/z)</td></tr><tr><td>1,3-DCP衍生物</td><td>75</td><td>77,275,277</td></tr><tr><td>3-MCPD衍生物</td><td>253</td><td>275,289,291</td></tr><tr><td>1,3-DCP-D5衍生物</td><td>79</td><td>278</td></tr><tr><td>3-MCPD-D5衍生物</td><td>257</td><td>294</td></tr></table>

# C.4.3.2 标准曲线绘制

将标准工作溶液(C.2.4.6)分别注入气相色谱-质谱仪中，测定相应的氯丙醇衍生物与氯丙醇内标衍生物的定量离子的峰面积，以标准工作液中氯丙醇与氯丙醇内标浓度的比值为横坐标，以氯丙醇衍生物与对应氯丙醇内标衍生物峰面积的比值为纵坐标，绘制标准曲线。

# C.4.3.3 定性测定

按照C.4.3.1所列测定条件测定空白试样溶液(C.4.2)和试样溶液(C.4.1)。在相同的试验条件下进行测定时，若试样溶液中待测物的色谱峰的保留时间与相应标准品的色谱峰的保留时间的偏差在 $\pm 0.5\%$ 以内，并且在扣除背景后的试样溶液质谱中，所选择的离子均出现且信噪比不小于3，试样溶液质谱图中定性离子的相对丰度与浓度接近的标准溶液谱图对应的定性离子的相对丰度进行比较，偏差不超过表C.2规定的范围，则可判定为试样溶液中存在该种待测物。标准溶液色谱图与质谱图见图C.1～图C.5。

表 C.2 定性测试时相对离子丰度的最大允许偏差  

<table><tr><td>相对离子丰度,k/%</td><td>k≥50</td><td>20&lt;k&lt;50</td><td>10&lt;k≤20</td><td>k≤10</td></tr><tr><td>允许的相对偏差/%</td><td>±10</td><td>±15</td><td>±20</td><td>±50</td></tr></table>

# C.5 分析结果的表述

C.5.1 水提取液中氯丙醇的浓度按式(C.1)计算：

$$
c = \frac {\left(A _ {i} - b \times A _ {\mathrm {i s t d}}\right) \times c _ {\mathrm {i s t d}}}{a \times A _ {\mathrm {i s t d}}} \tag {C.1}
$$

式(C.1)中：

$c$ ——水提取液中氯丙醇的浓度，单位为微克每升 $(\mu \mathrm{g} / \mathrm{L})$ ；

$A_{i}$ ——氯丙醇衍生物峰面积；

$b$ ——标准曲线截距；

$A_{\mathrm{istd}}$ ——氯丙醇内标衍生物峰面积；

$c_{\mathrm{istd}}$ ——氯丙醇内标衍生物浓度，单位为微克每升 $(\mu \mathrm{g} / \mathrm{L})$

$a$ ——标准曲线斜率。

C.5.2 按式(C.2)将结果折算为 $10\mathrm{g}$ 纸或纸板样品在 $250~\mathrm{mL}$ 水提取液中的氯丙醇浓度：

$$
X = \frac {\left(c - c _ {0}\right) \times 1 0}{m} \quad \dots \tag {C.2}
$$

式(C.2)中：

$X$ —— $10\mathrm{g}$ 样品在 $250~\mathrm{mL}$ 水提取液中的氯丙醇浓度，单位为微克每升 $(\mu \mathrm{g} / \mathrm{L})$

$c$ ——按式(C.1)得到的水提取液中的氯丙醇浓度，单位为微克每升 $(\mu \mathrm{g} / \mathrm{L})$ ；

$c_{0}$ ——按式(C.1)得到的空白提取液中氯丙醇浓度，单位为微克每升 $(\mu \mathrm{g} / \mathrm{L})$

10——附录A中要求称量的质量，单位为克(g)；

$m$ ——纸或纸板的实际称样质量，单位为克 $(\mathrm{g})$ 。

结果至少保留两位有效数字。

# C.6 精密度

在重复性条件下获得的两次独立测定结果的绝对差值不得超过其算术平均值的 $20\%$ 。

# C.7 其他

本方法对水提取液中1,3-二氯-2-丙醇和3-氯-1,2-丙二醇含量的检出限均为 $2.0\mu \mathrm{g} / \mathrm{L}$ ，对水提取液中1，3-二氯-2-丙醇和3-氯-1，2-丙二醇含量的定量限均为 $6.0~\mu \mathrm{g} / \mathrm{L}$ 。

# C.8 标准溶液的气相色谱-质谱选择离子色谱图与质谱图

氯丙醇衍生物气相色谱-质谱选择离子色谱图见图C.1。氯丙醇衍生物质谱图见图C.2～图C.5。

![](images/99e7c1af24cde17600e46d873eaf0a97af1ddb02b1a1f9999bf512a2bc4324b4.jpg)

说明：

1—1,3-DCP-D5衍生物；  
2—1,3-DCP衍生物；  
3-3-MCPD-D5衍生物；  
4—3-MCPD衍生物。

![](images/addf889c84aa9980a8b4cb69cd615e2751504cd2c2858bc875a1be079b3b72b6.jpg)  
图C.1 氯丙醇衍生物的气相色谱-质谱选择离子色谱图(200 $\mu \mathrm{g} / \mathrm{L}$ ）  
图C.2 1,3-DCP- $\mathbf{D}_5$ 衍生物质谱图（ $200\mu \mathrm{g} / \mathrm{L}$ ）

![](images/ce5506c8fc219d0f51024d7656ff5a89c6fe7968ff60fd1fc6edaa74c6bb7c02.jpg)  
图C.3 1,3-DCP衍生物质谱图 $(200\mu \mathrm{g} / \mathrm{L})$

![](images/ed81199fcd2104b1f3834e3e296b554a71f6a5db887bcff77a58a9a745996f01.jpg)  
图C.4 3-MCPD- $\mathbf{D}_5$ 衍生物质谱图（ $200\mu \mathrm{g} / \mathrm{L}$ ）

![](images/a5245b03ad3a70005ae4dd315f039a078d67ac08a64b9ff1b82064a9df88e493.jpg)  
图C.5 3-MCPD衍生物质谱图（200 $\mu \mathrm{g} / \mathrm{L}$ ）
