Repository: wei292224644/download_test

# 国家标准下载爬虫

从 **https://sppt.cfsa.net.cn:8086/db** 自动切换至「标准文本」、展开全部后，轮询所有下载按钮并保存到本地。

## 步骤说明

1. 打开上述网址（默认在「最新公告」）
2. 点击 **「标准文本」** 标签
3. 点击 **「展开全部>>」**
4. 查找页面上所有下载链接/按钮，逐个点击并保存文件

## 环境要求

- 使用 **uv** 做 Python 版本与依赖管理（见 [uv](https://docs.astral.sh/uv/)）
- 项目锁定 Python 3.12（`.python-version`），需 Playwright（Chromium）

## 安装与运行

```bash

# 进入项目目录
cd /Users/wwj/Desktop/self/download_gb

# 使用 uv 创建虚拟环境并安装依赖（会按 .python-version 使用 Python 3.12）
uv sync

# 安装 Playwright 浏览器（仅首次需要）
uv run playwright install chromium

File: _all_md/GB 4806.9-2016 食品安全国家标准  食品接触用金属材料及制品.md
# 食品安全国家标准

# 食品接触用金属材料及制品

2016-10-19 发布

2017-04-19 实施

# 前言

本标准代替GB9684—2011《食品安全国家标准 不锈钢制品》和GB11333—1989《铝制食具容器卫生标准》。

本标准与上述标准相比，主要变化如下：  
——标准名称修改为“食品安全国家标准 食品接触用金属材料及制品”；  
——修改了范围；  
——增加了术语和定义；  
——增加了基本要求；  
——修改了原料要求；  
——修改了理化指标；  
——增加了迁移试验要求；  
——增加了特殊使用要求；  
——修改了标签标识要求。

# 食品安全国家标准

# 食品接触用金属材料及制品

# 1 范围

本标准适用于食品接触用金属材料及制品。

# 2 术语和定义

# 2.1 食品接触用金属材料及制品

在正常使用条件下，预期或已经与食品接触的各种金属（包括各种金属镀层及合金）材料及制品，以下简称“金属材料及制品”。

# 2.2 金属镀层

通过镀覆技术在各种固体材料或制品表面形成的金属膜层。

# 2.3 基材

构成金属材料及制品基体的材料，不包括表面涂层和金属镀层。

# 3 基本要求

金属材料及制品应符合GB4806.1的规定。

# 4 技术要求

# 4.1 原材料要求

4.1.1 金属材料及制品中食品接触面使用的金属基材、金属镀层和焊接材料不应对人体健康造成危害。  
4.1.2 金属基材和镀层等材料成分应与产品所标识成分或牌号的相应成分一致。  
4.1.3 不锈钢食具容器及食品生产经营工具、设备的主体部分应选用奥氏体型不锈钢、奥氏体·铁素体型不锈钢、铁素体型不锈钢等不锈钢材料；不锈钢餐具和食品生产机械设备的钻磨工具等的主体部分也可采用马氏体型不锈钢材料。

# 4.2 感官要求

感官要求应符合表1的规定。

表 1 感官要求  

<table><tr><td>项目</td><td>要求</td></tr><tr><td>感官</td><td>接触食品的表面应清洁,镀层不应开裂、剥落,焊接部分应光洁,无气孔、裂缝、毛刺</td></tr><tr><td>浸泡液</td><td>迁移试验所得浸泡液不应有异臭</td></tr></table>

# 4.3 理化指标

4.3.1 与食品直接接触的不锈钢制品的理化指标应符合表2的规定。

表 2 不锈钢的迁移物指标  

<table><tr><td>项目</td><td>指标</td><td>检验方法</td></tr><tr><td>砷(As)/(mg/kg) ≤</td><td>0.04</td><td>GB 31604.38-2016第二部分,或GB 31604.49-2016第二部分</td></tr><tr><td>镉(Cd)/(mg/kg) ≤</td><td>0.02</td><td>GB 31604.24,或GB 31604.49-2016第二部分</td></tr><tr><td>铅(Pb)/(mg/kg) ≤</td><td>0.05</td><td>GB 31604.34-2016第二部分,或GB 31604.49-2016第二部分</td></tr><tr><td>铬(Cr)a/(mg/kg) ≤</td><td>2.0</td><td>GB 31604.25,或GB 31604.49-2016第二部分</td></tr><tr><td>镍(Ni)/(mg/kg) ≤</td><td>0.5</td><td>GB 31604.33,或GB 31604.49-2016第二部分</td></tr><tr><td colspan="3">a马氏体型不锈钢材料及制品不检测铬指标。</td></tr></table>

4.3.2 其他金属材料及制品的理化指标应符合表3的规定。

表 3 其他金属材料及制品的迁移物指标  

<table><tr><td>项目</td><td>指标</td><td>检验方法</td></tr><tr><td>砷(As)/(mg/kg) ≤</td><td>0.04</td><td>GB 31604.38-2016第二部分,或GB 31604.49-2016第二部分</td></tr><tr><td>镉(Cd)/(mg/kg) ≤</td><td>0.02</td><td>GB 31604.24,或GB 31604.49-2016第二部分</td></tr><tr><td>铅(Pb)/(mg/kg) ≤</td><td>0.2</td><td>GB 31604.34-2016第二部分,或GB 31604.49-2016第二部分</td></tr></table>

# 5 其他

# 5.1 迁移试验

迁移试验应按GB31604.1和GB5009.156的规定执行，附录A中有迁移试验特殊要求的除外。

# 5.2 特殊使用要求

5.2.1 金属材料和制品(镀锡薄板容器除外)中，食品接触面未覆有机涂层的铝和铝合金、铜和铜合金，以及金属镀层不得接触酸性食品。  
5.2.2 未覆有机涂层的铁基材料和低合金钢制品不得长时间接触酸性食品。

# 5.3 标签标识

5.3.1 标签标识应符合GB4806.1的规定。  
5.3.2 金属基材应明确标示其材料类型及材料成分，或以我国标准牌号或统一数字代号表示，如“不锈

钢06Cr19Ni10"或“不锈钢S30408”“铝合金3004”等。

5.3.3 食品接触面覆有金属镀层或有机涂层的，应标示镀层或涂层材料，如“镀铬”“镀锌镍合金”“聚四氟乙烯涂层”等。金属镀层不止一层时，应按由外层到内层顺序标出各层金属成分，并以斜杠隔开，如“镀铬/镍/铜”。

# 附录A

# 迁移试验特殊要求

# A.1 食品模拟物

A.1.1 不锈钢、铝和铝合金，采用 $4\%$ 乙酸溶液（体积分数）为食品模拟物。  
A.1.2 无涂层铁制煎炒锅采用 $1\mathrm{g / L}$ 柠檬酸溶液为食品模拟物。  
A.1.3 其他金属材料及制品，根据所接触的食品类型，按照表A.1选择食品模拟物。

表 A. 1 食品类别与食品模拟物  

<table><tr><td>食品类别</td><td>食品模拟物</td></tr><tr><td>不含酒精的水性食品(pH≥5)</td><td>人造自来水</td></tr><tr><td>酸性食品(pH&lt;5)</td><td>5 g/L 柠檬酸溶液</td></tr><tr><td>含酒精食品</td><td>人造自来水</td></tr><tr><td>油脂及表面含油脂食品</td><td>人造自来水</td></tr></table>

# A.2 迁移试验条件

A.2.1 不锈钢、铝和铝合金材料及制品按照表A.2选择迁移试验条件。

表 A.2 不锈钢、铝和铝合金材料及制品的迁移试验条件  

<table><tr><td>材料及制品类别</td><td>迁移试验条件</td></tr><tr><td>不锈钢材料及制品</td><td>煮沸30min,室温放置24h</td></tr><tr><td>铝和铝合金材料及制品(食具除外)</td><td>煮沸30min,室温放置24h</td></tr><tr><td>铝和铝合金食具</td><td>煮沸的食品模拟物与样品接触后,室温放置24h</td></tr></table>

A.2.2 其他金属材料及制品按照表A.3选择迁移试验条件。

表 A. 3 其他金属材料及制品的迁移试验条件  

<table><tr><td>预期用途</td><td>迁移试验条件</td></tr><tr><td>室温或室温以下、3d以上接触食品(包括不超过2h的高温杀菌处理,室温或室温以下、30d以上的贮存)</td><td>40℃,10d</td></tr><tr><td>室温或室温以下、3d或3d以下接触食品</td><td>40℃,试验时间按GB31604.1-2015表3的规定选择</td></tr><tr><td>室温或室温以下、3d或3d以下接触食品,偶尔接触热食品</td><td>70℃,试验时间按GB31604.1-2015表3的规定选择</td></tr><tr><td>热灌装,随后在室温下、24h或24h以下贮存</td><td>70℃,2h,随后40℃,24h</td></tr><tr><td>蒸煮、煎炒、烘烤等高温接触(无涂层铁制煎炒锅除外)</td><td>沸腾温度,2h</td></tr><tr><td>无涂层铁制煎炒锅</td><td>沸腾温度，1h</td></tr><tr><td>电热食品加工设备及其他处理食品用电器</td><td>根据产品使用说明书标示或生产经营中预期使用的最长时间和最高温度，按GB31604.1-2015表3和表4的规定分别选择试验时间和温度，但试验温度最高不超过100℃</td></tr></table>

# A.3 其他要求

A.3.1 对于电热食品加工设备等产品，如果产品说明书标示了额定容积，应取最小额定容积及其对应的接触面积作为食品模拟物体积与样品接触面积之比。  
A.3.2 如产品本身带有适配封盖，可按照正常使用时的封盖状况进行试验。  
A.3.3 当需要对镀锡或镀铬薄板容器进行食品模拟物的迁移试验时，应尽可能模拟容器正常使用时的密封状态，防止空气进入容器内。可采用实际用户密封好的空罐，在罐盖中央钻一小孔（孔径应尽可能小），用洁净的注射针筒或其他适合的器具，将已加热至试验温度的食品模拟物经此小孔注入罐内，直至注满。用封口膜或合适的惰性塞子密封孔口，防止空气进入罐内。按照选定的条件进行迁移试验，达到规定试验时间后，晃动罐体使罐内溶液混合均匀，打开罐盖，立即将溶液倒入洁净的玻璃或塑料容器中，用适量硝酸使溶液酸化后进行目标物的分析。

File: _all_md/GB 4806.9-2023食品安全国家标准 食品接触用金属材料及制品.md
# 食品安全国家标准

# 食品接触用金属材料及制品

2023-09-06 发布

2024-09-06 实施

# 前言

本标准代替GB4806.9—2016《食品安全国家标准 食品接触用金属材料及制品》。

本标准与GB4806.9—2016相比，主要变化如下：

——修改了术语和定义；  
——修改了原料要求；  
——修改了理化指标，增加了合金元素迁移限量指标；  
——增加了其他技术要求；  
——删除了特殊使用要求；  
——修改了迁移试验；  
——修改了标签标识要求；  
——修改了附录A迁移试验特殊要求。

# 食品安全国家标准

# 食品接触用金属材料及制品

# 1 范围

本标准适用于食品接触用金属材料及制品。

# 2 术语和定义

# 2.1 食品接触用金属材料及制品

在正常使用条件下，预期或已经与食品接触的各种金属（包括各种金属镀层及合金）材料及制品。以下简称“金属材料及制品”。

# 2.2 金属镀层

通过各种镀覆技术在固体材料或制品接触食品的表面上形成的金属覆盖层。

# 2.3 基材

构成金属材料及制品基体的材料，不包括表面涂层和金属镀层。

# 2.4 合金元素

冶炼金属时，为达到某些性能要求（如拉伸强度、硬度、耐磨性、耐腐蚀性、电导率等）而有意添加的一种或多种金属或非金属元素。

金属合金元素如铝、铜、铬、锰、钼、镍、锌、锡、钴等；非金属合金元素如碳、硅等。

# 2.5 杂质元素

残留在金属中的非有意添加的元素。

# 3 基本要求

金属材料及制品应符合GB4806.1的规定。

# 4 技术要求

# 4.1 原料要求

4.1.1 金属材料及制品使用的金属基材、金属镀层和焊接材料不应对人体健康造成危害。  
4.1.2 金属材料及制品生产企业应对金属表面处理(如酸洗、氧化、磷化、抛光、防锈涂油等)过程中使用和残留的物质进行控制，使其迁移到食品中的量符合GB4806.1的要求。  
4.1.3 食品接触面使用的金属基材和金属镀层不应使用铅、镉、砷、汞、锑、铍和锂作为合金元素，其杂质元素含量应满足表1的要求。

表 1 金属基材和金属镀层中杂质元素含量要求  

<table><tr><td>金属基材和金属镀层</td><td>杂质元素</td><td>含量(质量分数)/%</td></tr><tr><td rowspan="3">不锈钢</td><td>砷(As)</td><td>≤0.01</td></tr><tr><td>镉(Cd)</td><td>≤0.01</td></tr><tr><td>铅(Pb)</td><td>≤0.01</td></tr><tr><td rowspan="2">食品包装用薄钢板</td><td>砷(As)</td><td>≤0.03</td></tr><tr><td>镉(Cd)+铅(Pb)</td><td>≤0.01</td></tr><tr><td rowspan="2">铝及铝合金材料</td><td>砷(As)</td><td>≤0.01</td></tr><tr><td>镉(Cd)+铅(Pb)+汞(Hg)</td><td>≤0.01</td></tr><tr><td rowspan="3">除不锈钢、食品包装用薄钢板、铝及铝合金材料之外的金属基材和金属镀层</td><td>砷(As)</td><td>≤0.03</td></tr><tr><td>镉(Cd)</td><td>≤0.01</td></tr><tr><td>铅(Pb)</td><td>≤0.01</td></tr></table>

4.1.4 金属基材和金属镀层的成分应与产品所标识成分或牌号的相应成分一致。  
4.1.5 如需通过检测确定金属材料成分含量或进行牌号鉴定，应采用符合GB4806.1相关要求的检验方法进行测定。

# 4.2 感官要求

感官要求应符合表2的规定。

表 2 感官要求  

<table><tr><td>项目</td><td>要求</td></tr><tr><td>感官</td><td>接触食品的表面应适度清洁,镀层不应开裂、剥落,焊接部分应光洁,无气孔、裂缝、毛刺</td></tr><tr><td>浸泡液</td><td>迁移试验所得浸泡液不应有异臭</td></tr></table>

# 4.3 理化指标

# 4.3.1 杂质元素迁移量指标

杂质元素迁移量指标应符合表3的规定。

表 3 杂质元素迁移量指标  

<table><tr><td>项目</td><td>指标</td><td>检验方法</td></tr><tr><td>砷(As)a/(mg/kg) ≤</td><td>0.002</td><td rowspan="4">GB 31604.49</td></tr><tr><td>镉(Cd)/(mg/kg) ≤</td><td>0.002</td></tr><tr><td>铅(Pb)/(mg/kg) ≤</td><td>0.01</td></tr><tr><td>锑(Sb)/(mg/kg) ≤</td><td>0.04</td></tr><tr><td colspan="3">a 对无涂层铁制煎炒锅,该项指标为0.018mg/kg。</td></tr></table>

# 4.3.2 合金元素迁移量指标

合金元素迁移量指标应符合表4的规定。

表 4 合金元素迁移量指标  

<table><tr><td>项目a</td><td>指标</td><td>检验方法</td></tr><tr><td>铝(Al)b/(mg/kg) ≤</td><td>1</td><td rowspan="9">GB 31604.49</td></tr><tr><td>铬(Cr)/(mg/kg) ≤</td><td>0.25</td></tr><tr><td>钴(Co)/(mg/kg) ≤</td><td>0.02</td></tr><tr><td>铜(Cu)/(mg/kg) ≤</td><td>4</td></tr><tr><td>锰(Mn)/(mg/kg) ≤</td><td>2.0</td></tr><tr><td>钼(Mo)/(mg/kg) ≤</td><td>0.12</td></tr><tr><td>镍(Ni)/(mg/kg) ≤</td><td>0.14</td></tr><tr><td>锡(Sn)c/(mg/kg) ≤</td><td>100</td></tr><tr><td>锌(Zn)/(mg/kg) ≤</td><td>5</td></tr><tr><td colspan="3">a当材料成分已知时,可根据材料成分确定待测元素(例如:牌号32Cr13Mo的马氏体不锈钢需测定锰、铬、镍、钼;对金属镀层,根据镀层金属成分确定待测元素)。b对无涂层铝及铝合金材料及制品,该项指标为5mg/kg。c不适用于镀锡薄钢板容器。</td></tr></table>

# 4.4 其他技术要求

4.4.1 使用了涂料、油墨和(或)黏合剂等材料的食品接触用金属材料及制品，还应符合涂料、油墨和(或)黏合剂等相应食品安全国家标准的规定。  
4.4.2 镀锡薄钢板容器中的锡迁移到食品中的量应满足GB2762及其他相关食品安全国家标准的要求。

# 5 其他

# 5.1 迁移试验

5.1.1 迁移试验应按GB31604.1和GB5009.156的规定执行。附录A中有特殊规定的除外。   
5.1.2 预期重复使用的金属材料及制品应按GB31604.1要求进行三次迁移试验。其中，不锈钢材料及制品以第三次试验测定结果为依据进行合规性判定，如第一次试验测得的迁移量未超过限量，且确有证据证明后续试验测得迁移量不会增加，则无须进行后续试验；其他材质的金属材料及制品的三次迁移试验结果中有任何一次超标即判为不合格。

# 5.2 标签标识

5.2.1 标签标识应符合GB4806.1的规定。  
5.2.2 金属基材还应明确标示其材料类型及材料成分。如果其成分与我国国家标准牌号的相应成分一致，也可采用我国国家标准牌号或统一数字代号表示，例如：“不锈钢06Cr19Ni10”或“不锈钢S30408”“铝合金3004”等。

5.2.3 食品接触面覆有金属镀层的，还应标示镀层材料，如“镀铬”“镀锌镍合金”等。金属镀层不止一层时，按照底镀层一中镀层一面镀层（接触食品面上的镀层）的顺序标出各层金属成分，并以斜杠隔开，如“镀铜/镍/铬”。

# 附录A

# 迁移试验特殊要求

# A.1 食品模拟物

根据金属材料及制品预期接触的食品类型，按照表A.1选择食品模拟物。

表 A. 1 食品类别与对应的产品模拟物  

<table><tr><td>食品类别</td><td>食品模拟物</td></tr><tr><td>水性食品(pH≥5)</td><td>人造自来水</td></tr><tr><td>酸性食品(pH&lt;5)</td><td>5 g/L 柠檬酸溶液a</td></tr><tr><td>含乙醇食品</td><td>人造自来水</td></tr><tr><td>含油脂食品</td><td>人造自来水</td></tr><tr><td colspan="2">a无涂层铁制煎炒锅采用1g/L柠檬酸溶液为食品模拟物。</td></tr></table>

# A.2 迁移试验条件

根据金属材料及制品的预期用途，按照表A.2选择迁移试验条件。

表 A.2 金属材料及制品的迁移试验条件  

<table><tr><td>预期用途</td><td>迁移试验条件</td></tr><tr><td>室温或室温以下、3d以上接触食品(包括不超过2h的高温杀菌处理,室温或室温以下、30d以上的贮存)</td><td>40℃,10d</td></tr><tr><td>室温或室温以下、3d或3d以下接触食品</td><td>40℃,试验时间按GB 31604.1中特定迁移试验条件(时间)的规定选择</td></tr><tr><td>室温或室温以下、3d或3d以下接触食品,偶尔接触热食品</td><td>70℃,试验时间按GB 31604.1中特定迁移试验条件(时间)的规定选择</td></tr><tr><td>热灌装及巴氏杀菌后,在室温下、24h或24h以下贮存</td><td>70℃,2h,随后40℃,24h</td></tr><tr><td>蒸煮、煎炒、烘烤等高温接触(无涂层铁制煎炒锅、铝箔制品、食品加工设备和电器除外)</td><td>沸腾温度,2h</td></tr><tr><td>无涂层铁制煎炒锅</td><td>沸腾温度,1h</td></tr><tr><td>蒸煮、烘烤等高温用铝箔制品</td><td>沸腾温度,试验时间按GB 31604.1中特定迁移试验条件(时间)的规定选择</td></tr><tr><td>食品加工设备和电器</td><td>根据产品使用说明书标示或生产经营中预期使用的最长时间和最高温度,按GB 31604.1中特定迁移试验条件的规定分别选择试验时间和温度,但试验温度最高不超过100℃</td></tr></table>

# A.3 其他要求

当需要对密封状态下使用的金属食品包装(如镀锡或镀铬薄钢板容器)进行食品模拟物的迁移试验时，应尽可能模拟容器正常使用时的密封状态，防止空气进入容器内。

File: _all_md/GB 5009.156-2016 食品安全国家标准  食品接触材料及制品迁移试验预处理方法通则.md
# 食品安全国家标准

# 食品接触材料及制品迁移

# 试验预处理方法通则

2016-10-19 发布

2017-04-19 实施

# 前言

本标准代替GB/T5009.156—2003《食品用包装材料及其制品的浸泡试验方法通则》。

本标准与GB/T5009.156—2003相比，主要变化如下：

——标准名称修改为“食品安全国家标准 食品接触材料及制品迁移试验预处理方法通则”；  
——修改了术语和定义；  
——增加了试验总则；  
——增加了试剂和材料；  
——增加了设备与器具；  
——修改了采样与制样方法；  
——修改了试样接触面积；  
——增加了试样接触面积与食品模拟物体积比；  
——修改了试样清洗；  
——修改了试验方法；  
——增加了迁移量的测定要求；  
——修改了结果表述要求；  
——删除了原标准“附录A 食品用包装材料采样方法”；  
——删除了原标准“附录B 浸泡试验项目及试验条件”；  
——增加了附录A、附录B、附录C、附录D。

# 食品安全国家标准

# 食品接触材料及制品迁移试验预处理方法通则

# 1 范围

本标准规定了食品接触材料及制品迁移试验预处理方法的试验总则、试剂和材料、设备与器具、采样与制样方法、试样接触面积、试样接触面积与食品模拟物体积比、试样的清洗和特殊处理、试验方法、迁移量的测定要求和结果表述要求。

本标准适用于食品接触材料及制品的迁移试验预处理。

# 2 术语和定义

# 2.1 迁移测试池

安装、固定待测试样，注入食品模拟物进行迁移试验预处理的装置。

# 2.2 空心制品

从制品口沿水平面至其内部最低水平面的深度大于 $25\mathrm{mm}$ 的制品。

# 2.3 扁平制品

从制品口沿水平面至其内部最低水平面的深度小于或等于 $25\mathrm{mm}$ 的制品。

# 3 试验总则

3.1 本标准为食品接触材料及制品迁移试验预处理方法，经预处理获得的浸泡液应按照相关检验方法标准的规定进行迁移量测定。相应食品安全国家标准对于迁移试验预处理有特殊规定时，应符合相应标准的规定。  
3.2 食品接触材料及制品迁移试验条件及食品模拟物的选择应按照GB31604.1及相关产品标准的规定执行。  
3.3 迁移试验测定对象为在合理预期使用条件下可能与食品直接接触的面。

# 4 试剂和材料

除非另有说明，本方法所用试剂均为分析纯，水为 $\mathrm{GB / T6682}$ 规定的一级水。

# 4.1 试剂

4.1.1 冰乙酸 $\mathrm{(CH_3COOH)}$ 。  
4.1.2 无水乙醇 $\mathrm{(C_2H_5OH)}$ 。

4.1.3 异辛烷 $\left(\mathrm{C}_{8} \mathrm{H}_{18}\right)$ 。  
4.1.4 正庚烷 $\left(\mathrm{C}_{7} \mathrm{H}_{16}\right)$ 。  
4.1.5 正己烷 $\mathrm{(C_6H_{14})}$ 。  
4.1.6 $95\%$ 乙醇 $(\mathrm{C}_2\mathrm{H}_5\mathrm{OH})$ 。  
4.1.7 植物油（橄榄油、玉米油）：参见附录A中表A.1。  
4.1.8 氢氧化钠 $(\mathrm{NaOH})$ 。  
4.1.9 硝酸 $(\mathrm{HNO}_3)$ ，优级纯。  
4.1.10 碳酸氢钠 $(\mathrm{NaHCO_3})$ 。  
4.1.11 硫酸镁 $(\mathrm{MgSO}_4\cdot 7\mathrm{H}_2\mathrm{O})$   
4.1.12 二水合氯化钙 $(\mathrm{CaCl}_2\cdot 2\mathrm{H}_2\mathrm{O})$ 。  
4.1.13 一水合柠檬酸 $(\mathrm{C}_6\mathrm{H}_8\mathrm{O}_7\bullet \mathrm{H}_2\mathrm{O})$   
4.1.14 氯化钠 $(\mathrm{NaCl})$ 。  
4.1.15 碳酸钾 $(\mathrm{K_2CO_3})$ 。  
4.1.16 亚硝酸钠 $(\mathrm{NaNO}_2)$ 。  
4.1.17 盐酸（HCl）。

# 4.2 试剂配制

4.2.1 $4\%$ 乙酸溶液（体积分数）：量取 $20.0~\mathrm{mL}$ 冰乙酸(4.1.1)，加 $480~\mathrm{mL}$ 水，混匀。  
4.2.2 $10\%$ 乙醇溶液（体积分数）：量取 $50.0~\mathrm{mL}$ 无水乙醇(4.1.2)，加 $450~\mathrm{mL}$ 水，混匀。  
4.2.3 $20\%$ 乙醇溶液（体积分数）：量取 $100.0~\mathrm{mL}$ 无水乙醇(4.1.2)，加 $400~\mathrm{mL}$ 水，混匀。  
4.2.4 $50\%$ 乙醇溶液（体积分数）：量取 $250.0~\mathrm{mL}$ 无水乙醇(4.1.2)，加 $250~\mathrm{mL}$ 水，混匀。  
4.2.5 $65\%$ 乙醇溶液（体积分数）：量取 $325.0~\mathrm{mL}$ 无水乙醇(4.1.2)，加 $175~\mathrm{mL}$ 水，混匀。  
4.2.6 $0.1\mathrm{mol} / \mathrm{L}$ 硝酸溶液：量取 $6.4~\mathrm{mL}$ 硝酸(4.1.9)加入水中，并定容至 $1000~\mathrm{mL}$   
4.2.7 $0.1\mathrm{mol} / \mathrm{L}$ 氢氧化钠溶液：称取 $1.0\mathrm{g}$ 氢氧化钠(4.1.8)于聚乙烯或聚四氟乙烯塑料烧杯中，加水溶解至 $250~\mathrm{mL}$ 。冷却后，转移到塑料(PET除外)瓶中，待用。  
4.2.8 $5\mathrm{g / L}$ 柠檬酸溶液：称取 $5.47\mathrm{g}$ 一水合柠檬酸(4.1.13)，加水溶解至 $1000~\mathrm{mL}$   
4.2.9 $1\mathrm{g / L}$ 柠檬酸溶液：称取 $1.09\mathrm{g}$ 一水合柠檬酸(4.1.13)，加水溶解至 $1000~\mathrm{mL}$   
4.2.10 人造自来水储备液：称取 $1.2\mathrm{g}$ 碳酸氢钠(4.1.10)、 $0.7\mathrm{g}$ 硫酸镁(4.1.11)、 $1.2\mathrm{g}$ 二水合氯化钙(4.1.12)，加水溶解至 $1000\mathrm{mL}$ 。  
4.2.11 人造自来水：量取 $500~\mathrm{mL}$ 人造自来水储备液(4.2.10)，加水至 $10~\mathrm{L}$ ，混匀。用 $0.1~\mathrm{mol / L}$ 硝酸溶液(4.2.6)或 $0.1~\mathrm{mol / L}$ 氢氧化钠溶液(4.2.7)调节 $\mathsf{pH}$ 至7.5，搅拌 $10\mathrm{min}$ 。最终的人造自来水各离子浓度分别为（可允许误差为 $\pm 20\%$ ）： $\mathrm{Ca^{2 + }}$ ， $16.4~\mathrm{mg / L}$ ； $\mathrm{Mg}^{2 + }$ ， $3.3~\mathrm{mg / L}$ ； $\mathrm{HCO_3^-}$ ， $44.0~\mathrm{mg / L}$ ； $\mathrm{Cl^-}$ ， $28.4~\mathrm{mg / L}$ ； $\mathrm{SO_4^{2 - }}$ ， $13.0~\mathrm{mg / L}$ ； $\mathrm{Na^{+}}$ ， $16.0~\mathrm{mg / L}$ 。储存于密闭容器中，保存期不超过7d。  
4.2.12 $0.1\mathrm{mol} / \mathrm{L}$ 盐酸溶液：量取 $9\mathrm{mL}$ 盐酸(4.1.17)加入水中，并定容至 $1000~\mathrm{mL}$   
4.2.13 人工唾液：将 $4.2\mathrm{g}$ 碳酸氢钠(4.1.10)、 $0.5\mathrm{g}$ 氯化钠(4.1.14)、 $0.2\mathrm{g}$ 碳酸钾(4.1.15)和 $30\mathrm{mg}$ 亚硝酸钠(4.1.16)溶于水中并稀释至 $900~\mathrm{mL}$ 。调节 $\mathrm{pH}$ 至9.0，必要时滴加 $0.1\mathrm{mol / L}$ 盐酸溶液(4.2.12)或 $0.1\mathrm{mol / L}$ 氢氧化钠溶液(4.2.7)。转移至 $1000~\mathrm{mL}$ 的容量瓶中，加水定容至刻度。

# 5 设备与器具

# 5.1 天平

感量为 $1\mathrm{mg}$ 。

# 5.2 试样支架

试样支架应能够支撑试样，保持试样之间分开，且保证试样与模拟物完全接触，其材质不影响迁移量测定结果。支架的选择参见附录B中图B.1、图B.2，也可使用其他符合要求的支架。

# 5.3 玻璃棒和玻璃珠

用于对食品模拟物的液位进行细微调整，以使试样表面完全浸入模拟物中，也可采用其他合适方法。

# 5.4 迁移测试池

迁移测试池应无渗漏，其材质不影响迁移量测试结果。挥发性物质的测定应使用气密性的迁移测试池和顶部预留空间较小的迁移测试池。迁移测试池的种类参见附录B中图B.3～图B.6，也可使用其他符合要求的迁移测试池。

# 5.5 恒温设备

恒温设备(恒温箱、培养箱、水浴锅、冰箱等)应保证迁移试验达到规定的温度，并可控制食品模拟物温度，温度的误差应符合附录C中表C.1的规定。

# 6 采样与制样方法

6.1 所采样品应具有代表性。样品应完整、无变形、规格一致。采样数量应能满足检验项目对试样量的需要，供检测与复测之用。  
6.2 样品的采集和存储应避免样品受污染和变质。当试样含有挥发性物质时，应采用低温保存或密闭保存等方式。  
6.3 迁移试验预处理应尽可能在样品原状态下进行。如因技术原因无法对样品进行直接测试，可将样品进行切割或按照实际加工条件制得符合测试要求的试样。切割时，应避免对试样测试表面造成机械损伤，应尽可能将切割操作过程产生的试样温升降至最低。  
6.4 对于组合材料及制品，应尽可能按接触食品的各材质材料的要求分别采样。  
6.5 对于形状不规则、容积较大或难以测量计算表面积的制品，可采用其原材料（如板材）或取同批制品中有代表性制品裁剪一定面积板块作为试样。  
6.6 对于树脂或粒料、涂料、油墨和粘合剂等与实际成型品有明显差异的食品接触材料，应当按照实际加工条件制成成型品或片材进行迁移试验预处理。

# 7 试样接触面积

# 7.1 一般要求

应采用合适的方法准确测定试样中与食品模拟物接触的面积。不同形态试样面积的测定参照 $7.2\sim 7.6$ 进行，也可采用其他准确测定面积的方法。

# 7.2 空心制品面积

空心制品的面积为接触食品模拟物的面积总和，即接触食品模拟物的空心制品的内底部和内侧面面积之和。有规格的空心制品按其规格计算；无规格的空心制品，食品模拟物液面与空心制品上边缘（溢出面）的距离不超过 $1\mathrm{cm}$ 。需加热煮沸的空心制品加入食品模拟物的量应能保证加热煮沸时液体

不会溢出，接触容积不得小于容积的 $4 / 5$ 。边缘有花彩者应浸过花面。

# 7.3 扁平制品面积

将扁平制品(一体的圆形口)反扣于纸上，沿制品边缘画下轮廓，记下此参考面积(S)。对于圆形的扁平制品可以量取其直径(D)按式(1)计算其参考面积。对于盛放食品模拟物时液面至上边缘的距离小于 $1\mathrm{cm}$ 的扁平制品，将制品反扣于纸上，沿制品边缘画下轮廓，轮廓面积即为制品单面面积。

$$
S = \left(\frac {D}{2} - l\right) ^ {2} \pi \tag {1}
$$

式中：

$S$ ——面积，单位为平方厘米 $(\mathrm{cm}^2)$ ；

$D$ ——直径，单位为厘米（cm）；

$l$ ——食品模拟物至制品边缘距离，单位为厘米(cm)；

$\pi$ ——圆周率, 3.14。

# 7.4 全浸没法中试样面积

全浸没试验时，试样厚度小于或等于 $0.5\mathrm{mm}$ 时，计算面积取试样的单面面积；试样厚度大于 $0.5\mathrm{mm}$ 并且小于或等于 $2\mathrm{mm}$ 时，计算面积取试样正反两面面积之和，即单面面积乘以2；试样厚度大于 $2\mathrm{mm}$ 时，计算面积取试样正反两面面积及其侧面积之和。

# 7.5 迁移测试池法中试样面积

试样面积以试样实际接触食品模拟物或其他化学溶剂的面积计算。

# 7.6 不同形状的制品面积测定方法举例

$7.2\sim 7.5$ 未包含的部分特殊形状的制品面积测定方法实例参见附录D。

# 8 试样接触面积与食品模拟物体积比 $(S / V)$

8.1 采用不同的试验方法，选择合适的 $S / V$ 对试样进行迁移试验预处理。  
8.2 因技术原因无法采用实际的 $S / V$ 或常规 $S / V(6 \, \mathrm{dm}^2$ 接触面积对应 $1 \, \mathrm{L}$ 或 $1 \, \mathrm{kg}$ 食品模拟物)时，可调整 $S / V$ 使模拟物中待测迁移物达到合适的浓度以满足方法检测要求。  
8.3 迁移试验预处理中试样 $S / V$ 应确保在整个试验过程中，食品模拟物中待测迁移物的浓度始终处于不饱和状态。

# 9 试样的清洗和特殊处理

9.1 试样应洁净，无污染。  
9.2 试样应按实际使用情形进行清洁。使用前无需清洗的试样(如一次性餐具)可用不脱绒毛布或软刷清除试样表面的异物。  
9.3 使用前有清洗或特殊处理要求的试样，按照标签或说明书上的要求进行清洗或处理后，用蒸馏水或去离子水冲2次～3次，自然晾干，必要时可用洁净的滤纸将试样表面水分吸干净，但纸纤维不得存留试样表面。  
9.4 清洗或处理过的试样应防止污染，且不得用手直接接触试样表面，应用镊子夹持或戴棉质手套传递试样。

# 10 试验方法

# 10.1 一般要求

10.1.1 迁移试验预处理过程中，如食品模拟物受热蒸发导致体积减少，应加入食品模拟物定容至原体积。  
10.1.2 测定挥发性物质时，应采用适宜的密封措施以防止待测物质损失。  
10.1.3 迁移试验时间应从食品模拟物达到选定的迁移试验温度后开始计时，迁移试验时间的误差应符合附录C中表C.2的规定。  
10.1.4 迁移试验预处理结束后，应将浸泡液立即转移至干净的器皿中以备后续迁移量测定使用。  
10.1.5 进行迁移试验预处理时，应同时做空白试验。

# 10.2 灌装法

# 10.2.1 一般方法

将已达到试验温度的食品模拟物加入空心制品中。如果空心制品有指定的标准容量，可采用添加玻璃棒或玻璃珠等方法对食品模拟物的液位做细微调整。记录加入的食品模拟物体积，然后将试样置于已达到试验温度的恒温设备中，按规定的试验条件(温度、时间)进行迁移试验。塑料薄膜袋、复合包装袋等试样应取其预期接触食品的接触面作为测试面，将袋置于适当大小的烧杯中，在袋中加入适量已达到试验温度的食品模拟物，接触已计算面积的区域，并按该试样规定的试验条件进行迁移试验预处理。

# 10.2.2 制袋法

塑料膜(袋)、复合包装膜(袋)等也可采用制袋法，封合好后切开袋子的一角，其孔径便于注入食品模拟物，将试样袋放入试样支架(如图B.2所示的支架或类似装置)中。将已达到试验温度的食品模拟物注入试样袋中，开口角热封或用夹子固定。

# 10.3 全浸没法

在试验用容器中注入已达到试验温度的食品模拟物，将试样完全浸没在食品模拟物中，记录加入的食品模拟物体积，按规定的试验条件(温度、时间)进行迁移试验。为确保试样完全分开，可在每两片试样中间插入玻璃棒。可用添加玻璃棒和玻璃珠等方法压住易漂浮的试样（如薄膜等），使其完全浸入食品模拟物中。如试样无法完全浸入食品模拟物中，可采用添加玻璃棒或玻璃珠等方法对食品模拟物的液位做细微调整使试样表面完全浸入。薄膜、板材和样片也可使用支架来固定(见图B.1、图B.2)。

# 10.4 回流法

将试样置于全玻璃蒸馏器的烧瓶中，加入食品模拟物 $200~\mathrm{mL}$ ，确保试样完全浸入。保持温和回流至规定时间。

# 10.5 迁移测试池法

用量筒量取食品模拟物装入烧瓶中。将烧瓶及迁移测试池放入恒温设备中，使之达到试验温度。另取面积大于迁移测试池密封区域的试样，装入从恒温设备中取出的迁移测试池中，重新装配迁移测试池，拧紧螺丝。将装有食品模拟物的烧瓶从恒温设备中取出，通过加注孔将食品模拟物从烧瓶转移至迁移测试池中，记录加入的食品模拟物体积。将迁移测试池放回已达到试验温度的恒温设备中。试验结

束后，将迁移测试池从恒温设备取出，尽快恢复至室温，当食品模拟物为精制橄榄油或玉米油时，冷却后温度不得低于 $10^{\circ}\mathrm{C}$ 。

# 11 迁移量的测定要求

# 11.1 特定迁移量的测定要求

取10.2、10.3、10.4、10.5获得的浸泡液适量做分析。对于挥发性物质，可以用注射器通过铝箔盖抽取，如果使用广口玻璃容器，则通过封口膜抽取。采用迁移测试池法的试样应将注射器插入注入口隔膜，从每个迁移测试池中取出浸泡液，按照特定迁移量的测定方法进行分析。

# 11.2 总迁移量的测定要求

取10.2、10.3、10.4、10.5获得的浸泡液，按照总迁移量的测定方法进行分析。

# 12 结果表述要求

# 12.1 一般要求

12.1.1 结果计算和表述应反映食品接触材料及制品在可预见使用情形下实际的接触面积与所接触食品体积(质量)比 $(S / V)$ 。当实际 $S / V$ 已知时，应按照可预见使用情形下的最大 $S / V$ （如最小包装情况）对迁移试验所得数值进行计算和表述；当实际 $S / V$ 未知时，应按照常规的 $6\mathrm{dm}^2$ 表面积对应 $1\mathrm{kg}$ 或1L模拟物对迁移试验所得数值进行计算和表述。婴幼儿专用食品接触材料及制品，应按实际或可预见情形下的容器的实际容量进行计算和表述，以 $\mathrm{mg / kg}$ 表示。

12.1.2 结果表述应至少包括迁移试验条件(温度、时间、食品模拟物)以及结果表述所用的 $S / V$ 等相关信息。

# 12.2 总迁移量和特定迁移量

12.2.1 总迁移量结果表示为每千克食品模拟物中非挥发性迁移物的毫克数 $(\mathrm{mg / kg})$ ，或每平方分米接触面积迁移出的非挥发性迁移物的毫克数 $(\mathrm{mg / dm}^2)$ 。对婴幼儿专用食品接触材料及制品，以 $\mathrm{mg / kg}$ 表示。  
12.2.2 特定迁移量结果表示为每千克食品或食品模拟物中迁移物质的毫克数 $(\mathrm{mg / kg})$ ，或食品接触材料及制品与食品或食品模拟物接触的每平方分米面积中迁移物质的毫克数 $(\mathrm{mg / dm^2})$ 。  
12.2.3 如果按照实际 $S / V$ 进行试验，则以试验中的接触面积和模拟物体积计算结果；如果未按实际 $S / V$ 进行试验，则试验结果应按实际 $S / V$ 进行换算；如果实际 $S / V$ 未知且未按 $6\mathrm{dm}^2$ 接触面积对应 $1\mathrm{kg}$ 或 $1\mathrm{L}$ 食品模拟物的比例进行试验时，试验结果应按照 $6\mathrm{dm}^2$ 对应 $1\mathrm{kg}$ 或 $1\mathrm{L}$ 食品模拟物的比例进行换算。

# 12.3 盖子、垫圈、连接件等密封制品

如果制品的预期用途已知，按预期密封的容器的实际容量计算，以 $\mathrm{mg / L}$ 或 $\mathrm{mg / kg}$ 表示，或按预期密封制品和密封容器总的接触面积计算，以 $\mathrm{mg / dm^2}$ 表示。如果制品的预期用途未知，以 $\mathrm{mg / }$ 件（面积)表示。

# 附录A

# 油脂类食品模拟物要求

表 A. 1 油脂类食品模拟物要求  

<table><tr><td>脂肪酸碳链名称</td><td>6~12</td><td>14</td><td>16</td><td>18:0</td><td>18:1</td><td>18:2</td><td>18:3</td></tr><tr><td>脂肪酸(以甲酯计)
(气相色谱面积归一化法)/%</td><td>&lt;1</td><td>&lt;1</td><td>1.5~20</td><td>&lt;7</td><td>15~85</td><td>5~70</td><td>&lt;1.5</td></tr></table>

# 附录B

# 支架和迁移测试池

单位为毫米

![](images/a42073dd1fe36b66f0f65009c0bdab02c650a23a91517405e8cd34359d68f40f.jpg)  
图B.1 十字形支架

单位为毫米

![](images/b961fae6290dc3c6a211c57f3a4a1bbe397399c3931619a2092e905f314e441a.jpg)  
图B.2 大支架

单位为毫米

![](images/887b8ae82d075ddd975e9e6111210c74263179e5b1a7e10eb1b289af4e5f3315.jpg)  
图B.3 迁移测试池A

说明：

1 ——夹紧螺钉；  
2 夹板；  
3 加注孔塞子；  
4——隔膜；  
5 ——项板；  
6 夹紧柱（一对）；  
7 密封垫片；  
8 ——O形密封圈；  
9——迁移测试池密封圈；  
10—O形圈（一对）；  
11——基板；  
12—排液孔；  
13——热电偶附件。

单位为毫米

![](images/1c950b4ce987722012850d809459c34522c499deb7b8e0564217f5970b924d93.jpg)  
图B.4 迁移测试池B

说明：

1——夹紧螺钉；  
2——夹紧柱；  
3——加注孔塞子；  
4——盖子；  
5——食品模拟物；  
6——橡胶垫；  
7——基板；  
8——密封。

单位为毫米

![](images/1f90d734865420edaefb8c2945f7db0572eccd0f929e05ab482e83beda0af31f.jpg)  
图B.5 迁移测试池C

说明：

1——密封圈；  
2——盖子（不锈钢）；  
3——池体（铅）；  
4——模拟物；  
5——试验样品；  
6—塞子（聚四氟乙烯）；  
7——环（不锈钢）。

单位为毫米

![](images/0a0269852658aa869a00b0132a99c84e61e97456496b70123726bd1b41dba7f5.jpg)

![](images/1654d86b2a296e5f62aa3aa72ebd2c9f22a14815c513ce15ea300df7dd45c885.jpg)  
图B.6 迁移测试池D

# 附录C

# 迁移试验温度和时间的误差

表 C. 1 迁移试验温度和误差  

<table><tr><td>迁移试验温度和误差</td></tr><tr><td>5℃±1℃</td></tr><tr><td>20℃±1℃</td></tr><tr><td>40℃±1℃</td></tr><tr><td>50℃±2℃</td></tr><tr><td>60℃±2℃</td></tr><tr><td>70℃±2℃</td></tr><tr><td>100℃±3℃</td></tr><tr><td>121℃±3℃</td></tr><tr><td>130℃±5℃</td></tr><tr><td>150℃±5℃</td></tr><tr><td>175℃±5℃</td></tr></table>

表 C.2 迁移试验时间和误差  

<table><tr><td>迁移试验时间和误差</td></tr><tr><td>30 min+1 min</td></tr><tr><td>60 min+1 min</td></tr><tr><td>90 min+3 min</td></tr><tr><td>120 min+5 min</td></tr><tr><td>180 min+7 min</td></tr><tr><td>210 min+8 min</td></tr><tr><td>240 min+9 min</td></tr><tr><td>270 min+10 min</td></tr><tr><td>300 min+12 min</td></tr><tr><td>360 min+15 min</td></tr><tr><td>24 h+0.5 h</td></tr><tr><td>48 h+0.5 h</td></tr><tr><td>240 h+5 h</td></tr></table>

# 附录D

# 特殊形状的制品面积测定方法实例

D.1 筷(尾方头圆): 全部浸入模拟物。其面积为长方形面积加圆柱形面积之和。计算公式见式(D.1)。

$$
S = A ^ {2} + 4 A h _ {1} + \pi D h _ {2} \quad \dots \tag {D.1}
$$

式中：

S ——面积，单位为平方厘米 $(\mathrm{cm}^2)$ ；

$A$ —— 筏方头边长，单位为厘米（cm）；

$h_1$ —— 筏方形部分长度，单位为厘米（cm）；

$D$ —— 筷圆头直径，单位为厘米（cm）；

$h_2$ —— 筏圆形部分长度，单位为厘米（cm）；

$\pi$ ——圆周率, 3.14。

式(D.1)中各字母意义见图D.1

![](images/719cf1880b63cf3b82fee41359e28c29fae2fcfdb6478fec5b8c9d104c13b690.jpg)  
图D.1 簧

说明：

$A$ ——筷方头边长；

$h_1$ ——筷方形部分长度；

$D$ ——筷圆头直径；

$h_2$ ——筷圆形部分长度。

D.2 奶瓶盖：全部浸入模拟物。其面积为环面积加圆周面积之和的2倍。计算公式见式(D.2)。

$$
S = 2 \left[ \pi \left(r _ {1} ^ {2} - r _ {2} ^ {2}\right) + 2 \pi r _ {1} h \right] \quad \dots \tag {D.2}
$$

式中：

S ——面积，单位为平方厘米 $(\mathrm{cm}^2)$ ；

$r_1$ —奶瓶盖半径，单位为厘米（cm）；

$r_2$ ——内孔半径，单位为厘米（cm）；

$h$ —奶瓶盖高度，单位为厘米（cm）；

$\pi$ ——圆周率, 3.14。

式(D.2)中各字母意义见图D.2。

![](images/1343dbde7a5a2c349e6b42b94f314c5291c26cb1330d095bcae08df67dbba1ea.jpg)  
图D.2 奶瓶盖

说明：

$r_1$ —奶瓶盖半径；

$r_2$ ——内孔半径；

$h$ —奶瓶盖高度。

D.3 碗边缘：边缘有花饰者倒扣于模拟物，浸入 $2\mathrm{cm}$ 深。其面积为被浸泡的圆台侧面积的2倍。计算公式见式(D.3)。

$$
S = \left[ \pi l \left(r _ {1} + r _ {2}\right) \right] \times 2 = 4 \pi \left(r _ {1} + r _ {2}\right) \tag {D.3}
$$

式中：

S ——面积，单位为平方厘米 $(\mathrm{cm}^2)$ ；

$l$ ——碗浸入模拟物的深度，单位为厘米（cm）；

$r_1$ ——碗口半径，单位为厘米（cm）；

$r_2$ ——碗浸入模拟物上层的半径，单位为厘米（cm）；

$\pi$ ——圆周率, 3.14。

式(D.3)中各字母意义见图D.3。

![](images/9abb72f0cdbff15991387a360eb922a54f46f685a97f5fbe087b5fa86605f76f.jpg)  
图D.3 碗边缘

说明：

$l$ ——碗浸入模拟物的深度；

$r_1$ ——碗口半径；

$r_2$ ——碗浸入模拟物上层的半径。

D.4 圆柱形杯口边缘：边缘有花饰者倒扣于模拟物，浸入 $2\mathrm{cm}$ 深。其面积为浸泡的圆柱体面积的2倍。计算公式见式(D.4)。

$$
S = 2 \pi r \times l \times 2 = 4 \pi r l \quad \dots \tag {D.4}
$$

式中：

S——面积，单位为平方厘米 $(\mathrm{cm}^2)$ ；

$r$ ——杯口半径，单位为厘米（cm）；

$l$ —— 杯子高度，单位为厘米（cm）；

$\pi$ ——圆周率, 3.14。

式(D.4)中各字母意义见图D.4。

![](images/0760ff606b3af67e0b48201e6724dd1151cb8c9da7dc28821df74329ba620271.jpg)  
图D.4 圆柱形杯口边缘

说明：

$R$ ——杯口半径；

$l$ ——杯子高度。

D.5 汤勺：其面积为球冠面积。计算公式见式(D.5)。

$$
S = \pi \left(r ^ {2} + h ^ {2}\right) \quad \dots \tag {D.5}
$$

式中：

S——面积，单位为平方厘米 $(\mathrm{cm}^2)$ ；

$r$ ——汤勺半径，单位为厘米(cm)；

$h$ ——汤勺深度，单位为厘米（cm）；

$\pi$ ——圆周率，3.14。

全部浸入模拟物时乘以2。

式(D.5)中各字母意义见图D.5。

![](images/ea72e835246225f617df802198f6e8013b199529c6a2156cffecf9668fdd4b40.jpg)  
图D.5 汤勺

说明：

$r$ ——汤勺半径；

$h$ ——汤勺深度。

D.6塑料饮料吸管：全部浸入模拟物。其面积为圆柱体侧面积的2倍。计算公式见式(D.6)。

$$
S = \pi D h \times 2 \quad \dots \tag {D.6}
$$

式中：

$S$ ——面积，单位为平方厘米 $(\mathrm{cm}^2)$ ；

$D$ ——直径，单位为厘米（cm）；

$h$ ——吸管长度，单位为厘米(cm)；

$\pi$ ——圆周率, 3.14。

式(D.6)中各字母意义见图D.6。

![](images/37492a5c8fb6ed9740298da37cd42142b3f8d8a438d9a24f4ffe4a2c6f8d1eb1.jpg)  
图D.6 塑料饮料吸管

说明：

$h$ ——吸管长度；

$D$ ——吸管直径。

File: _all_md/GB 9685-2016 食品安全国家标准  食品接触材料及制品用添加剂使用标准.md (part 1 of 17)
# 食品安全国家标准

# 食品接触材料及制品用添加剂使用标准

2016-10-19 发布

2017-10-19 实施

# 前言

本标准代替GB9685—2008《食品容器、包装材料用添加剂使用卫生标准》。

本标准与GB9685—2008相比，主要变化如下：

——标准名称修改为“食品安全国家标准 食品接触材料及制品用添加剂使用标准”；  
——修订了标准范围的表述；  
——修订了部分术语和定义；增加了“特定迁移总量限量”等术语和定义；  
——修订了使用原则；  
——食品接触材料及制品用添加剂的使用规定中增加了对标准各部分附录的使用说明，删除特定迁移量和检验方法判定的内容；  
——调整了附录A的结构，将添加剂名单及其使用要求按照使用范围类别分别列于附录A的表A.1～表A.7中，列表中增加了FCA号、特定迁移总量限量和特定迁移总量限量分组编号三栏；  
——修订了附录A食品接触材料及制品允许使用的添加剂及使用要求，增加了表A.1～表A.7的规定内容；  
附录A中列出的添加剂的品种由958种扩充到1294种；  
——增加了原卫生部2012年第5号、2012年第11号、卫生和计划生育委员会2013年第1号、2013年第14号和2014年第14号公告的食品接触材料及制品用添加剂规定；  
——删除了邻苯二甲酸二甲酯等4种邻苯二甲酸酯类物质，并调整了其他邻苯二甲酸酯类物质的使用范围和限制接触的食品类型；  
——删除了2种水合物和使用范围为玻璃、金属、陶瓷和搪瓷的食品接触材料及制品用添加剂；  
——删除了同时列在 GB 2760—2014 表 A.2 中的物质；  
——删除了全氟烷基丙烯酸酯共聚物等3种纸中用全氟化合物；  
——修订了1,6-己二胺、苯酚等食品接触材料及制品用添加剂的使用范围和限量等规定；  
——修订了附录A注中的着色剂纯度要求；  
——增加了附录B特定迁移总量限量要求；  
——增加了附录C金属元素特别限制规定；  
将附录A的注修订为附录D树脂缩写含义，附录D增加了原卫生部2011年第23号公告批准的树脂通用类别；  
——增加了附录E按照CAS号排序和按照中文名称排序的检索目录。

# 食品安全国家标准

# 食品接触材料及制品用添加剂使用标准

# 1 范围

本标准规定了食品接触材料及制品用添加剂的使用原则、允许使用的添加剂品种、使用范围、最大使用量、特定迁移限量或最大残留量、特定迁移总量限量及其他限制性要求。

本标准也包括了食品接触材料及制品加工过程中所使用的部分基础聚合物的单体或聚合反应的其他起始物。

# 2 术语和定义

# 2.1 食品接触材料及制品用添加剂

在食品接触材料及制品生产过程中，为满足预期用途，所添加的有助于改善其品质、特性，或辅助改善品质、特性的物质；也包括在食品接触材料及制品生产过程中，所添加的为保证生产过程顺利进行，而不是为了改善终产品品质、特性的加工助剂，以下简称添加剂。

# 2.2 最大使用量

在生产食品接触材料及制品时所加入的某种或某类添加剂的最大允许量，以质量分数 $(\%)$ 表示。

# 2.3 最大残留量(QM)

食品接触材料及制品中残留的某种或某类添加剂的最大允许量，以每千克食品接触材料及制品中残留物质的毫克数 $(\mathrm{mg / kg})$ ，或食品接触材料及制品与食品接触的每平方分米面积中残留物质的毫克数 $(\mathrm{mg / dm}^2)$ 表示。

# 2.4 特定迁移限量(SML)

从食品接触材料及制品迁移到与其接触的食品或食品模拟物中的某种或某类添加剂的最大允许量，以每千克食品或食品模拟物中迁移物质的毫克数 $(\mathrm{mg / kg})$ ，或食品接触材料及制品与食品或食品模拟物接触的每平方分米面积中迁移物质的毫克数 $(\mathrm{mg / dm^2})$ 表示。

# 2.5 特定迁移总量限量[SML(T)]

从食品接触材料及制品中迁移到与其接触的食品或食品模拟物中的两种或两种以上添加剂的最大允许总量，以每千克食品或食品模拟物中指定的某种或某类迁移物质(或基团)的毫克数 $(\mathrm{mg / kg})$ ，或食品接触材料及制品与食品或食品模拟物接触的每平方分米面积中指定的某种或某类迁移物质(或基团)的毫克数 $(\mathrm{mg / dm^2})$ 表示。

# 2.6 CAS号(chemicalabstractservice)

化学文摘登记号。

# 2.7 不得检出(ND)

所分析的目标物质在采用具有规定检出限(detection limit, DL)的分析方法检测时不应被检出。

# 2.8 FCA号

食品接触材料及制品用添加剂的中国编码。

# 3 食品接触材料及制品用添加剂的使用原则

3.1 食品接触材料及制品在推荐的使用条件下与食品接触时，迁移到食品中的添加剂及其杂质水平不应危害人体健康。  
3.2 食品接触材料及制品在推荐的使用条件下与食品接触时，迁移到食品中的添加剂不应造成食品成分、结构或色香味等性质的改变（有特殊规定的除外）。  
3.3 使用的添加剂在达到预期的效果下应尽可能降低在食品接触材料及制品中的用量。  
3.4 使用的添加剂应符合相应的质量规格要求。  
3.5 列于 GB 2760 的物质, 允许用作食品接触材料及制品用添加剂时, 不得对所接触的食品本身产生技术功能。

# 4 食品接触材料及制品用添加剂的使用规定

4.1 食品接触材料及制品用添加剂的使用应同时符合附录A、附录B和附录C的规定。  
4.2 食品接触材料及制品允许使用的添加剂及使用要求见附录A。  
4.3 特定迁移总量限量要求参见附录B。  
4.4 金属元素特别限制规定见附录C。  
4.5 塑料材料缩写含义参见附录D，附录D用于描述各种塑料类材料的缩写含义，仅适用于本标准。  
4.6 按照CAS号和音序排序的检索目录见附录E。

# 附录A

# 食品接触材料及制品允许使用的添加剂及使用要求

A.1 本附录以列表的形式规定了各类食品接触材料及制品中允许使用的添加剂。各表中添加剂按中文名称的字符、数字、英文字母及汉语拼音首字母的音序顺序排序，应同时符合表中各栏的所有规定。  
A.2 “最大使用量”一栏规定了添加剂可以应用的最大使用量。表 A.1 食品接触用塑料材料及制品中允许使用的添加剂及使用要求列表的“最大使用量”一栏还列出了添加剂可以应用的具体塑料树脂类别，以树脂缩写表示。树脂缩写含义见附录 D，具体树脂类别包括 GB 4806.6 涵盖的树脂种类和其他已批准的树脂种类。  
A.3 “SML/QM”一栏规定了添加剂的特定迁移限量或最大残留量。“SML(T)”一栏列出了应符合特定迁移总量限量规定的物质以及相应限量。“SML(T)分组编号”一栏列出了表B.1中的SML（T)分组编号。相应添加剂迁移量之和应符合附录B中SML(T)分组编号所对应的特定迁移总量限量的规定。“最大使用量”、“SML”、“QM”和“SML(T)”无限量的情况表示无特别限制。“SML”和“SML(T)”均无限量的情况，添加剂的迁移量不得超过 $60~\mathrm{mg / kg}$ 。  
A.4 本附录中列出的添加剂如含有表 C.1 列出的金属元素, 其使用应符合表 C.1 对金属元素特定迁移限量的特别限制规定。  
A.5 某些添加剂因异构体的存在或其中成分比例不同等原因可能有一个以上的 CAS 号。有多种中文名称的同一添加剂, 以 CAS 号为准, 没有 CAS 号的添加剂以中文名称为准。  
A.6 表 A.1 规定了食品接触用塑料材料及制品中允许使用的添加剂的 FCA 号、中文名称、CAS 号、使用范围和最大使用量、SML/QM、SML(T)、SML(T)分组编号与相关限制性要求。  
A.7 表 A.2 规定了食品接触用涂料和涂层中允许使用的添加剂的 FCA 号、中文名称、CAS 号、最大使用量、SML/QM、SML(T)、SML(T)分组编号与相关限制性要求。  
A.8 表 A.3 规定了食品接触用橡胶材料及制品中允许使用的添加剂的 FCA 号、中文名称、CAS 号、最大使用量、SML/QM、SML(T)、SML(T)分组编号与相关限制性要求。  
A.9 表 A.4 规定了食品接触材料及制品用油墨中允许使用的添加剂的 FCA 号、中文名称、CAS 号、最大使用量、SML/QM、SML(T)、SML(T)分组编号与相关限制性要求。  
A.10 表 A.5 规定了食品接触材料及制品用粘合剂中允许使用的添加剂的 FCA 号、中文名称、CAS 号、最大使用量、SML/QM、SML(T)、SML(T)分组编号与相关限制性要求。  
A.11 表 A.6 规定了食品接触用纸和纸板材料及制品中允许使用的添加剂的 FCA 号、中文名称、CAS号、最大使用量、SML/QM、SML(T)、SML(T)分组编号与相关限制性要求。  
A.12 表 A.7 规定了其他食品接触材料及制品(硅橡胶等)中允许使用的添加剂的使用范围、FCA 号、中文名称、CAS 号、最大使用量、SML/QM、SML(T)、SML(T)分组编号与相关限制性要求。  
A.13 除本附录列出的添加剂外，符合以下规定的物质也允许用作食品接触材料及制品用添加剂：  
a）在不发生化学反应的情况下，表A.1～表A.7中列出的物质的混合物，混合物的使用符合其中所有添加剂的相关规定；  
b）在不对食品本身产生技术功能的情况下，在GB2760的表A.2中列出的物质，其使用符合本标准的相关要求；  
c) 本附录中列出的酸、醇或酚类物质, 其钠盐、钾盐和钙盐 (包括酸式盐和复盐) 也可使用, 且符合相应酸、醇或酚类添加剂的限制性要求; 本标准已列出的钠盐、钾盐和钙盐 (包括酸式盐和复盐), 其使用应按本标准规定执行;

d）本附录中列出的物质的含结晶水物质，其使用符合相应物质的限制性要求；  
e）我国允许用于食品接触材料及制品的分子量大于 $1000\mathrm{Da}$ 的聚合物（微生物发酵生成的大分子物质除外），其使用符合相应聚合物的限制性规定。

表 A. 1 食品接触用塑料材料及制品中允许使用的添加剂及使用要求  

<table><tr><td>FCA号</td><td>中文名称</td><td>CAS号</td><td>使用范围和最大使用量/%</td><td>SML/QM/(mg/kg)</td><td>SML(T)/(mg/kg)</td><td>SML(T)分组编号</td><td>其他要求</td></tr><tr><td>FCA0001</td><td>(1,1-二甲基乙基)-4-甲氧基苯酚;叔丁基羟基茴香醚(BHA)</td><td>25013-16-5</td><td>PE, PP, PS,AS, ABS, PA,PET,PC,PVC,PVDC,UP:0.1</td><td>30(SML)</td><td></td><td></td><td></td></tr><tr><td>FCA0003</td><td>(1,1-联苯基)-4,4'-二醇与1,1'-磺酰双(4-氯苯)的聚合物</td><td>25608-64-4</td><td>PEI:按生产需要适量使用</td><td>6[(1,1-联苯基)-4,4'-二醇:SML];0.05(4,4'-二氯二苯砜:SML)</td><td></td><td></td><td></td></tr><tr><td>FCA0004</td><td>(1R,2R,3S,4S)-rel-二环[2.2.1]庚-2,3-二羧酸二钠盐</td><td>351870-33-2</td><td>PP,PE:0.25</td><td>5(SML)</td><td></td><td></td><td></td></tr><tr><td>FCA0005</td><td>(1R,2S)-rel-1,2-环己烷二甲酸钙盐(1:1)</td><td>491589-22-1</td><td>聚烯烃:0.25</td><td>5(SML)</td><td></td><td></td><td></td></tr><tr><td>FCA0007</td><td>(2-羟基-4-甲氧基苯基)(2-羟苯基)甲酮</td><td>131-53-3</td><td>PP, PE, PET:0.3</td><td></td><td>6</td><td>8</td><td></td></tr><tr><td>FCA0008</td><td>(2-羟基-4-甲氧基苯基)苯基甲酮</td><td>131-57-7</td><td>PE, ABS,PET:0.3</td><td></td><td>6</td><td>8</td><td></td></tr><tr><td>FCA0009</td><td>(3,5-二叔丁基-4-羟基苯基)丙酸草酰(二亚氨基-2,1-亚乙基酯)</td><td>70331-94-1</td><td>PP,PE,PS:0.5</td><td></td><td></td><td></td><td></td></tr><tr><td>FCA0010</td><td>(35%~45%w/w)1,6-二氨基-2,2,4-三甲基已烷和(55%~65%w/w)1,6-二氨基-2,4,4-三甲基己烷的混合物</td><td>25513-64-8</td><td>PA:按生产需要适量使用</td><td>0.05(2,2,4-三甲基-1,6-己二胺与2,4,4-三甲基-1,6-己二胺:SML)</td><td></td><td></td><td></td></tr><tr><td>FCA0012</td><td>\( (C_{16} \sim C_{18}, C_{18}-不饱和酸)甘油酯 \)</td><td>67701-30-8</td><td>ABS, AS, PA,PC, PE, PET,PP, PS, PVC,PVDC, UP: 按生产需要适量使用</td><td></td><td></td><td></td><td></td></tr><tr><td>FCA0013</td><td>(E,E)-2,4-己二烯酸</td><td>110-44-1</td><td>PE, PP, PS, ABS, AS, PA,PET,PC,PVC:按生产需要适量使用</td><td></td><td></td><td></td><td></td></tr><tr><td>FCA0014</td><td>(Z)-2-丁烯二酸与2-丙烯酸的聚合物</td><td>29132-58-9</td><td>按生产需要适量使用</td><td></td><td>30(以马来酸计);6(以丙烯酸计)</td><td>3;22</td><td></td></tr><tr><td>FCA0015</td><td>(Z)-9-十八烯酸-2-硫乙基酯与二氯二甲基锡,硫化钠和三氯甲基锡的反应产物</td><td>68442-12-6</td><td>PP, PE, PS,PVC, PA, PC, ABS, AS, PET,UP:按生产需要适量使用</td><td></td><td>0.18</td><td>9</td><td></td></tr><tr><td>FCA0016</td><td>(Z)-9-十八烯酸钠盐;油酸钠</td><td>143-19-1</td><td>PE,PP:20 mg/m2</td><td>2(SML)</td><td></td><td></td><td></td></tr><tr><td>FCA0017</td><td>(Z)-9-十八烯酸酰胺;油酸酰胺</td><td>301-02-0</td><td>PE, PP, PS, ABS, AS, PA,PET,PC,PVC:按生产需要适量使用</td><td></td><td></td><td></td><td></td></tr><tr><td>FCA0018</td><td>(Z)-9-十八烯酸锌</td><td>557-07-3</td><td>PVC:3</td><td></td><td></td><td></td><td>锌元素 SML 应符合附录C规定</td></tr><tr><td>FCA0020</td><td>(Z)-N-9-十八烯基-十六烷酰胺</td><td>16260-09-6</td><td>PP: 0.7; PE,PS, ABS:按生产需要适量使用</td><td>5(SML)</td><td></td><td></td><td></td></tr><tr><td>FCA0021</td><td>(Z)-单-9-十八烯酸脱水山梨醇酯;山梨醇酐单硬脂酸酯(斯潘80);脱水山梨醇单十八酸酯</td><td>1338-43-8</td><td>PE, PP, PS,AS, ABS, PA,PET,PC,PVC,PVDC:按生产需要适量使用</td><td></td><td></td><td></td><td></td></tr><tr><td>FCA0022</td><td>(Z,Z)-N,N'-1,2-乙二亚基双-9-十八烯酰胺</td><td>110-31-6</td><td>PE:0.5;PP,AS,ABS:2;PS:0.4;PA,PET,PC:0.2</td><td></td><td></td><td></td><td></td></tr><tr><td>FCA0023</td><td>(Z,Z)-α-(1-氧代-9-烯十八烷基)-ω-[ (1-氧代-9-烯十八烷基)氧代]聚氧乙烯</td><td>9005-07-6</td><td>PET:0.9</td><td>30(SML)</td><td></td><td></td><td>所生产出的材料和制品使用温度不高于100℃</td></tr><tr><td>FCA0025</td><td>[29H,31H-酞菁根合(2)-N29,N30,N31,N32]氯化铜</td><td>68987-63-3</td><td>PE, PP, PS,PVC:0.1</td><td></td><td></td><td></td><td>应符合着色剂纯度要求,见注;铜元素SML应符合附录C规定</td></tr><tr><td>FCA0026</td><td>1-(3-氯-2-丙烯基)-3,5,7-三氮杂-1-氮-三环[3.3.1.(3,7)]癸烷氯化物</td><td>4080-31-3;51229-78-8</td><td>PP, PE, PS,PVC, PA, PC,ABS,AS,PET,UP:按生产需要适量使用</td><td>0.3(SML)</td><td></td><td></td><td></td></tr><tr><td>FCA0028</td><td>1,1,2,3,3,3-六氟-1-丙烯</td><td>116-15-4</td><td>PE,PP,PA:0.2</td><td>ND(SML, DL=0.01 mg/kg)</td><td></td><td></td><td></td></tr><tr><td>FCA0029</td><td>1,1,2,3,3,3-六氟-1-丙烯与1,1-二氟乙烯的聚合物</td><td>9011-17-0</td><td>PE,PP:0.1</td><td>ND(1,1,2,3,3,3-六氟-1-丙烯:SML, DL=0.01 mg/kg);5(1,1-二氟乙烯:SML)</td><td></td><td></td><td>分子量不低于70000</td></tr><tr><td>FCA0030</td><td>1,1,2,3,3,3-六氟-1-丙烯与1,1-二氟乙烯和四氟乙烯的共聚物</td><td>25190-89-0</td><td>PP,PE:0.2</td><td>5(1,1-二氟乙烯:SML);0.05(四氟乙烯:SML);ND(1,1,2,3,3,3-六氟-1-丙烯:SML,DL=0.01 mg/kg)</td><td></td><td></td><td>分子量不低于100000</td></tr><tr><td>FCA0031</td><td>1,1,3-三(2-甲基-4-羟基-5-叔丁苯基)丁烷</td><td>1843-03-4</td><td>PE, PP, PS,AS, ABS, PA,PET,PC,PVC,PVDC:0.25</td><td>5(SML)</td><td></td><td></td><td>用于生产接触脂肪类、醇类食品的材料或制品时,最大使用量为0.1%</td></tr><tr><td>FCA0036</td><td>1,1'-亚甲基双[4-异氰酸根合苯]的均聚物</td><td>39310-05-9</td><td>PA,PET:按生产需要适量使用</td><td>1(以异氰酸根计,QM)</td><td>ND(DL=0.01 mg/kg)</td><td>17</td><td></td></tr><tr><td>FCA0038</td><td>1,2,3-三脱氧-4,6,5,7-双-O-[(4-丙苯基)亚甲基]-壬醇</td><td>882073-43-0</td><td>PP:0.5</td><td>5(SML)</td><td></td><td></td><td></td></tr><tr><td>FCA0042</td><td>1,2-丙二醇</td><td>57-55-6</td><td>PE, PP, PS,AS, ABS,PET,PC,PVC,PVDC:按生产需要适量使用</td><td></td><td></td><td></td><td></td></tr><tr><td>FCA0044</td><td>1,2-二氨基乙烷</td><td>107-15-3</td><td>PVC:0.5</td><td>12(SML)</td><td></td><td></td><td></td></tr><tr><td>FCA0045</td><td>1,2-环己二羧酸二(异壬基)酯</td><td>166412-78-8</td><td>PE, PP, AS,PS, ABS, PC,PA,PVDC,PET,PVC:按生产需要适量使用</td><td></td><td>60</td><td>32</td><td></td></tr><tr><td>FCA0047</td><td>1,2-乙二醇</td><td>107-21-1</td><td>PE, PP, PS,AS, ABS, PA,PET,PC,PVC,PVDC,UP:按生产需要适量使用</td><td></td><td>30</td><td>2</td><td></td></tr><tr><td>FCA0050</td><td>1,3,5-苯三酰三氯</td><td>4422-95-1</td><td>PA:按生产需要适量使用</td><td>0.05(1,3,5-苯三甲酸:SML)</td><td></td><td></td><td>无相应的迁移量检测方法时可使用0.05 mg/6 dm2(QM)作为其限量值</td></tr><tr><td>FCA0051</td><td>1,3,5-三[(4-叔丁基-3-羟基-2,6-二甲基苯基)甲基]-1,3,5-三嗪-2,4,6(1H,3H,5H)-三酮</td><td>40601-76-1</td><td>PE,PP,PS:0.1</td><td>6(SML)</td><td></td><td></td><td></td></tr><tr><td>FCA0052</td><td>1,3,5-三(3,5-二叔丁基-4-羟基苄基)-1,3,5-三嗪-2,4,6(1H, 3H,5H)-三酮</td><td>27676-62-6</td><td>PP, ABS:0.25;PE,PET:0.5</td><td>5(SML)</td><td></td><td></td><td></td></tr><tr><td>FCA0053</td><td>1,3,5-三甲基-2,4,6-三(3,5-二叔丁基-4-羟苄)苯</td><td>1709-70-2</td><td>PE, PP, PS,ABS,PA,PET,PC,PVC,PVDC:0.5</td><td></td><td></td><td></td><td></td></tr><tr><td>FCA0054</td><td>1,3,5-三嗪-2,4,6-三胺;三聚氰胺</td><td>108-78-1</td><td>PP:0.1;POM:0.2</td><td>2.5(SML)</td><td></td><td></td><td>所生产出的POM材料和制品,使用温度不高于100℃;用于生产婴幼儿专用食品接触材料及制品时,三聚氰胺SML为1mg/kg</td></tr><tr><td>FCA0057</td><td>1,3,2,4-二-O-(对氯苯亚甲基)-D-山梨糖醇;DCBS;双氯苯基亚苄基山梨醇</td><td>82203-23-4</td><td>PP:0.3</td><td></td><td></td><td></td><td>不适用于PP薄膜</td></tr><tr><td>FCA0058</td><td>1,3,2,4-双-O-[(3,4-二甲基苯基)亚甲基]-D-葡糖醇</td><td>135861-56-2</td><td>PP,PE:0.4</td><td></td><td></td><td></td><td></td></tr><tr><td>FCA0060</td><td>1,3-苯二甲酸二甲酯</td><td>1459-93-4</td><td>PP, PE, PS,PVC, PA, PC,ABS,AS,PET,UP:按生产需要适量使用</td><td>0.05(SML)</td><td></td><td></td><td></td></tr><tr><td>FCA0065</td><td>1,3-二氢-1,3-二氧代-5-异苯并呋喃羧酸;偏苯三甲酸酐</td><td>552-30-7</td><td>PET:2</td><td></td><td>5</td><td>21</td><td></td></tr><tr><td>FCA0068</td><td>1,3-二异氰酸基甲苯</td><td>26471-62-5</td><td>PU:按生产需要适量使用</td><td>1(以异氰酸根计,QM)</td><td>ND(DL=0.01 mg/kg)</td><td>17</td><td></td></tr><tr><td>FCA0069</td><td>1,3-间苯二甲胺</td><td>1477-55-0</td><td>PP, PE, PS,PVC, PA, PC,ABS, AS, PET,UP:按生产需要适量使用</td><td>0.05(SML)</td><td></td><td></td><td></td></tr><tr><td>FCA0070</td><td>1,4-苯二甲酸</td><td>100-21-0</td><td>PP,PE:0.075</td><td></td><td>7.5</td><td>28</td><td></td></tr><tr><td>FCA0071</td><td>1,4-苯二甲酸二甲酯与1,4-环己二甲醇和1,2-乙二醇的聚合物</td><td>25640-14-6</td><td>PC,PBT, ABS,PEI,PPE:按生产需要适量使用</td><td></td><td>30</td><td>2</td><td></td></tr><tr><td>FCA0073</td><td>1,4-苯二羧酸双(2-乙基己基)酯(DOTP)</td><td>6422-86-2</td><td>PE, PP, AS,PS, ABS, PC,PA, PVDC,PET:按生产需要适量使用;PVC:75</td><td></td><td>60</td><td>32</td><td></td></tr><tr><td>FCA0078</td><td>1,4-丁二醇与ε-己内酯的共聚物</td><td>31831-53-5</td><td>PE, PP, PS,ABS, AS, PA,PET,PC,PVC:0.1</td><td></td><td>0.05(以6-羟基己酸和己内酯计);5(以1,4-丁二醇计)</td><td>29;30</td><td></td></tr><tr><td>FCA0079</td><td>1,4-二(2-乙基己基)丁二酸酯磺酸钠盐</td><td>577-11-7</td><td>PE, PP, PS,AS, ABS:3</td><td></td><td></td><td></td><td></td></tr><tr><td>FCA0080</td><td>1,4-二(羟甲基)环己烷</td><td>105-08-8</td><td>PET,PC,PVC:按生产需要适量使用</td><td></td><td></td><td></td><td></td></tr><tr><td>FCA0081</td><td>1,4-环己二酸</td><td>1076-97-7</td><td>聚酯树脂:按生产需要适量使用</td><td>5(SML)</td><td></td><td></td><td></td></tr><tr><td>FCA0082</td><td>1,4-双[(2-乙基-6-甲苯基)氨基]蒽醌</td><td>41611-76-1</td><td>PET:0.2</td><td></td><td></td><td></td><td>应符合着色剂纯度要求,见注</td></tr><tr><td>FCA0093</td><td>10-乙基-4,4-辛基-7-氧代-8-氧杂-3,5-二硫杂-4-十四锡烷酸-2-乙基己基酯</td><td>15571-58-1</td><td>PVC:3;PE,PP, PS, AS,ABS, PA, PET,PC, PVDC,UP:1</td><td></td><td>0.006</td><td>10</td><td></td></tr><tr><td>FCA0094</td><td>12-羟基十八酸钙(2:1)</td><td>3159-62-4</td><td>POM:1</td><td></td><td></td><td></td><td></td></tr><tr><td>FCA0095</td><td>12-羟基硬脂酸</td><td>106-14-9</td><td>ABS, AS, PA,PC, PE, PET,PP, PS, PVC,PVDC, UP: 按生产需要适量使用</td><td></td><td></td><td></td><td></td></tr><tr><td>FCA0096</td><td>12-羟基硬脂酸锂(1:1)</td><td>7620-77-1</td><td>0.2</td><td></td><td></td><td></td><td>锂元素SML应符合附录C规定</td></tr><tr><td>FCA0097</td><td>2-[2,6-双(1-甲基乙基)苯基]-6-[4-(1,1,3,3-四甲基丁基)苯氧基]-1H-苯并[de]异喹啉-1,3(2H)-二酮</td><td>852282-89-4</td><td>PET: 0.5</td><td>0.05(SML)</td><td></td><td></td><td>生产的材料或制品用于接触非脂肪性食品时,使用温度不高于室温;用于接触脂肪性食品时,使用温度不得高于100℃;不得接触乙醇含量高于20%的食品</td></tr><tr><td>FCA0099</td><td>1-苯基-1,3-二十烷二酮</td><td>58446-52-9</td><td>PVC: 1</td><td></td><td></td><td></td><td></td></tr><tr><td>FCA0101</td><td>1-丁烯与1-丙烯的聚合物</td><td>29160-13-2</td><td>按生产需要适量使用</td><td></td><td></td><td></td><td></td></tr><tr><td>FCA0102</td><td>1-丁烯与乙烯的聚合物</td><td>25087-34-7</td><td>PP, PE, PS,PVC, PA, PC,ABS, AS, PET,UP: 按生产需要适量使用</td><td></td><td></td><td></td><td></td></tr><tr><td>FCA0104</td><td>1-二十二醇</td><td>661-19-8</td><td>PE, PP, PS,AS, ABS, PA,PET,PC,PVC,PVDC, UP: 按生产需要适量使用</td><td></td><td></td><td></td><td></td></tr><tr><td>FCA0106</td><td>1-己烯与乙烯的聚合物</td><td>25213-02-9</td><td>PE, PP: 按生产需要适量使用</td><td>3 (1-己烯:SML)</td><td></td><td></td><td></td></tr><tr><td>FCA0107</td><td>1-甲基-4-(1-甲基乙基)环己烷单氢过氧化物衍生物</td><td>26762-92-5</td><td>PE, PS, AS,ABS: 按生产需要适量使用</td><td>0.05(SML)</td><td></td><td></td><td></td></tr><tr><td>FCA0108</td><td>1-萘酚与甲醛的聚合物</td><td>25359-91-5</td><td>PVC:按生产需要适量使用</td><td>0.05(1-萘酚与甲醛的聚合物:SML)</td><td>15</td><td>15</td><td></td></tr><tr><td>FCA0112</td><td>1-辛烯与乙烯的聚合物</td><td>26221-73-8</td><td>PP, PE, PS,PVC, PVDC,PA,PC,ABS,AS,PET,UP,PPE, PEI,PBT:按生产需要适量使用</td><td>15(辛烯:SML)</td><td></td><td></td><td>辛烯含量小于30%</td></tr><tr><td>FCA0115</td><td>1-乙烯基-1H-咪唑</td><td>1072-63-5</td><td>PVC:40</td><td>0.05(SML)</td><td></td><td></td><td></td></tr><tr><td>FCA0117</td><td>2-(1,1-二甲基乙基)-6-甲基-4-(3-((2,4,8,10-四(1,1-二甲基乙基)二苯并[d,f][1,3,2]二噁磷环庚烷-6-基)氧基)丙基)苯酚</td><td>203255-81-6</td><td>PE:0.35;PP,PS:0.5;PA:0.1</td><td>5(以物质的亚磷酸酯和磷酸酯及其水解产物计,SML)</td><td></td><td></td><td></td></tr><tr><td>FCA0118</td><td>2-(2H-苯并三唑-2-基)-4,6-二(1-甲基-1-苯乙基)-苯酚</td><td>70321-86-7</td><td>ABS:1.2;PET:0.5;PC:3</td><td>1.5(SML)</td><td></td><td></td><td></td></tr><tr><td>FCA0119</td><td>2-(2H-苯并三唑-2-基)-4-甲基苯酚</td><td>2440-22-4</td><td>PE, PP, PS,AS, ABS, PC:0.5;PA:按生产需要适量使用;PET:0.2</td><td></td><td>30</td><td>12</td><td></td></tr><tr><td>FCA0120</td><td>2-(4,6-二苯基-1,3,5-三嗪-2-基)-5-己氧基苯酚</td><td>147315-50-2</td><td>PET,PC:0.5</td><td>0.05(SML)</td><td></td><td></td><td></td></tr><tr><td>FCA0121</td><td>2-(5-氯-2H-苯并三唑-2-基)-4,6-二(1,1-二甲基乙基)苯酚</td><td>3864-99-1</td><td>PA,PC,PET:按生产需要适量使用</td><td></td><td>30</td><td>12</td><td></td></tr><tr><td>FCA0122</td><td>2-(5-氯-2H-苯三唑-2-基)-6-(1,1-二甲基乙基)-4-甲基苯酚</td><td>3896-11-5</td><td>PP,PE:0.5</td><td></td><td>30</td><td>12</td><td></td></tr><tr><td>FCA0124</td><td>2-(乙烯氧基)-1,2,3-丙三羧酸三丁基酯</td><td>77-90-7</td><td>PVC, PP, PE, PS, PA, PC, ABS, AS, PET, PVDC, UP:按生产需要适量使用</td><td></td><td>60</td><td>32</td><td></td></tr><tr><td>FCA0125</td><td>2,2′-(1,4-亚苯基)双-4H-3,1-苯并噁嗪-4-酮</td><td>18600-59-4</td><td>PE, PP, PS, AS, ABS, PA, PET,PC:1</td><td>0.05(SML)</td><td></td><td></td><td></td></tr><tr><td>FCA0126</td><td>2,2′-(2,5-二苯基硫代)双[5-(1,1-二甲基乙基)苯并噁唑]</td><td>7128-64-5</td><td>PET, PE, PP, AS, ABS:0.05;PC:0.6;PS:0.02; PVC, PVDC, PEI,PPE, POM,PA,PBT,TPC-ET:0.015</td><td>0.6(SML)</td><td></td><td></td><td></td></tr><tr><td>FCA0127</td><td>2,2′-(9-十八烯基亚氨基)双(乙醇)</td><td>25307-17-9</td><td>PE:0.15</td><td>1.2(SML)</td><td></td><td></td><td></td></tr><tr><td>FCA0128</td><td>2,2′(或3,3′)-氧双-5(或2)-十二烷基苯磺酸钠</td><td>25167-32-2</td><td>PE,PP:0.3</td><td></td><td></td><td></td><td></td></tr><tr><td>FCA0129</td><td>2,2,4,4-四甲基-7-氧杂-3,20-二氮杂-20-(2,3-环丙基)二螺-[5.1.11.2]二十一烷-21-酮的聚合物</td><td>78301-43-6</td><td>PP, PE, PS, PVC, PA, PC, ABS, AS, PET:按生产需要适量使用</td><td>5(SML)</td><td></td><td></td><td></td></tr><tr><td>FCA0130</td><td>2,2,4,4-四甲基-7-氧杂-3,20-二氮杂二螺-[5.1.11.2]-二十一烷-21-酮盐酸盐与表氯醇水解产物的聚合物</td><td>202483-55-4</td><td>PP,PE:0.5</td><td>5(SML)</td><td></td><td></td><td></td></tr><tr><td>FCA0131</td><td>2,2,4-三甲基-1,3-戊二醇二异丁酸酯;TX-IB</td><td>6846-50-0</td><td>PVC:10</td><td>5(SML)</td><td></td><td></td><td>仅可用于生产重复使用的PVC制品(包括用于食品加工的PVC手套),生产的材料或制品使用温度不超过100℃</td></tr><tr><td>FCA0132</td><td>2,2′-[(1-甲基亚乙基)双(4,1-亚苯氧基亚甲基)]双环氧乙烷</td><td>1675-54-3</td><td>PE, PP, PS,AS, ABS, PA,PET,PC:按生产需要适量使用</td><td>3[2,2-双(4-羟基苯基)丙烷:SML];1(环氧乙烷:QM)或ND(环氧乙烷:SML, DL=0.01 mg/kg)</td><td></td><td></td><td></td></tr><tr><td>FCA0133</td><td>2,2′-[(二甲基亚锡)双(硫代)]双乙酸二异辛酯</td><td>26636-01-1</td><td>PVC:2</td><td></td><td>0.18</td><td>9</td><td></td></tr><tr><td>FCA0134</td><td>2,2′-[(二辛基亚锡)双(硫代)]双乙酸二异辛酯</td><td>26401-97-8</td><td>PVC:3; PE,PP, PS, AS,ABS,PA,PET,PC, PVDC,UP:1</td><td></td><td>0.006</td><td>10</td><td></td></tr><tr><td>FCA0135</td><td>2,2-二甲基-1,3-丙二醇</td><td>126-30-7</td><td>PET:按生产需要适量使用</td><td>0.05(SML)</td><td></td><td></td><td></td></tr><tr><td>FCA0136</td><td>2,2-二羟甲基丁醇;3-羟甲基丙烷;TMP</td><td>77-99-6</td><td>0.12</td><td>6(SML)</td><td></td><td></td><td></td></tr><tr><td>FCA0138</td><td>2,2′-甲亚基双(6-环己基-4-甲基酚)</td><td>4066-02-8</td><td>PE,PP,PS:0.5</td><td></td><td>3</td><td>5</td><td></td></tr><tr><td>FCA0139</td><td>2,2′-偶氮二(2-甲基丙腈)</td><td>78-67-1</td><td>PE, PP, PS,PVC:0.2</td><td></td><td></td><td></td><td></td></tr><tr><td>FCA0140</td><td>2,2-双[[3[3,5-双(1,1-二甲基乙基)-4-羟苯基]-1-氧代丙氧基]甲基]-1,3-丙二基-3,5-双(1,1-二甲基乙基)-4-羟基苯丙酸酯;四[3-(3,5-二叔丁基-4-羟基苯基)丙酸]季戊四醇酯;四[3-(3,5-二叔丁基-4-羟基苯基)丙酸]季戊四醇酯</td><td>6683-19-8</td><td>PE,PP,PS,AS,ABS,PA,PET,PC,PVC,PEI,PPE, PBT,PCCD,EVA,PLA,E/NB:0.5;POM:1</td><td></td><td></td><td></td><td></td></tr><tr><td>FCA0142</td><td>2,2'-亚甲基二[4-甲基-6-(1-甲基环己基)]苯酚</td><td>77-62-3</td><td>PP, PE, PS,PVC, PA, PC,ABS,AS,PET,UP:按生产需要适量使用</td><td></td><td>3</td><td>5</td><td></td></tr><tr><td>FCA0143</td><td>2,2'-亚甲基二[6-(2H-苯并三唑-2-基)-4-(1,1,3,3-四甲基丁基)苯酚]</td><td>103597-45-1</td><td>PET:0.7;PC:2</td><td></td><td></td><td></td><td>所生产出的材料和制品用于接触水性和酸性食品时,使用温度低于100℃;用于接触脂肪性和醇性食品时,使用温度低于80℃</td></tr><tr><td>FCA0144</td><td>2,2'-亚甲基双[6-(1,1-二甲基乙基)-4-乙基苯酚]</td><td>88-24-4</td><td>PE:0.5;PP,PS,AS,ABS:0.6</td><td></td><td>1.5</td><td>13</td><td></td></tr><tr><td>FCA0145</td><td>2,2-亚甲基双-(4,6-叔丁基苯基)磷酸酯钠盐</td><td>85209-91-2</td><td>PE:0.3;PP:0.5;PS:2</td><td>5(SML)</td><td></td><td></td><td></td></tr><tr><td>FCA0146</td><td>2,2′-亚甲基双(4-甲基-6-叔丁基苯酚)</td><td>119-47-1</td><td>PE, PP: 0.1;PS: 0.4; AS: 0.6; ABS: 2;POM: 0.5;TPC-ET: 5;PA: 按生产需要适量使用</td><td></td><td>1.5</td><td>13</td><td></td></tr><tr><td>FCA0147</td><td>2,2′-亚甲基双(4-氯苯酚)</td><td>97-23-4</td><td>PP, PE, PS,PVC, PA, PC,ABS, AS, PET,UP: 按生产需要适量使用</td><td>12(SML)</td><td></td><td></td><td></td></tr><tr><td>FCA0148</td><td>2,2′-亚乙基-双-[4,6-双(1,1-二甲基乙基)]酚</td><td>35958-30-6</td><td>PE, PP, PS,PVC:0.1;ABS:0.2</td><td>5(SML)</td><td></td><td></td><td></td></tr><tr><td>FCA0151</td><td>2,2′-亚甲基-双(4,6-二叔丁基苯基)磷酸锂</td><td>85209-93-4</td><td>PP, PE, PS,PVC, PA, PC,ABS, AS, PET,UP: 按生产需要适量使用</td><td>5(SML)</td><td></td><td></td><td>锂元素SML应符合附录C规定</td></tr><tr><td>FCA0152</td><td>2,4,8,10-四(1,1-二甲乙基)-6-[(2-乙己基)氧]-12H-二苯基[d,g][1,3,2]二氧磷杂八环</td><td>126050-54-2</td><td>PP:0.25;PE:0.15;PS:0.2</td><td></td><td></td><td></td><td>所生产出的PP、PE材料和制品使用温度低于100℃。所生产的PS仅限于苯乙烯-丁二烯嵌段共聚物和橡胶改性苯乙烯,且生产出的材料和制品的使用温度低于66℃。所生产出的材料和制品不得用于接触脂肪性食品</td></tr><tr><td>FCA0153</td><td>2,2-亚乙基-双(4,6-二叔丁基苯基)氟化磷腈</td><td>118337-09-0</td><td>PP, PE:0.3</td><td>6(SML)</td><td></td><td></td><td></td></tr><tr><td>FCA0155</td><td>2,4-二甲基-6-(1-甲基-十五烷基)酚</td><td>134701-20-5</td><td>PS, AS, ABS:0.5;PVC:0.033</td><td>1(SML)</td><td></td><td></td><td></td></tr><tr><td>FCA0158</td><td>2, 4-二氢-4-[(5-羟基-3-甲基-1-苯基-1H-吡唑-4-基)亚甲基]-5-甲基-2-苯基-3H-吡唑-3-酮</td><td>4174-09-8</td><td>PET:0.2</td><td></td><td></td><td></td><td>应符合着色剂纯度要求,见注</td></tr><tr><td>FCA0160</td><td>2, 4-双[(十二烷基硫代)甲基]-6-甲基苯酚</td><td>110675-26-8</td><td>PS:0.2</td><td></td><td>5</td><td>24</td><td></td></tr><tr><td>FCA0161</td><td>2, 5-二甲基-2,5-双(过氧叔丁基)己烷</td><td>78-63-7</td><td>PP, PE:按生产需要适量使用</td><td>100(叔丁醇:QM)</td><td></td><td></td><td></td></tr><tr><td>FCA0162</td><td>2, 5-二氢-3, 6-二(十八烷基硫代苯基)吡咯并[3,4-c]吡咯-1,4-二酮</td><td>247089-62-9</td><td>PE, PP, PS,ABS, AS, PA,PET,PC,PVC:0.015</td><td></td><td></td><td></td><td>应符合着色剂纯度要求,见注</td></tr><tr><td>FCA0163</td><td>2, 5-呋喃二酮与1-丙烯的聚合物</td><td>25722-45-6</td><td>PC, PBT, ABS,PEI, PPE:按生产需要适量使用</td><td></td><td>30</td><td>3</td><td>聚合物中2,5-呋喃二酮的结合量不超过0.8%,特性黏度不低于0.9dL/g(135℃,浓度为0.1%,溶剂为十氢化萘)</td></tr><tr><td>FCA0165</td><td>2, 6-二(1, 1-二甲基乙基)-4-乙基酚</td><td>4130-42-1</td><td>EVA:按生产需要适量使用;PE,PP:0.1</td><td>4.8(SML)</td><td></td><td></td><td></td></tr><tr><td>FCA0166</td><td>2, 6-二甲基苯酚</td><td>576-26-1</td><td>PE,PP,PS:0.5</td><td>0.05(SML)</td><td></td><td></td><td></td></tr><tr><td>FCA0169</td><td>2-[(1, 3-二氢-1, 3-二氧代-2H-异吲哚基)甲基]-5, 12-二氢喹啉并[2,3-b]吖啶-7, 14-二酮</td><td>75641-02-0</td><td>PE, PP, PS,AS, ABS, PA,PET,PC,PVC,PVDC, UP:0.05</td><td></td><td></td><td></td><td>应符合着色剂纯度要求,见注</td></tr><tr><td>FCA0170</td><td>2-[[2,4,8,10-四(1,1-二甲基乙基)二苯并[d,f][1,3,2]二噁磷环庚烷-6-基]氧]-N,N-双[2-[2,4,8,10-四-(1,1-二甲基乙基)二苯并[d,f][1,3,2]二噁磷环庚烷-6-基]氧乙基]-乙胺</td><td>80410-33-9</td><td>PE,PP:0.3</td><td>5(以亚磷酸盐和磷酸盐之和计,SML)</td><td></td><td></td><td></td></tr><tr><td>FCA0171</td><td>2-[[4-(二乙氨基)-2-甲苯基]偶氮]-5-甲苯-1,3-二腈</td><td>75198-96-8</td><td>PET:0.2</td><td></td><td></td><td></td><td>应符合着色剂纯度要求,见注</td></tr><tr><td>FCA0173</td><td>2-[2-羟基-3,5-二(1,1-二甲基丙基苯基)]-2H-苯并三唑</td><td>25973-55-1</td><td>PE,PP:0.5</td><td></td><td></td><td></td><td></td></tr><tr><td>FCA0174</td><td>2-[3-[3,5-双叔丁基-4-羟基苯基]-丙酰基]肼-3,5-双叔丁基-4-羟基苯丙酸</td><td>32687-78-8</td><td>PE,PP:0.2;AS,ABS,PS:0.1</td><td>15(SML)</td><td></td><td></td><td></td></tr><tr><td>FCA0175</td><td>2-[4,6-双(2,4-二甲基苯基)-1,3,5-三嗪-2-基]-5-(辛氧基)苯酚</td><td>2725-22-6</td><td>PE:0.3;PP:0.1</td><td>0.05(SML)</td><td></td><td></td><td>生产的材料或制品仅用于接触水性食品</td></tr><tr><td>FCA0176</td><td>2-(2H-苯并三唑-2-基)-4-(1,1,3,3-四甲丁基)苯酚</td><td>3147-75-9</td><td>PP:0.3;PC:0.5</td><td></td><td></td><td></td><td></td></tr><tr><td>FCA0178</td><td>2-氨基苯甲酰胺</td><td>88-68-6</td><td>PET:按生产需要适量使用</td><td>0.05(SML)</td><td></td><td></td><td>生产的材料或制品仅用于接触水性食品</td></tr><tr><td>FCA0180</td><td>2-苯基-1H-吲哚</td><td>948-65-2</td><td>PP, PE, PS,PVC, PA, PC,ABS, AS, PET:按生产需要适量使用</td><td>15(SML)</td><td></td><td></td><td></td></tr><tr><td>FCA0183</td><td>2-丙烯酸-2-(1,1-二甲基乙基)-6-[[3-(1,1-二甲基乙基)-2-羟基-5-甲基苯基]甲基]-4-甲苯基酯</td><td>61167-58-6</td><td>PP, PE, PS,PVC, PA, PC,ABS, AS, PET,UP:按生产需要适量使用</td><td>6(SML)</td><td></td><td></td><td></td></tr><tr><td>FCA0184</td><td>2-丙烯酸-2-[1-[3,5-双(1,1-二甲基丙基)-2-羟基苯基]乙基]-4,6-双(1,1-二甲基丙基)苯基酯</td><td>123968-25-2</td><td>PE, PP: 0.3;PS:1; ABS:0.5</td><td>5(SML)</td><td></td><td></td><td></td></tr><tr><td>FCA0188</td><td>2-丙烯酸-2-乙基己酯与甲基丙烯酸甲酯和甲基丙烯酸-2-羟乙基酯的聚合物</td><td>40704-95-8</td><td>ABS, AS, PA,PC, PE, PET,PP, PS, PVC,PVDC, UP:按生产需要适量使用</td><td>0.05(2-丙烯酸-2-乙基己酯:SML)</td><td>6</td><td>23</td><td></td></tr><tr><td>FCA0189</td><td>2-丙烯酸-2-乙基己酯与苯乙烯的聚合物</td><td>25153-46-2</td><td>PMMA:0.5</td><td>0.05(2-丙烯酸-2-乙基己酯:SML)</td><td></td><td></td><td></td></tr><tr><td>FCA0191</td><td>2-丙烯酸的均聚物</td><td>9003-01-4</td><td>PA, PC, PET:按生产需要适量使用</td><td></td><td>6</td><td>22</td><td></td></tr><tr><td>FCA0192</td><td>2-丙烯酸丁酯的均聚物</td><td>9003-49-0</td><td>PA, PC, PET:按生产需要适量使用</td><td></td><td>6</td><td>22</td><td></td></tr><tr><td>FCA0195</td><td>2-丙烯酸丁酯与2-甲基-2-丙烯酸甲酯和2-甲基-2-丙烯酸-2-羟乙酯的聚合物</td><td>25951-39-7</td><td>PA, PC, PET:按生产需要适量使用</td><td></td><td>6(以丙烯酸计);6(以甲基丙烯酸计)</td><td>22;23</td><td></td></tr><tr><td>FCA0198</td><td>2-丙烯酸丁酯与乙酸乙烯基酯的聚合物</td><td>25067-01-0</td><td>ABS, AS, PA,PC, PE, PET,PP, PS, PVC,PVDC, UP: 按生产需要适量使用</td><td>12(SML,乙酸乙烯酯)</td><td>6</td><td>22</td><td></td></tr><tr><td>FCA0200</td><td>2-丙烯酸甲酯与C16~C18烷基-1-十二烷硫醇酯的调聚物</td><td>174254-23-0</td><td>PP, PE, PS,PVC, PA, PC,ABS, AS, PET,UP: 按生产需要适量使用</td><td>0.5%(QM,质量分数)</td><td>6</td><td>22</td><td></td></tr><tr><td>FCA0206</td><td>2-丙烯酸与2,5-呋喃二酮聚合物的钠盐</td><td>52255-49-9</td><td>按生产需要适量使用</td><td></td><td>30(以马来酸计);6(以丙烯酸计)</td><td>3;22</td><td></td></tr><tr><td>FCA0221</td><td>2-丙烯酸与乙烯基苯和(1-甲基乙烯基)苯的聚合物</td><td>52831-04-6</td><td>PA, PC, PET:按生产需要适量使用</td><td></td><td>6</td><td>22</td><td></td></tr><tr><td>FCA0223</td><td>2-丙烯酰氨基-2-甲基丙烷磺酸</td><td>15214-89-8</td><td>PP, PE, PS,PVC, PA, PC,ABS, AS, PET,UP:按生产需要适量使用</td><td>0.05(SML)</td><td></td><td></td><td></td></tr><tr><td>FCA0234</td><td>2-甲基-2-丙烯酸-2-丙烯基酯与丙烯腈、甲基丙烯酸、甲基丙烯酸甲酯和苯乙烯的共聚物</td><td>-</td><td>PA, PC, PET:按生产需要适量使用</td><td>0.05(2-甲基-2-丙烯酸-2-丙烯基酯:SML);ND(丙烯腈:SML, DL = 0.01 mg/kg)</td><td>6</td><td>23</td><td></td></tr><tr><td>FCA0235</td><td>2-甲基-2-丙烯酸-2-丙烯基酯与丙烯酸丁酯、甲基丙烯酸和苯乙烯的共聚物</td><td>-</td><td>PA, PC, PET:按生产需要适量使用</td><td>0.05(2-甲基-2-丙烯酸-2-丙烯基酯:SML)</td><td>6(以丙烯酸计);6(以甲基丙烯酸计)</td><td>22;23</td><td></td></tr><tr><td>FCA0238</td><td>2-甲基-2-丙烯酸丁酯与2-丙烯酸丁酯和2-甲基-2-丙烯酸甲酯的聚合物</td><td>25322-99-0</td><td>ABS, AS, PA,PC, PE, PET,PP, PS, PVC,PVDC, UP:按生产需要适量使用</td><td></td><td>6(以丙烯酸计);6(以甲基丙烯酸计)</td><td>22;23</td><td></td></tr><tr><td>FCA0240</td><td>2-甲基-2-丙烯酸环氧乙烷基甲基酯与丙烯酸甲酯和二氯乙烯的聚合物</td><td>54975-10-9</td><td>PS, ABS: 按生产需要适量使用</td><td>0.02(2-甲基-2-丙烯酸环氧乙烷基甲基酯:SML); 5(1,1-二氯乙烯:QM)或 ND(1,1-二氯乙烯:SML,DL=0.01 mg/kg)</td><td>6</td><td>22</td><td>当2-甲基-2-丙烯酸环氧乙烷基甲基酯可与所接触食品或食品模拟物发生反应时,使用0.02 mg/6 dm2(QM)作为其限量值</td></tr><tr><td>FCA0247</td><td>2-甲基-2-丙烯酸甲酯与2-丙烯酸丁酯和2-甲基-2-丙烯酸-2-丙烯基酯的聚合物</td><td>50658-01-0</td><td>ABS, AS, PA,PC, PE, PET,PP, PS, PVC,PVDC, UP: 按生产需要适量使用</td><td>0.05(甲基丙烯酸 烯丙酯:SML)</td><td>6(以丙烯酸计); 6(以甲基丙烯酸计)</td><td>22;23</td><td></td></tr><tr><td>FCA0248</td><td>2-甲基-2-丙烯酸甲酯与2-丙烯酸乙酯、N-羟甲基-2-丙烯酰胺和2-丙烯酰胺的聚合物</td><td>-</td><td>ABS, AS, PA,PC, PE, PET,PP, PS, PVC,PVDC, UP: 按生产需要适量使用</td><td>ND(丙烯酰胺,SML,DL=0.01 mg/kg); ND(N-羟甲基丙烯酰胺,SML, DL=0.01 mg/kg)</td><td>6(以丙烯酸计); 6(以甲基丙烯酸计)</td><td>22;23</td><td></td></tr><tr><td>FCA0249</td><td>2-甲基-2-丙烯酸甲酯与2-丙烯酸乙酯和2-甲基-2-丙烯酰胺的聚合物</td><td>30394-86-6</td><td>ABS, AS, PA,PC, PE, PET,PP, PS, PVC,PVDC, UP: 按生产需要适量使用</td><td>ND(甲基丙烯酰胺,SML,DL=0.01 mg/kg)</td><td>6(以丙烯酸计); 6(以甲基丙烯酸计)</td><td>22;23</td><td></td></tr><tr><td>FCA0250</td><td>2-甲基-2-丙烯酸甲酯与2-甲基-2-丙烯酸缩水甘油酯和苯乙烯的聚合物</td><td>29564-58-7</td><td>按生产需要适量使用</td><td>0.02(2-甲基-2-丙烯酸缩水甘油酯:SML)</td><td>6</td><td>23</td><td>当2-甲基-2-丙烯酸缩水甘油酯可与所接触食品或食品模拟物发生反应时,使用0.02 mg/6 dm2(QM)作为其限量值</td></tr><tr><td>FCA0253</td><td>2-甲基-2-丙烯酸甲酯与二乙烯基苯的聚合物</td><td>9017-37-2</td><td>PP:0.5</td><td>ND(SML,以二乙烯基苯和乙基乙烯基苯之和计,DL=0.01 mg/kg)</td><td>6</td><td>23</td><td>2-甲基-2-丙烯酸甲酯含量高于50%。二乙烯基苯中乙基乙烯基苯的含量不高于45%</td></tr><tr><td>FCA0254</td><td>2-甲基-2-丙烯酸甲酯与乙基-2-丙烯酸盐和2-丙烯酸的聚合物</td><td>25135-39-1</td><td>PA,PC,PET:按生产需要适量使用</td><td></td><td>6(以丙烯酸计);6(以甲基丙烯酸计)</td><td>22;23</td><td></td></tr><tr><td>FCA0262</td><td>2-甲基-2-丙烯酸与2-丙烯酸丁酯、苯乙烯和2-甲基-2-丙烯酸甲酯的聚合物</td><td>25987-66-0</td><td>ABS,AS,PA,PC,PE,PET,PP,PS,PVC,PVDC,UP:按生产需要适量使用</td><td></td><td>6(以丙烯酸计);6(以甲基丙烯酸计)</td><td>22;23</td><td></td></tr><tr><td>FCA0265</td><td>2-甲基-2-丙烯酸与2-丙烯酸乙酯和2-丙烯酸的聚合物</td><td>30351-73-6</td><td>按生产需要适量使用</td><td></td><td>6(以丙烯酸计);6(以甲基丙烯酸计)</td><td>22;23</td><td></td></tr><tr><td>FCA0266</td><td>2-甲基-2-丙烯酸与2-丙烯酸乙酯和2-甲基-2-丙烯酸甲酯的共聚物</td><td>25133-97-5</td><td>PA,PC,PET:按生产需要适量使用</td><td></td><td>6(以丙烯酸计);6(以甲基丙烯酸计)</td><td>22;23</td><td></td></tr><tr><td>FCA0267</td><td>2-甲基-2-丙烯酸与2-甲基-2-丙烯酸丁酯和2-甲基-2-丙烯酸甲酯的聚合物</td><td>28262-63-7</td><td>ABS,AS,PA,PC,PE,PET,PP,PS,PVC,PVDC,UP:按生产需要适量使用</td><td></td><td>6</td><td>23</td><td></td></tr><tr><td>FCA0269</td><td>2-甲基-2-丙烯酸与2-甲基-2-丙烯酸甲酯的聚合物</td><td>25086-15-1</td><td>PA,PC,PET:按生产需要适量使用</td><td></td><td>6</td><td>23</td><td></td></tr><tr><td>FCA0275</td><td>2-甲基-2-丙烯酸与丙烯酸的聚合物的钠盐</td><td>28205-96-1</td><td>按生产需要适量使用</td><td></td><td>6(以丙烯酸计);6(以甲基丙烯酸计)</td><td>22;23</td><td></td></tr><tr><td>FCA0278</td><td>2-甲基-4,6-二[(辛基硫基)甲基]苯酚</td><td>110553-27-0</td><td>PE, PP: 5; PS, AS, ABS:0.2</td><td></td><td>5</td><td>24</td><td></td></tr><tr><td>FCA0284</td><td>2-甲基丙烯酸与2-甲基丙烯酸乙酯和丙烯酸甲酯的聚合物</td><td>65859-05-4</td><td>ABS, AS, PA, PC, PE, PET, PP, PS, PVC, PVDC, UP: 按生产需要适量使用</td><td></td><td>6(以丙烯酸计);6(以甲基丙烯酸计)</td><td>22;23</td><td></td></tr><tr><td>FCA0289</td><td>2-羟基-1,2,3-丙三羧酸锂盐与蛭石的反应产物</td><td>110638-71-6</td><td>PE, PP, PS, AS, ABS,PET,PC: 按生产需要适量使用</td><td></td><td></td><td></td><td>锂元素SML应符合附录C规定</td></tr><tr><td>FCA0294</td><td>2-羟基-4-正辛氧基二苯甲酮</td><td>1843-05-6</td><td>PE, PP, AS, ABS,PET:0.5;PC:3.8</td><td></td><td>6</td><td>8</td><td></td></tr><tr><td>FCA0295</td><td>2-羟基苯甲酸-4-(1,1-二甲基乙基)苯基酯</td><td>87-18-3</td><td>PP, PE, PS, PVC, PA, PC, ABS,AS,PET,UP:按生产需要适量使用</td><td>12(SML)</td><td></td><td></td><td></td></tr><tr><td>FCA0297</td><td>2-氰基-3,3-二苯基-2-丙烯酸-2,2-双[[(2-氰基-1-氧代-3,3-二苯基-2-丙烯基)氧基]甲基]-1,3-亚丙基酯</td><td>178671-58-4</td><td>PE, PP, PS, AS, ABS, PA, PET,PC,PVC,PEI, PPE,PBT:0.5</td><td>0.05(SML)</td><td></td><td></td><td></td></tr><tr><td>FCA0298</td><td>2-氰基-3,3-二苯基-2-丙烯酸-2-乙基己酯</td><td>6197-30-4</td><td>PET:0.5;PVC:0.3</td><td>0.05(SML)</td><td></td><td></td><td></td></tr><tr><td>FCA0299</td><td>2-氰基-3,3-二苯基-2-丙烯酸乙酯</td><td>5232-99-5</td><td>PVC:0.3</td><td>0.05(SML)</td><td></td><td></td><td></td></tr><tr><td>FCA0300</td><td>2-巯基乙醇</td><td>60-24-2</td><td>PVC:0.02;ABS:0.08</td><td></td><td></td><td></td><td></td></tr><tr><td>FCA0304</td><td>2-氧杂环庚烷酮的均聚物</td><td>24980-41-4</td><td>ABS:5</td><td>0.05(2-氧杂环庚烷酮,SML)</td><td></td><td></td><td></td></tr><tr><td>FCA0305</td><td>2-乙基-2-(羟甲基)-1,3-丙二醇与1,1-亚甲基-双-4-异氰酸根合苯的聚合物</td><td>27967-69-7</td><td>PA,PET:按生产需要适量使用</td><td>1(以异氰酸根计,QM)</td><td>ND(DL=0.01 mg/kg)</td><td>17</td><td></td></tr><tr><td>FCA0306</td><td>2-乙基己醇</td><td>104-76-7</td><td>ABS,AS,PA,PC,PE,PET,PP,PS,PVC,PVDC,UP:按生产需要适量使用</td><td>30(SML)</td><td></td><td></td><td></td></tr><tr><td>FCA0307</td><td>2-乙基己酸钙盐</td><td>136-51-6</td><td>PVC:3</td><td></td><td></td><td></td><td>所生产出的材料和制品使用温度低于130℃</td></tr><tr><td>FCA0308</td><td>2-乙基己酸镁盐</td><td>15602-15-0</td><td>PVC:2</td><td></td><td></td><td></td><td></td></tr><tr><td>FCA0311</td><td>2-乙基己酸锌</td><td>136-53-8</td><td>PE,PP:1;PS:0.1</td><td></td><td></td><td></td><td>锌元素SML应符合附录C规定</td></tr><tr><td>FCA0312</td><td>3-(1,1-二甲基乙基)-β-[3-(1,1-二甲基乙基)-4-羟苯基]-4-羟基-β-甲基苯甲酸-1,2-亚乙基酯</td><td>32509-66-3</td><td>PE,PP:0.5</td><td>6(SML)</td><td></td><td></td><td></td></tr><tr><td>FCA0313</td><td>3-(2-苯并噻唑基)-7-(二乙氨基)-2-氧代-2H-1-苯并吡喃-4-腈</td><td>70546-25-7</td><td>PET:0.2</td><td></td><td></td><td></td><td>应符合着色剂纯度要求,见注</td></tr><tr><td>FCA0318</td><td>3,3′-硫代二丙酸二月桂酯</td><td>123-28-4</td><td>PE,PP,PS,AS,ABS,PET,PC:0.5;PVC,PVDC,PBT,POM,PA,TPC-ET:按生产需要适量使用</td><td></td><td>5</td><td>14</td><td></td></tr><tr><td>FCA0319</td><td>3,3′-硫代双丙酸二(十八烷基)酯</td><td>693-36-7</td><td>PE, PP, PS,AS, ABS,PET,PC,PVC,PVDC:0.5</td><td></td><td>5</td><td>14</td><td></td></tr><tr><td>FCA0320</td><td>3,3-双(甲氧基甲基)-2,5-二甲基己烷</td><td>129228-21-3</td><td>PP:0.32</td><td>0.05(SML)</td><td></td><td></td><td></td></tr><tr><td>FCA0322</td><td>3,4-二氢-2,5,7,8-四甲基-2-(4,8,12-三甲基癸基)-2H-苯并吡喃-6-醇;dl-α-维生素E</td><td>10191-41-0</td><td>PE, PET, PP,PA, PS, PC,AS, ABS,PVC,PVDC, UP:按生产需要适量使用</td><td></td><td></td><td></td><td></td></tr><tr><td>FCA0323</td><td>3,4-二乙酰氧基-1-丁烯</td><td>18085-02-4</td><td>EVOH: 6.73;PVOH:10.79</td><td>0.05(以3,4-二乙酰氧基-1-丁烯及其水解产物3,4-二羟基-1-丁烯计,SML)</td><td></td><td></td><td></td></tr><tr><td>FCA0325</td><td>3,5-二叔丁基-4-羟基苯甲酸十六烷基酯</td><td>67845-93-6</td><td>PP,PE:0.5</td><td></td><td></td><td></td><td></td></tr><tr><td>FCA0327</td><td>3,5-二叔丁基-4-羟基苯甲酸2,4-二叔丁基苯酚酯</td><td>4221-80-1</td><td>PE,PP:0.3</td><td></td><td></td><td></td><td></td></tr><tr><td>FCA0328</td><td>3,6,9-三乙基-3,6,9-三甲基-1,2,4,5,7,8-六氧杂壬烷</td><td>24748-23-0</td><td>PE:0.05;PP:0.1</td><td></td><td></td><td></td><td>PE厚度不大于0.12mm。终产品中不得检出过氧化物</td></tr><tr><td>FCA0329</td><td>3,9-二(2,6-二叔丁基-4-甲基苯氧基)-2,4,8,10-四氧杂-3,9-二磷杂螺[5.5]十一烷</td><td>80693-00-1</td><td>PE, PP, PS:0.25;ABS, PA,PET:0.5;PC:0.1</td><td>5(以磷酸盐和亚磷酸盐之和计,SML)</td><td></td><td></td><td></td></tr><tr><td>FCA0330</td><td>3,9-二(十八氧(烷)基)-2,4,8,10-四氧杂-3,9-二磷螺[5.5]十一烷</td><td>3806-34-6</td><td>PE, PP:0.3;PVC:1;PS,ABS,AS:0.25;PC:按生产需要适量使用</td><td></td><td></td><td></td><td></td></tr><tr><td>FCA0331</td><td>3,9-二[2,4-二叔丁基苯氧基]-2,4,8,10-四氧杂-3,9-二磷杂螺[5.5]-十一烷</td><td>26741-53-7</td><td>PP,PE:0.1;PC,ABS:0.25;PVC:0.86</td><td>0.6(SML)</td><td></td><td></td><td></td></tr><tr><td>FCA0332</td><td>3,9-双[2,4-双(1-甲基-1-苯乙基)苯氧基]-2,4,8,10-四氧杂-3,9-二磷杂螺[5.5]十一烷</td><td>154862-43-8</td><td>PE,PP,PS,AS,ABS,PA,PET,PVC,PPE,PBT:0.15;PC:0.2;PEI:0.3</td><td>5(SML)</td><td></td><td></td><td></td></tr><tr><td>FCA0333</td><td>3,9-双[2-[3-(3-叔丁基-4-羟基-5-甲基苯基)-丙酰氧基]-1,1-二甲基乙基]-2,4,8,10-四氧杂螺[5.5]十一烷</td><td>90498-90-1</td><td>PE,PP:0.3;ABS,PA:0.5</td><td>0.05(SML)</td><td></td><td></td><td></td></tr><tr><td>FCA0337</td><td>3-羟基-2-(3-羟基-2-喹啉基)-1H-茚-1-酮</td><td>17772-51-9</td><td>PET:0.2</td><td></td><td></td><td></td><td>应符合着色剂纯度要求,见注</td></tr><tr><td>FCA0340</td><td>4,4′-(1-甲基亚乙基)双苯酚与(氯甲基)环氧乙烷的聚合物</td><td>25068-38-6;25085-99-8</td><td>PE,PP:按生产需要适量使用</td><td>0.6(双酚A:SML);1(环氧氯丙烷:QM);ND(环氧氯丙烷:SML,DL=0.01 mg/kg)</td><td></td><td></td><td>不得用于生产婴幼儿专用食品接触材料及制品</td></tr><tr><td>FCA0341</td><td>4,4′-双(苯并噁唑-2-基)二苯乙烯</td><td>1533-45-5</td><td>PE,PP,PS,AS,ABS,PA,PET,PC,PVC,PVDC:0.025</td><td>0.05(SML)</td><td></td><td></td><td>应符合着色剂纯度要求,见注</td></tr><tr><td>FCA0343</td><td>4,4′-硫代双(5-甲基-2-叔丁基苯酚)</td><td>96-69-5</td><td>PE:0.05;PP,ABS:0.3;PS,AS:0.6</td><td>0.48(SML)</td><td></td><td></td><td></td></tr><tr><td>FCA0344</td><td>4,4′-亚丁基双-(3-甲基-6-叔丁苯基)-四(十三烷基)二亚磷酸酯</td><td>13003-12-8</td><td>PP,PE,PS,ABS,PVC:0.5;PC:按生产需要适量使用</td><td>6(SML)</td><td></td><td></td><td></td></tr><tr><td>FCA0345</td><td>4,4′-亚丁基-双[2-(1,1-二甲基乙基)-5-甲基]苯酚</td><td>85-60-9</td><td>PE:0.5;PP:0.3</td><td></td><td></td><td></td><td>生产的材料或制品仅用于接触干燥固体食品、无醇饮料及不含游离脂肪的水性食品</td></tr><tr><td>FCA0347</td><td>4,5,6,7,8,8-六氯-3a,4,7,7a-四氢-4,7-亚甲基异苯并呋喃-1,3-二酮</td><td>115-27-5</td><td>PE,PP:1.7</td><td>ND(SML,DL=0.01 mg/kg)</td><td></td><td></td><td></td></tr><tr><td>FCA0348</td><td>4,5-二氯-2-[[4,5-二氢-3-甲基-5-氧代-1-(3-磺酰氧基苯基)-1H-吡唑-4-基]偶氮]苯磺酸二钠</td><td>65212-76-2</td><td>PE,PP:0.1</td><td></td><td></td><td></td><td>应符合着色剂纯度要求,见注</td></tr><tr><td>FCA0350</td><td>4-[(4,6-二辛硫基-1,3,5-三嗪-2-基)氨基]-2,6-二(1,1-甲基乙基)苯酚</td><td>991-84-4</td><td>PP:0.3;PS,ABS:0.5;AS:0.1</td><td>30(SML)</td><td></td><td></td><td></td></tr><tr><td>FCA0352</td><td>4-羟基-3-[(2-甲氧基-5-甲基-4-[(4-苯磺基)偶氮]苯基]偶氮]-7-(苯氨基)-2-萘磺酸与[次氮基三(2,1-亚乙基氧)]三(丙醇)的化合物(1:2)</td><td>124649-82-7</td><td>PE,PP,PS,AS,ABS,PET,PC:按生产需要适量使用</td><td></td><td></td><td></td><td>应符合着色剂纯度要求,见注</td></tr><tr><td>FCA0354</td><td>4-氰基-5-[(5-氰基-2,6-二[(3-甲氧基丙基)氨基]-4-甲基-3-吡啶基]偶氮]-3-甲基-2-噻吩羧酸甲酯</td><td>72968-71-9</td><td>PS,AS,ABS,PC,PVC:按生产需要适量使用;PET:0.1</td><td></td><td></td><td></td><td>应符合着色剂纯度要求,见注。生产的材料或制品不得用于接触乙醇含量高于10%的食品</td></tr><tr><td>FCA0361</td><td>5-丁基乙基-2-[2,4,6-三(1,1-二甲基乙基)苯氧基]-1,3,2-二噁磷烷</td><td>161717-32-4</td><td>PE,PP:0.2</td><td>2[以磷酸盐、亚磷酸盐及水解产物2,4,6-三(1,1-二甲基乙基)苯之和计,SML]</td><td></td><td></td><td></td></tr><tr><td>FCA0363</td><td>5-磺基-1,3-苯二甲酸二甲酯钠盐</td><td>3965-55-7</td><td>PET:0.85</td><td>0.05(SML)</td><td></td><td></td><td></td></tr><tr><td>FCA0364</td><td>5-氯-2-甲基-2H-异噻唑-3-酮</td><td>26172-55-4</td><td>PA,PE,PP,PS,ABS,PET,PC:按生产需要适量使用</td><td></td><td></td><td></td><td></td></tr><tr><td>FCA0365</td><td>5-氯-2-甲基-3(2H)-异噻唑酮和2-甲基-3(2H)-异噻唑酮的混合物(3:1)</td><td>55965-84-9</td><td>PA,PE,PP,PS,ABS,PET,PC:按生产需要适量使用</td><td></td><td></td><td></td><td></td></tr><tr><td>FCA0366</td><td>5-亚乙基-2-降冰片烯</td><td>16219-75-3</td><td>PP,PE:按生产需要适量使用</td><td>0.05(SML)</td><td></td><td></td><td>无相应的迁移量检测方法时可使用0.05 mg/6 dm2(QM)作为其限量值</td></tr><tr><td>FCA0368</td><td>6-(2,5-二甲苯甲酰)-3-羟基-2-(3-羟基-2-喹啉基)-1H-茚-1-酮</td><td>198625-33-1</td><td>PS,AS,ABS,PA,PC,PVC:按生产需要适量使用;PET:0.2</td><td></td><td></td><td></td><td>应符合着色剂纯度要求,见注</td></tr><tr><td>FCA0369</td><td>6-O-乙酰氧-2,3,4-三(2-甲基丙酰氧)-β-D-呋喃果糖-6-乙酰基-1,3,4-三-O-(2-甲基-1-氧丙基)-α-D-吡喃葡糖苷</td><td>126-13-6</td><td>PS:0.2</td><td></td><td></td><td></td><td></td></tr><tr><td>FCA0370</td><td>6-氨基-1,3-二甲基-2,4(1H,3H)-嘧啶二酮</td><td>6642-31-5</td><td>PP, PE, PS,PVC, PA, PC,ABS, AS, PET:按生产需要适量使用</td><td>5(SML)</td><td></td><td></td><td></td></tr><tr><td>FCA0371</td><td>7-(2H-萘并[1,2-d]三唑-2-基)-3-苯基-2H-1-苯并吡喃-2-酮</td><td>3333-62-8</td><td>PP, PE: 0.02;PET:0.035</td><td></td><td></td><td></td><td>应符合着色剂纯度要求,见注</td></tr><tr><td>FCA0375</td><td>C.I.分散橙47;2-[(1,5-二氢-3-甲基-5-氧代-1苯基-4H-吡唑-4-亚基)乙亚基]2,3-二氢-1,3,3-三甲基-1H-吲哚-5-甲酸甲酯</td><td>5718-26-3</td><td>PPE:0.2;ABS:0.13;PC:0.04</td><td></td><td></td><td></td><td>应符合着色剂纯度要求,见注</td></tr><tr><td>FCA0376</td><td>C.I.分散黄241;5-[(3,4-二氯苯)偶氮基]-1,2-二氢-6-羟基-1,4-二甲基-2-氧代-3-吡啶甲腈</td><td>83249-52-9</td><td>PET:0.02</td><td></td><td></td><td></td><td>应符合着色剂纯度要求,见注</td></tr><tr><td>FCA0377</td><td>C.I.分散黄54</td><td>7576-65-0</td><td>PS, AS, ABS,PET,PC:0.2</td><td></td><td></td><td></td><td>应符合着色剂纯度要求,见注</td></tr><tr><td>FCA0378</td><td>C.I.分散紫026;分散紫H-FRL;1,4-二氨基-2,3-二苯氧基蒽醌</td><td>6408-72-6</td><td>PPE:0.01;ABS,PET:0.2</td><td></td><td></td><td></td><td>应符合着色剂纯度要求,见注</td></tr><tr><td>FCA0379</td><td>C.I.溶剂橙60</td><td>6925-69-5</td><td>PET:0.2</td><td></td><td></td><td></td><td>应符合着色剂纯度要求,见注</td></tr><tr><td>FCA0380</td><td>C.I.溶剂橙63;14H-蒽并[2,1,9-mna]噻吨-14-酮</td><td>16294-75-0</td><td>PC,PBT:0.1</td><td>0.5 μg/kg(SML)</td><td></td><td></td><td>应符合着色剂纯度要求,见注</td></tr><tr><td>FCA0381</td><td>C.I.溶剂红111;1-(甲氨基)蒽醌</td><td>82-38-2</td><td>PS,AS,ABS,PA,PET,PC:0.2</td><td></td><td></td><td></td><td>应符合着色剂纯度要求,见注</td></tr><tr><td>FCA0382</td><td>C.I.溶剂红135;C.I.油溶红135;8,9,10,11-四氯-12H-酞吡呤-12-酮</td><td>20749-68-2</td><td>PE,PP,PS,AS,ABS,PA,PET,PC,PVC,PVDC,UP:按生产需要适量使用;PPE,PEI:0.2</td><td></td><td></td><td></td><td>应符合着色剂纯度要求,见注</td></tr><tr><td>FCA0383</td><td>C.I.溶剂红149;3-甲基-6-(环己氨基)-3H-二苯并[f,ij]异喹啉-2,7-二酮</td><td>21295-57-8</td><td>ABS:0.5</td><td>0.5 μg/kg(SML)</td><td></td><td></td><td>应符合着色剂纯度要求,见注</td></tr><tr><td>FCA0384</td><td>C.I.溶剂红151</td><td>114013-41-1</td><td>ABS:0.5</td><td>0.05 μg/kg(SML)</td><td></td><td></td><td>应符合着色剂纯度要求,见注</td></tr><tr><td>FCA0385</td><td>C.I.溶剂红179;14H-苯基并[4,5]异喹啉并[2,1-a]萘嵌间二氮杂苯-14-酮</td><td>6829-22-7</td><td>PEI:0.15;PET:0.2</td><td></td><td></td><td></td><td>应符合着色剂纯度要求,见注</td></tr><tr><td>FCA0386</td><td>C.I.溶剂红52;3-甲基-6-[(4-甲基苯基)氨基]-3H-二苯基[f,ij]异喹啉-2,7-二酮</td><td>81-39-0</td><td>PC,PBT,ABS:0.05;PPE:0.01;PET:0.2;PEI:0.3</td><td></td><td></td><td></td><td>应符合着色剂纯度要求,见注</td></tr><tr><td>FCA0387</td><td>C.I.溶剂黄160:1;3-(5-氯-2-苯并噁唑基)-7-(二乙基氨基)-2H-1-苯并吡喃-2-酮</td><td>35773-43-4</td><td>PET:0.2</td><td></td><td></td><td></td><td>应符合着色剂纯度要求,见注</td></tr><tr><td>FCA0388</td><td>C.I.溶剂黄163;1,8-双(苯硫代)-9,10-蒽醌</td><td>13676-91-0</td><td>PC,ABS:0.1</td><td>0.5 μg/kg(SML)</td><td></td><td></td><td>应符合着色剂纯度要求,见注</td></tr><tr><td>FCA0389</td><td>C.I.溶剂黄98;十八烷基-1H-噻烷基噻酚并[2,1,9-def]异喹啉-1,3(2H)-二酮</td><td>12671-74-8</td><td>PC:0.05;PEI:0.2</td><td>0.5 μg/kg(SML)</td><td></td><td></td><td>应符合着色剂纯度要求,见注</td></tr><tr><td>FCA0390</td><td>C.I.溶剂蓝104;1,4-双[(2,4,6-三甲基苯基)氨基]-9,10-蒽二酮</td><td>116-75-6</td><td>PPE,PS,AS,ABS,PET,PA,PC:0.2</td><td></td><td></td><td></td><td>应符合着色剂纯度要求,见注</td></tr><tr><td>FCA0391</td><td>C.I.溶剂蓝97;1,4-二[(2,6-二乙基-4-甲基苯基)氨基]-9,10-蒽二酮</td><td>
