Repository: wei292224644/download_test

# 国家标准下载爬虫

从 **https://sppt.cfsa.net.cn:8086/db** 自动切换至「标准文本」、展开全部后，轮询所有下载按钮并保存到本地。

## 步骤说明

1. 打开上述网址（默认在「最新公告」）
2. 点击 **「标准文本」** 标签
3. 点击 **「展开全部>>」**
4. 查找页面上所有下载链接/按钮，逐个点击并保存文件

## 环境要求

- 使用 **uv** 做 Python 版本与依赖管理（见 [uv](https://docs.astral.sh/uv/)）
- 项目锁定 Python 3.12（`.python-version`），需 Playwright（Chromium）

## 安装与运行

```bash

# 进入项目目录
cd /Users/wwj/Desktop/self/download_gb

# 使用 uv 创建虚拟环境并安装依赖（会按 .python-version 使用 Python 3.12）
uv sync

# 安装 Playwright 浏览器（仅首次需要）
uv run playwright install chromium

File: _all_md/GB 9685-2016 食品安全国家标准  食品接触材料及制品用添加剂使用标准.md (part 6 of 17)
# 食品安全国家标准
<table><tr><td>FCA号</td><td>中文名称</td><td>CAS号</td><td>最大使用量/%</td><td>SML/QM/(mg/kg)</td><td>SML(T)/(mg/kg)</td><td>SML(T)分组编号</td><td>其他要求</td></tr><tr><td>FCA0001</td><td>(1,1-二甲基乙基)-4-甲氧基苯酚;叔丁基羟基茴香醚(BHA)</td><td>25013-16-5</td><td>0.1</td><td>30(SML)</td><td></td><td></td><td></td></tr><tr><td>FCA0013</td><td>(E,E)-2,4-己二烯酸</td><td>110-44-1</td><td>0.1</td><td></td><td></td><td></td><td></td></tr><tr><td>FCA0024</td><td>[(乙烯基二甲硅基)氧基和改性(三甲硅基)氧基]硅烷</td><td>68988-89-6</td><td>50</td><td></td><td></td><td></td><td></td></tr><tr><td>FCA0029</td><td>1,1,2,3,3,3-六氟-1-丙烯与1,1-二氟乙烯的聚合物</td><td>9011-17-0</td><td>按生产需要适量使用</td><td>ND(1,1,2,3,3,3-六氟-1-丙烯:SML,DL=0.01 mg/kg);5(1,1-二氟乙烯:SML)</td><td></td><td></td><td>分子量不低于70000</td></tr><tr><td>FCA0030</td><td>1,1,2,3,3,3-六氟-1-丙烯与1,1-二氟乙烯和四氟乙烯的共聚物</td><td>25190-89-0</td><td>按生产需要适量使用</td><td>5(1,1-二氟乙烯:SML);0.05(四氟乙烯:SML);ND(1,1,2,3,3,3-六氟-1-丙烯:SML,DL=0.01 mg/kg)</td><td></td><td></td><td>分子量不低于100000</td></tr><tr><td>FCA0031</td><td>1,1,3-三(2-甲基-4-羟基-5-叔丁苯基)丁烷</td><td>1843-03-4</td><td>0.25</td><td>5(SML)</td><td></td><td></td><td>用于生产接触脂肪类、醇类食品的材料或制品时,最大使用量为0.1%</td></tr><tr><td>FCA0034</td><td>1,1′-联苯-2-醇钠盐</td><td>132-27-4</td><td>5</td><td></td><td></td><td></td><td></td></tr><tr><td>FCA0041</td><td>1,2-苯并异噻唑基-3(2H)-酮</td><td>2634-33-5</td><td>0.02</td><td>1.2(SML)</td><td></td><td></td><td></td></tr><tr><td>FCA0042</td><td>1,2-丙二醇</td><td>57-55-6</td><td>按生产需要适量使用</td><td></td><td></td><td></td><td></td></tr><tr><td>FCA0047</td><td>1,2-乙二醇</td><td>107-21-1</td><td>按生产需要适量使用</td><td></td><td>30</td><td>2</td><td></td></tr><tr><td>FCA0053</td><td>1,3,5-三甲基-2,4,6-三(3,5-二叔丁基-4-羟苄)苯</td><td>1709-70-2</td><td>0.3</td><td></td><td></td><td></td><td></td></tr><tr><td>FCA0102</td><td>1-丁烯与乙烯的聚合物</td><td>25087-34-7</td><td>5</td><td></td><td></td><td></td><td></td></tr><tr><td>FCA0114</td><td>1-乙炔基环己醇</td><td>78-27-3</td><td>按生产需要适量使用</td><td></td><td></td><td></td><td></td></tr><tr><td>FCA0118</td><td>2-(2H-苯并三唑-2-基)-4,6-二(1-甲基-1-苯乙基)-苯酚</td><td>70321-86-7</td><td>0.5</td><td>1.5(SML)</td><td></td><td></td><td></td></tr><tr><td>FCA0138</td><td>2,2′-甲亚基双(6-环己基-4-甲基酚)</td><td>4066-02-8</td><td>1</td><td></td><td>3</td><td>5</td><td></td></tr><tr><td>FCA0140</td><td>2,2-双[3[3,5-双(1,1-二甲基乙基)-4-羟苯基]-1-氧代丙氧基]甲基]-1,3-丙二基-3,5-双(1,1-二甲基乙基)-4-羟基苯丙酸酯;四[3-(3,5-二叔丁基-4-羟基苯基)丙酸]季戊四醇酯;四[3-(3,5-二叔丁基-4-羟基苯基)丙酸]季戊四醇酯</td><td>6683-19-8</td><td>0.5</td><td></td><td></td><td></td><td></td></tr><tr><td>FCA0144</td><td>2,2′-亚甲基双[6-(1,1-二甲基乙基)-4-乙基苯酚]</td><td>88-24-4</td><td>1</td><td></td><td>1.5</td><td>13</td><td></td></tr><tr><td>FCA0146</td><td>2,2′-亚甲基双(4-甲基-6-叔丁基苯酚)</td><td>119-47-1</td><td>按生产需要适量使用</td><td></td><td>1.5</td><td>13</td><td>用于奶嘴时,应符合相关标准的要求</td></tr><tr><td>FCA0149</td><td>2,4,6,8-四乙烯基-2,4,6,8-四甲基环四硅氧烷</td><td>2554-06-5</td><td>按生产需要适量使用</td><td></td><td></td><td></td><td></td></tr><tr><td>FCA0156</td><td>2,4-二氯苯甲酰过氧化物</td><td>133-14-2</td><td>0.2</td><td></td><td></td><td></td><td></td></tr><tr><td>FCA0161</td><td>2,5-二甲基-2,5-双(过氧叔丁基)己烷</td><td>78-63-7</td><td>按生产需要适量使用</td><td>100(叔丁醇:QM)</td><td></td><td></td><td></td></tr><tr><td>FCA0169</td><td>2[(1,3-二氢-1,3-二氧代-2H-异吲哚基)甲基]-5,12-二氢喹啉并[2,3-b]吖啶-7,14-二酮</td><td>75641-02-0</td><td>按生产需要适量使用</td><td></td><td></td><td></td><td>应符合着色剂纯度要求,见注</td></tr><tr><td>FCA0179</td><td>2-苯丙烯</td><td>98-83-9</td><td>按生产需要适量使用</td><td>0.05(SML)</td><td></td><td></td><td></td></tr><tr><td>FCA0232</td><td>2-甲基-2-丙烯酸-1,2-乙二醇酯</td><td>97-90-5</td><td>按生产需要适量使用</td><td>0.05(SML)</td><td></td><td></td><td></td></tr><tr><td>FCA0278</td><td>2-甲基-4,6-二[(辛基硫基)甲基]苯酚</td><td>110553-27-0</td><td>1.7</td><td></td><td>5</td><td>24</td><td></td></tr><tr><td>FCA0318</td><td>3,3′-硫代二丙酸二月桂酯</td><td>123-28-4</td><td>0.5</td><td></td><td>5</td><td>14</td><td></td></tr><tr><td>FCA0319</td><td>3,3′-硫代双丙酸二(十八烷基)酯</td><td>693-36-7</td><td>0.25</td><td></td><td>5</td><td>14</td><td></td></tr><tr><td>FCA0321</td><td>3,4,5-三羟基苯甲酸正丙酯</td><td>121-79-9</td><td>按生产需要适量使用</td><td></td><td>30</td><td>20</td><td></td></tr><tr><td>FCA0324</td><td>3,5-二(1,1-二甲基乙基)-4-羟基-苯丙酸-1,6-己二基酯</td><td>35074-77-2</td><td>1</td><td>6(SML)</td><td></td><td></td><td></td></tr><tr><td>FCA0343</td><td>4,4′-硫代双(5-甲基-2-叔丁基苯酚)</td><td>96-69-5</td><td>按生产需要适量使用</td><td>0.48(SML)</td><td></td><td></td><td></td></tr><tr><td>FCA0348</td><td>4,5-二氯-2-[4,5-二氢-3-甲基-5-氧代-1-(3-磺酰氧基苯基)-1H-吡唑-4-基]偶氮]苯磺酸二钠</td><td>65212-76-2</td><td>按生产需要适量使用</td><td></td><td></td><td></td><td>应符合着色剂纯度要求,见注</td></tr><tr><td>FCA0350</td><td>4-[(4,6-二辛硫基-1,3,5-三嗪-2-基)氨基]-2,6-二(1,1-甲基乙基)苯酚</td><td>991-84-4</td><td>0.5</td><td>30(SML)</td><td></td><td></td><td></td></tr><tr><td>FCA0395</td><td>C.I.颜料白21;硫酸钡</td><td>7727-43-7</td><td>按生产需要适量使用</td><td></td><td></td><td></td><td>应符合着色剂纯度要求,见注;钡元素SML应符合附录C规定</td></tr><tr><td>FCA0396</td><td>C.I.颜料白4;氧化锌</td><td>1314-13-2</td><td>10</td><td></td><td></td><td></td><td>应符合着色剂纯度要求,见注;锌元素SML应符合附录C规定</td></tr><tr><td>FCA0397</td><td>C.I.颜料白6;二氧化钛</td><td>13463-67-7;1317-80-2</td><td>按生产需要适量使用</td><td></td><td></td><td></td><td>应符合着色剂纯度要求,见注</td></tr><tr><td>FCA0406</td><td>C.I.颜料黑11;氧化铁黑</td><td>12227-89-3</td><td>按生产需要适量使用</td><td></td><td></td><td></td><td>应符合着色剂纯度要求,见注;铁元素SML应符合附录C规定</td></tr><tr><td>FCA0409</td><td>C.I.颜料黑7;炭黑</td><td>1333-86-4</td><td>50</td><td></td><td></td><td></td><td>甲苯萃取物小于1%,苯并[a]芘含量小于0.25 mg/kg;应符合着色剂纯度要求,见注</td></tr><tr><td>FCA0410</td><td>C.I.颜料红101;三氧化二铁;氧化铁</td><td>1309-37-1</td><td>10</td><td></td><td></td><td></td><td>应符合着色剂纯度要求,见注;铁元素SML应符合附录C规定</td></tr><tr><td>FCA0420</td><td>C.I.颜料红179</td><td>5521-31-3</td><td>按生产需要适量使用</td><td></td><td></td><td></td><td>应符合着色剂纯度要求,见注</td></tr><tr><td>FCA0450</td><td>C.I.颜料黄147;1,1′-[(6-苯基-1,3,5-三嗪-2,4二基)二亚氨基]联蒽醌</td><td>4118-16-5</td><td>0.25</td><td></td><td></td><td></td><td>应符合着色剂纯度要求,见注</td></tr><tr><td>FCA0451</td><td>C.I.颜料黄151;2-[[1-[[(2,3-二氢-2-氧代-1H-苯并咪唑-5-基)氨基]羰基]-2-氧代丙基]偶氮]苯甲酸</td><td>31837-42-0</td><td>按生产需要适量使用</td><td></td><td></td><td></td><td>应符合着色剂纯度要求,见注</td></tr><tr><td>FCA0469</td><td>C.I.颜料蓝15:1</td><td>12239-87-1</td><td>0.25</td><td></td><td></td><td></td><td>应符合着色剂纯度要求,见注;铜元素SML应符合附录C规定</td></tr><tr><td>FCA0470</td><td>C.I.颜料蓝15;酞菁蓝;酞菁铜</td><td>147-14-8</td><td>0.25</td><td></td><td></td><td></td><td>应符合着色剂纯度要求,见注;铜元素SML应符合附录C规定</td></tr><tr><td>FCA0474</td><td>C.I.颜料蓝29</td><td>57455-37-5</td><td>按生产需要适量使用</td><td></td><td></td><td></td><td>应符合着色剂纯度要求,见注</td></tr><tr><td>FCA0480</td><td>C.I.颜料绿36;1,3,8,16,18,24-六溴-2,4,9,10,11,15,17,22,23,25-十氯-29H,31H-酞菁(2-)N29,N30,N31,N32]-(SP-4-2)-菁K-1360</td><td>14302-13-7</td><td>按生产需要适量使用</td><td></td><td></td><td></td><td>应符合着色剂纯度要求,见注。所生产出的材料和制品使用温度低于70℃;铜元素SML应符合附录C规定</td></tr><tr><td>FCA0482</td><td>C.I.颜料绿7;酞菁绿G;多氯酞花青铜</td><td>1328-53-6</td><td>按生产需要适量使用</td><td></td><td></td><td></td><td>应符合着色剂纯度要求,见注;铜元素SML应符合附录C规定</td></tr><tr><td>FCA0484</td><td>C.I.颜料紫19;5,12-二氢-喹啉并[2,3-b]吖啶-7,14-二酮</td><td>1047-16-1</td><td>按生产需要适量使用</td><td></td><td></td><td></td><td>应符合着色剂纯度要求,见注</td></tr><tr><td>FCA0486</td><td>C.I.颜料紫23;8,18-二氯-5,15-二乙基-5,15-二氢二吲哚[3,2-b:3',2'-m]三酚二噁嗪</td><td>215247-95-3;6358-30-1</td><td>按生产需要适量使用</td><td></td><td></td><td></td><td>应符合着色剂纯度要求,见注</td></tr><tr><td>FCA0501</td><td>C10~C18烷基磺酸苯酯</td><td>70775-94-9</td><td>10</td><td></td><td></td><td></td><td>生产的材料或制品接触食品时间不超过24h</td></tr><tr><td>FCA0516</td><td>D-酒石酸</td><td>87-69-4</td><td>按生产需要适量使用</td><td></td><td></td><td></td><td></td></tr><tr><td>FCA0530</td><td>N,N'-己基-1,6-二[3-(3,5-二叔丁基-4-羟苯基)丙酰胺]</td><td>23128-74-7</td><td>0.6</td><td>45(SML)</td><td></td><td></td><td></td></tr><tr><td>FCA0552</td><td>N-氧二乙撑基-2-苯并噻唑次磺酰胺(NOBS);4-(2-苯并噻唑硫基)吗啉</td><td>102-77-2</td><td>1.5</td><td></td><td></td><td></td><td></td></tr><tr><td>FCA0576</td><td>β-(3,5-二叔丁基-4-羟基苯基)丙酸十八醇酯;十八烷基-3,5-双(1,1-二甲基乙基)-4-羟基苯丙酸酯</td><td>2082-79-3</td><td>0.5</td><td>6(SML)</td><td></td><td></td><td></td></tr><tr><td>FCA0582</td><td>白矿物油</td><td>8042-47-5</td><td>45</td><td></td><td></td><td></td><td>平均分子量不低于480。100℃时运动黏度不低于8.5×10^6m^2/s。矿物碳氢化合物碳原子数少于25的物质不高于5%(质量分数)。用于生产接触非脂肪性食品的材料或制品时,橡胶含量应大于20%(质量分数)</td></tr><tr><td>FCA0583</td><td>白土处理的矿脂(白矿物油)</td><td>100684-33-1</td><td>按生产需要适量使用</td><td></td><td></td><td></td><td></td></tr><tr><td>FCA0587</td><td>苯基三乙氧基硅烷与(硅氧烷和聚硅氧烷)的凝聚物</td><td>72480-33-2</td><td>按生产需要适量使用</td><td></td><td></td><td></td><td></td></tr><tr><td>FCA0599</td><td>蓖麻油</td><td>8001-79-4</td><td>30</td><td></td><td></td><td></td><td></td></tr><tr><td>FCA0609</td><td>丙酸</td><td>79-09-4</td><td>按生产需要适量使用</td><td></td><td></td><td></td><td></td></tr><tr><td>FCA0612</td><td>丙酮和二苯胺高温反应物</td><td>68412-48-6</td><td>5</td><td></td><td></td><td></td><td></td></tr><tr><td>FCA0682</td><td>次磷酸钠</td><td>7681-53-0</td><td>按生产需要适量使用</td><td></td><td></td><td></td><td></td></tr><tr><td>FCA0688</td><td>单乙烯基封端的二甲基、甲基乙烯基(硅氧烷与聚硅氧烷)</td><td>68951-99-5</td><td>按生产需要适量使用</td><td></td><td></td><td></td><td></td></tr><tr><td>FCA0695</td><td>碘化钠</td><td>7681-82-5</td><td>按生产需要适量使用</td><td></td><td>1</td><td>6</td><td></td></tr><tr><td>FCA0702</td><td>丁二酸二甲酯和4-羟基-2,2,6,6-四甲基-1-哌啶乙醇的聚合物</td><td>65447-77-0;70198-29-7</td><td>0.5</td><td>30(SML)</td><td></td><td></td><td></td></tr><tr><td>FCA0709</td><td>丁香酚</td><td>97-53-0</td><td>按生产需要适量使用</td><td>ND(SML, DL=0.01 mg/kg)</td><td></td><td></td><td></td></tr><tr><td>FCA0710</td><td>煅烧高岭土</td><td>92704-41-1;66402-68-4</td><td>按生产需要适量使用</td><td></td><td></td><td></td><td></td></tr><tr><td>FCA0711</td><td>对苯醌</td><td>106-51-4</td><td>1.5</td><td></td><td></td><td></td><td></td></tr><tr><td>FCA0717</td><td>对羟基苯甲酸丙酯</td><td>94-13-3</td><td>0.001</td><td></td><td></td><td></td><td></td></tr><tr><td>FCA0718</td><td>对羟基苯甲酸甲酯</td><td>99-76-3</td><td>按生产需要适量使用</td><td></td><td></td><td></td><td></td></tr><tr><td>FCA0720</td><td>二-(2-叔丁基过氧化-异丙基)-苯</td><td>25155-25-3</td><td>1.5</td><td></td><td></td><td></td><td></td></tr><tr><td>FCA0725</td><td>二[3,5-二-(1,1-二甲基乙基)-4-羟基-]苯丙酸硫杂二甘醇酯</td><td>41484-35-9</td><td>0.5</td><td>2.4(SML)</td><td></td><td></td><td></td></tr><tr><td>FCA0729</td><td>二苯酮</td><td>119-61-9</td><td>按生产需要适量使用</td><td>0.6(SML)</td><td></td><td></td><td></td></tr><tr><td>FCA0738</td><td>二甲基(硅氧烷与聚硅氧烷)和二氧化硅的反应产物</td><td>67762-90-7</td><td>按生产需要适量使用</td><td></td><td></td><td></td><td></td></tr><tr><td>FCA0744</td><td>二价和三价氧化铁的混合物</td><td>1332-37-2</td><td>3</td><td></td><td></td><td></td><td>应符合着色剂纯度要求,见注;铁元素SML应符合附录C规定</td></tr><tr><td>FCA0747</td><td>二硫化四甲基秋兰姆;四甲基硫代过氧化二碳酸二酰胺</td><td>137-26-8</td><td>1.5</td><td></td><td></td><td></td><td></td></tr><tr><td>FCA0759</td><td>二氧化硅</td><td>7631-86-9;112945-52-5;14808-60-7</td><td>按生产需要适量使用</td><td></td><td></td><td></td><td></td></tr><tr><td>FCA0761</td><td>二氧化钛与正辛基三乙氧基硅烷的反应产物;正辛基三乙氧基硅烷改性二氧化钛</td><td>-</td><td>25</td><td></td><td></td><td></td><td></td></tr><tr><td>FCA0763</td><td>二乙醇胺</td><td>111-42-2</td><td>5</td><td>0.3(SML)</td><td></td><td></td><td></td></tr><tr><td>FCA0765</td><td>二乙基二硫代氨基甲酸锌</td><td>14324-55-1</td><td>1.5</td><td></td><td></td><td></td><td>锌元素SML应符合附录C规定</td></tr><tr><td>FCA0771</td><td>方石英;方英石</td><td>14464-46-1</td><td>按生产需要适量使用</td><td></td><td></td><td></td><td></td></tr><tr><td>FCA0773</td><td>沸石</td><td>1318-02-1</td><td>按生产需要适量使用</td><td></td><td></td><td></td><td></td></tr><tr><td>FCA0774</td><td>氟修饰氧化铝表面处理的二氧化钛</td><td>-</td><td>25</td><td></td><td></td><td></td><td></td></tr><tr><td>FCA0782</td><td>硅胶</td><td>112926-00-8;63231-67-4</td><td>按生产需要适量使用</td><td></td><td></td><td></td><td></td></tr><tr><td>FCA0784</td><td>硅酸</td><td>1343-98-2</td><td>按生产需要适量使用</td><td></td><td></td><td></td><td></td></tr><tr><td>FCA0791</td><td>硅酸铝钠</td><td>1344-00-9</td><td>按生产需要适量使用</td><td></td><td></td><td></td><td></td></tr><tr><td>FCA0792</td><td>硅酸镁</td><td>1343-88-0</td><td>按生产需要适量使用</td><td></td><td></td><td></td><td></td></tr><tr><td>FCA0795</td><td>硅藻土</td><td>61790-53-2</td><td>按生产需要适量使用</td><td></td><td></td><td></td><td></td></tr><tr><td>FCA0800</td><td>癸二酸二正丁酯</td><td>109-43-3</td><td>按生产需要适量使用</td><td></td><td>60</td><td>32</td><td></td></tr><tr><td>FCA0809</td><td>过氧化苯甲酰</td><td>94-36-0</td><td>按生产需要适量使用</td><td></td><td></td><td></td><td></td></tr><tr><td>FCA0810</td><td>过氧化二叔丁基醚</td><td>110-05-4</td><td>1.5</td><td></td><td></td><td></td><td></td></tr><tr><td>FCA0812</td><td>过氧化二异丙苯</td><td>80-43-3</td><td>1.5</td><td></td><td></td><td></td><td></td></tr><tr><td>FCA0819</td><td>褐煤蜡</td><td>8002-53-7</td><td>按生产需要适量使用</td><td></td><td></td><td></td><td></td></tr><tr><td>FCA0824</td><td>滑石粉</td><td>14807-96-6</td><td>按生产需要适量使用</td><td></td><td></td><td></td><td></td></tr><tr><td>FCA0827</td><td>环氧大豆油</td><td>8013-07-8</td><td>按生产需要适量使用</td><td></td><td>60</td><td>32</td><td>用于生产婴幼儿专用食品接触材料或制品时,SML应低于30mg/kg</td></tr><tr><td>FCA0838</td><td>己二酸二(2-乙基己基)酯;己二酸二辛酯</td><td>103-23-1;123-79-5</td><td>35</td><td>18(SML)</td><td>60</td><td>32</td><td></td></tr><tr><td>FCA0863</td><td>甲基倍半硅氧烷</td><td>68554-70-1</td><td>按生产需要适量使用</td><td></td><td></td><td></td><td>添加剂中甲基三甲氧基硅烷的残留量小于1mg/kg</td></tr><tr><td>FCA0879</td><td>甲基丙烯酸甲酯与丙烯酸乙酯的共聚物</td><td>9010-88-2</td><td>2</td><td></td><td>6(以丙烯酸计);6(以甲基丙烯酸计)</td><td>22;23</td><td></td></tr><tr><td>FCA0900</td><td>间苯二胺</td><td>108-45-2</td><td>按生产需要适量使用</td><td>ND(SML,DL=0.01mg/kg)</td><td></td><td></td><td></td></tr><tr><td>FCA0901</td><td>间苯二酚</td><td>108-46-3</td><td>0.24</td><td>2.4(SML)</td><td></td><td></td><td></td></tr><tr><td>FCA0909</td><td>焦磷酸钠</td><td>7722-88-5</td><td>按生产需要适量使用</td><td></td><td></td><td></td><td></td></tr><tr><td>FCA0910</td><td>芥酸酰胺;(Z)-13-二十二烯酰胺</td><td>112-84-5</td><td>垫圈:5</td><td></td><td></td><td></td><td></td></tr><tr><td>FCA0921</td><td>聚丁二烯</td><td>9003-17-2</td><td>按生产需要适量使用</td><td>1(1,3-丁二烯:QM)或ND(1,3-丁二烯:SML, DL=0.01 mg/kg)</td><td></td><td></td><td></td></tr><tr><td>FCA0923</td><td>聚二甲基硅氧烷</td><td>63148-62-9;9016-00-6</td><td>按生产需要适量使用</td><td></td><td></td><td></td><td>分子量不低于6800</td></tr><tr><td>FCA0924</td><td>聚二甲基硅氧烷和苯基倍半硅氧烷的共聚物</td><td>73138-88-2</td><td>按生产需要适量使用</td><td></td><td></td><td></td><td></td></tr><tr><td>FCA0932</td><td>聚树脂酸、松香酸、甘油的酯化物</td><td>68475-37-6</td><td>按生产需要适量使用</td><td></td><td></td><td></td><td></td></tr><tr><td>FCA0935</td><td>聚酰胺</td><td>25587-80-8;25038-74-8</td><td>按生产需要适量使用</td><td>5(11-氨基十一酸:SML)</td><td></td><td></td><td></td></tr><tr><td>FCA0946</td><td>聚乙二醇</td><td>25322-68-3</td><td>按生产需要适量使用</td><td></td><td>30</td><td>2</td><td></td></tr><tr><td>FCA0949</td><td>聚乙二醇辛基苯基酯</td><td>9004-87-9</td><td>2</td><td>1(环氧乙烷:QM)或ND(环氧乙烷:SML,DL=0.01 mg/kg)</td><td>30</td><td>2</td><td></td></tr><tr><td>FCA0961</td><td>邻苯二甲酸二(α-乙基己酯)</td><td>117-81-7</td><td>5</td><td>1.5(SML)</td><td>60</td><td>32</td><td>生产的材料或制品不得用于接触脂肪性食品、乙醇含量高于20%的食品和婴幼儿食品</td></tr><tr><td>FCA0965</td><td>邻苯二甲酸二正丁酯(DBP)</td><td>84-74-2</td><td>5</td><td>0.3(SML)</td><td>60</td><td>32</td><td>生产的材料或制品不得用于接触脂肪性食品、乙醇含量高于20%的食品和婴幼儿食品</td></tr><tr><td>FCA0966</td><td>邻苯二甲酸酐</td><td>85-44-9</td><td>按生产需要适量使用</td><td></td><td></td><td></td><td></td></tr><tr><td>FCA0972</td><td>磷酸[(3,5-双叔丁基-4-羟苯基)-甲基]单乙基酯钙盐(2:1)</td><td>65140-91-2</td><td>0.5</td><td>6(SML)</td><td></td><td></td><td></td></tr><tr><td>FCA0973</td><td>磷酸-2-乙基己基二苯酯;磷酸二苯异辛酯</td><td>1241-94-7</td><td>按生产需要适量使用</td><td>2.4(SML)</td><td></td><td></td><td>生产的材料或制品仅用于接触非脂肪性食品的材料</td></tr><tr><td>FCA0978</td><td>磷酸二氢钠</td><td>7558-80-7</td><td>按生产需要适量使用</td><td></td><td></td><td></td><td></td></tr><tr><td>FCA0992</td><td>硫代硫酸钠</td><td>7772-98-7</td><td>按生产需要适量使用</td><td></td><td>10</td><td>19</td><td></td></tr><tr><td>FCA0994</td><td>硫磺</td><td>7704-34-9</td><td>按生产需要适量使用</td><td></td><td></td><td></td><td></td></tr><tr><td>FCA1002</td><td>硫酸铜</td><td>7758-98-7</td><td>按生产需要适量使用</td><td></td><td></td><td></td><td>铜元素SML应符合附录C规定</td></tr><tr><td>FCA1003</td><td>硫酸锌</td><td>7733-02-0</td><td>30</td><td></td><td></td><td></td><td>锌元素SML应符合附录C规定</td></tr><tr><td>FCA1006</td><td>六亚甲基四胺</td><td>100-97-0</td><td>按生产需要适量使用</td><td></td><td>15</td><td>15</td><td></td></tr><tr><td>FCA1017</td><td>氯化镁</td><td>7786-30-3</td><td>按生产需要适量使用</td><td></td><td></td><td></td><td></td></tr><tr><td>FCA1018</td><td>氯化锰</td><td>7773-01-5</td><td>按生产需要适量使用</td><td></td><td></td><td></td><td>锰元素SML应符合附录C规定</td></tr><tr><td>FCA1020</td><td>三氟氯乙烯和偏氟乙烯的共聚物</td><td>9010-75-7</td><td>按生产需要适量使用</td><td>5(二氟乙烯:SML);ND(三氟氯乙烯:SML, DL=0.01 mg/kg)</td><td></td><td></td><td>无相应的三氟氯乙烯迁移量检测方法时可使用0.5mg/6dm2(QM)作为其限量值</td></tr><tr><td>FCA1043</td><td>硼砂</td><td>1303-96-4</td><td>按生产需要适量使用</td><td></td><td>6</td><td>16</td><td></td></tr><tr><td>FCA1050</td><td>歧化-α-(壬基苯基)-ω-羟基-(聚环氧乙烷)</td><td>68412-54-4</td><td>按生产需要适量使用</td><td>1(环氧乙烷:QM)或ND(环氧乙烷:SML, DL=0.01 mg/kg)</td><td></td><td></td><td>生产的材料或制品仅用于接触水性和脂肪性食品</td></tr><tr><td>FCA1056</td><td>羟基封端的二甲基甲基乙烯基(硅氧烷与聚硅氧烷)</td><td>67923-19-7</td><td>按生产需要适量使用</td><td></td><td></td><td></td><td></td></tr><tr><td>FCA1058</td><td>羟基甲亚磺酸单钠盐</td><td>149-44-0</td><td>5</td><td></td><td></td><td></td><td></td></tr><tr><td>FCA1073</td><td>氢化椰子油</td><td>84836-98-6</td><td>按生产需要适量使用</td><td></td><td></td><td></td><td></td></tr><tr><td>FCA1079</td><td>氢氧化铝</td><td>21645-51-2</td><td>按生产需要适量使用</td><td></td><td></td><td></td><td>应符合着色剂纯度要求,见注</td></tr><tr><td>FCA1081</td><td>氢氧化钠</td><td>1310-73-2</td><td>按生产需要适量使用</td><td></td><td></td><td></td><td></td></tr><tr><td>FCA1093</td><td>三氟代(三氟代甲氧基)乙烯</td><td>1187-93-5</td><td>按生产需要适量使用</td><td>0.05(SML)</td><td></td><td></td><td></td></tr><tr><td>FCA1099</td><td>三氯化磷与联苯和2,4-二叔丁基苯酚的反应产物</td><td>38613-77-3;119345-01-6</td><td>0.1</td><td>18(SML)</td><td></td><td></td><td></td></tr><tr><td>FCA1101</td><td>三亚乙基四胺</td><td>112-24-3</td><td>1.5</td><td></td><td></td><td></td><td></td></tr><tr><td>FCA1105</td><td>三乙醇胺</td><td>102-71-6</td><td>5</td><td>0.05(SML)</td><td></td><td></td><td></td></tr><tr><td>FCA1117</td><td>十二硫醇</td><td>112-55-0</td><td>5</td><td></td><td></td><td></td><td></td></tr><tr><td>FCA1119</td><td>十二烷基(磺化苯氧基)苯磺酸二钠</td><td>28519-02-0</td><td>2.5</td><td></td><td></td><td></td><td></td></tr><tr><td>FCA1121</td><td>十二烷基苯磺酸钠</td><td>25155-30-0</td><td>按生产需要适量使用</td><td>30(SML)</td><td></td><td></td><td></td></tr><tr><td>FCA1122</td><td>十二烷基硫酸钠</td><td>151-21-3</td><td>按生产需要适量使用</td><td></td><td></td><td></td><td></td></tr><tr><td>FCA1130</td><td>石蜡油</td><td>8012-95-1</td><td>30</td><td></td><td></td><td></td><td>平均分子量不低于480。100℃时运动黏度不低于8.5×10-6m2/s。矿物碳氢化合物碳原子数少于25的物质不高于5%(质量分数)</td></tr><tr><td>FCA1132</td><td>石油精</td><td>64742-48-9</td><td>按生产需要适量使用</td><td></td><td></td><td></td><td></td></tr><tr><td>FCA1133</td><td>食用植物油</td><td>-</td><td>按生产需要适量使用</td><td></td><td></td><td></td><td></td></tr><tr><td>FCA1135</td><td>叔二丁基羟基甲苯(BHT);2,6-二叔丁基对甲基苯酚</td><td>128-37-0</td><td>0.1</td><td>3(SML)</td><td></td><td></td><td>用于奶嘴时,应符合相关标准的要求</td></tr><tr><td>FCA1136</td><td>叔十二烷硫醇</td><td>25103-58-6</td><td>5</td><td></td><td></td><td></td><td></td></tr><tr><td>FCA1161</td><td>四氧化三铁</td><td>1317-61-9</td><td>按生产需要适量使用</td><td></td><td></td><td></td><td>应符合着色剂纯度要求,见注;铁元素SML应符合附录C规定</td></tr><tr><td>FCA1162</td><td>四氧化铁镁</td><td>12068-86-9</td><td>按生产需要适量使用</td><td></td><td></td><td></td><td>铁元素SML应符合附录C规定</td></tr><tr><td>FCA1184</td><td>妥尔油松香与反丁烯二酸化松香与甲醛的聚合物</td><td>-</td><td>按生产需要适量使用</td><td></td><td>15</td><td>15</td><td></td></tr><tr><td>FCA1209</td><td>亚磷酸三(2,4-二叔丁基苯)酯;三(2,4-二叔丁基苯基)亚磷酸酯;抗氧剂168</td><td>31570-04-4</td><td>0.5</td><td></td><td></td><td></td><td></td></tr><tr><td>FCA1211</td><td>亚硫酸钠</td><td>7757-83-7</td><td>按生产需要适量使用</td><td></td><td>10</td><td>19</td><td></td></tr><tr><td>FCA1214</td><td>亚硝酸钠</td><td>7632-00-0</td><td>5</td><td>0.6(SML)</td><td></td><td></td><td></td></tr><tr><td>FCA1218</td><td>羊毛脂</td><td>8006-54-0</td><td>按生产需要适量使用</td><td></td><td></td><td></td><td></td></tr><tr><td>FCA1222</td><td>氧化钙</td><td>1305-78-8</td><td>按生产需要适量使用</td><td></td><td></td><td></td><td></td></tr><tr><td>FCA1224</td><td>氧化镁</td><td>1309-48-4</td><td>按生产需要适量使用</td><td></td><td></td><td></td><td></td></tr><tr><td>FCA1232</td><td>乙醇</td><td>64-17-5</td><td>按生产需要适量使用</td><td></td><td></td><td></td><td></td></tr><tr><td>FCA1237</td><td>乙二胺四乙酸四钠盐</td><td>64-02-8</td><td>按生产需要适量使用</td><td></td><td></td><td></td><td></td></tr><tr><td>FCA1245</td><td>乙酸</td><td>64-19-7</td><td>按生产需要适量使用</td><td></td><td></td><td></td><td></td></tr><tr><td>FCA1265</td><td>乙烯基封端的二甲基(硅氧烷与聚硅氧烷)</td><td>68083-19-2</td><td>按生产需要适量使用</td><td></td><td></td><td></td><td></td></tr><tr><td>FCA1268</td><td>乙烯与丙烯的共聚物</td><td>9010-79-1</td><td>5</td><td></td><td></td><td></td><td></td></tr><tr><td>FCA1273</td><td>乙氧基(富C13、异C11~C14)醇</td><td>78330-21-9</td><td>按生产需要适量使用</td><td></td><td></td><td></td><td></td></tr><tr><td>FCA1275</td><td>乙氧基C16~C18醇</td><td>68439-49-6</td><td>按生产需要适量使用</td><td>0.05(SML)</td><td></td><td></td><td></td></tr><tr><td>FCA1279</td><td>乙氧基化蓖麻油</td><td>61791-12-6</td><td>按生产需要适量使用</td><td>42(SML)</td><td></td><td></td><td></td></tr><tr><td>FCA1291</td><td>硬脂酸;十八烷酸</td><td>57-11-4</td><td>按生产需要适量使用</td><td></td><td></td><td></td><td></td></tr><tr><td>FCA1292</td><td>硬脂酸-2-辛基十二烷醇酯</td><td>22766-82-1</td><td>按生产需要适量使用</td><td></td><td></td><td></td><td></td></tr><tr><td>FCA1293</td><td>硬脂酸丁酯;十八酸丁酯</td><td>123-95-5</td><td>5</td><td></td><td></td><td></td><td>生产的材料或制品仅用于接触非脂肪性食品</td></tr><tr><td>FCA1294</td><td>硬脂酸钙;十八酸钙盐</td><td>1592-23-0</td><td>30</td><td></td><td></td><td></td><td></td></tr><tr><td>FCA1297</td><td>硬脂酸钠</td><td>822-16-2</td><td>按生产需要适量使用</td><td></td><td></td><td></td><td></td></tr><tr><td>FCA1298</td><td>硬脂酸锌</td><td>557-05-1;91051-01-3</td><td>0.3</td><td></td><td></td><td></td><td>锌元素SML应符合附录C规定</td></tr><tr><td>FCA1302</td><td>油酸钙</td><td>142-17-6</td><td>按生产需要适量使用</td><td></td><td></td><td></td><td></td></tr><tr><td>FCA1310</td><td>正硅酸四乙酯、1,3-二乙烯基-1,1,3,3-四甲基二硅氧烷、六甲基二硅氧烷的水解产物</td><td>104199-38-4</td><td>按生产需要适量使用</td><td></td><td></td><td></td><td></td></tr><tr><td>FCA1311</td><td>正硅酸四乙酯与六甲基二硅氧烷的聚合物</td><td>104133-09-7</td><td>按生产需要适量使用</td><td></td><td></td><td></td><td></td></tr><tr><td colspan="8">注:“应符合着色剂纯度要求”是指:1) 0.1mol/L盐酸可溶物检出量占着色剂的质量分数应符合:锑≤0.05%;砷≤0.01%;钡≤0.01%;镉≤0.01%;铬(VI)≤0.1%;铅≤0.01%;汞≤0.005%;硒≤0.01%。2) 其他杂质占着色剂的质量分数应符合:多氯联苯≤0.0025%;芳香族伯胺(以苯胺计)≤0.05%,其中对二氨基联苯、β-萘胺和4-氨基联苯三种物质总和≤0.001%。</td></tr></table>

表 A.4 食品接触材料及制品用油墨中允许使用的添加剂及使用要求
