Repository: wei292224644/download_test

# 国家标准下载爬虫

从 **https://sppt.cfsa.net.cn:8086/db** 自动切换至「标准文本」、展开全部后，轮询所有下载按钮并保存到本地。

## 步骤说明

1. 打开上述网址（默认在「最新公告」）
2. 点击 **「标准文本」** 标签
3. 点击 **「展开全部>>」**
4. 查找页面上所有下载链接/按钮，逐个点击并保存文件

## 环境要求

- 使用 **uv** 做 Python 版本与依赖管理（见 [uv](https://docs.astral.sh/uv/)）
- 项目锁定 Python 3.12（`.python-version`），需 Playwright（Chromium）

## 安装与运行

```bash

# 进入项目目录
cd /Users/wwj/Desktop/self/download_gb

# 使用 uv 创建虚拟环境并安装依赖（会按 .python-version 使用 Python 3.12）
uv sync

# 安装 Playwright 浏览器（仅首次需要）
uv run playwright install chromium

# 运行爬虫（默认有界面浏览器，便于观察）
uv run python download_gb.py
```

## 配置

- **Python 版本**：当前由 `.python-version` 指定为 3.12。修改版本可执行 `uv python pin 3.11` 等，或直接编辑 `.python-version` 后重新 `uv sync`。
- **下载目录**：默认 `./downloads`，可通过环境变量覆盖：
  ```bash
  export DOWNLOAD_GB_DIR=/path/to/save
  python download_gb.py
  ```
- **无头模式**：在 `download_gb.py` 中将 `headless=False` 改为 `headless=True` 可后台运行（不弹出浏览器窗口）。
- **请求间隔**：脚本内 `DOWNLOAD_DELAY = 1.0`（秒），可按需修改，避免请求过快。

## 若未找到下载按钮

若控制台提示「共找到 0 个下载项」，说明页面上的选择器与当前网站结构不一致。可以：

1. 保持 `headless=False`，运行脚本观察页面是否成功切换到「标准文本」并展开全部。
2. 在浏览器中按 F12 打开开发者工具，在「标准文本」展开后查看下载链接的 HTML（标签名、class、文字等）。
3. 在 `download_gb.py` 的 `get_download_infos()` 中，根据实际 DOM 增改 `selectors` 列表中的选择器（或增加新的 `page.get_by_text(...)` / `page.locator(...)` 逻辑）。

## 整理 MD 标题结构（reorganize_md.py）

使用 LLM（Ollama 优先，不可用时回退到 OpenAI）整理 Markdown 的**标题层级与顺序**，仅改结构、不改正文，结果写入新文件（默认 `xxx.reorganized.md`）。

### 用法示例

```bash

# 仅列出将要处理的文件（不调用 LLM）
uv run python reorganize_md.py --dir output/ --dry-run

# 处理 output/ 下所有 .md（默认目录）
uv run python reorganize_md.py

# 只处理单个文件
uv run python reorganize_md.py --file "output/某文档/vlm/某文档.md"

# 指定输出目录、后缀、超时
uv run python reorganize_md.py --dir output/ --out-suffix ".reorganized" --out-dir ./out --timeout 120
```

### 环境变量

| 变量 | 说明 |
|------|------|
| `OLLAMA_BASE_URL` | Ollama API 地址，默认 `http://localhost:11434/v1` |
| `OLLAMA_MODEL` | Ollama 模型名，默认 `llama3.2` |
| `OPENAI_API_KEY` | OpenAI 或兼容 API 的 Key（Ollama 失败时使用） |
| `OPENAI_BASE_URL` | 可选，兼容 API 的 base URL |
| `OPENAI_MODEL` | 可选，兼容 API 的模型名，默认 `gpt-4o-mini` |

正文保护：若 LLM 改动了非标题内容，脚本会拒绝写入并记入失败数。

---

## 注意

- 请遵守网站使用条款与 robots 规则，仅用于个人学习或合规用途。
- 若网站需要登录或验证码，当前脚本未做处理，需自行扩展。

File: _all_md/GB 31604.4-2016 食品安全国家标准 食品接触材料及制品 树脂中挥发物的测定.md
# 食品安全国家标准

# 食品接触材料及制品

# 树脂中挥发物的测定

2016-08-31 发布

2017-03-01 实施

# 前言

本标准代替GB/T5009.59—2003《食品包装用聚苯乙烯树脂卫生标准的分析方法》中挥发物的测定。

本标准与GB/T5009.59—2003相比，主要变化如下：

——标准名称修改为“食品安全国家标准 食品接触材料及制品 树脂中挥发物的测定”。

# 食品安全国家标准

# 食品接触材料及制品

# 树脂中挥发物的测定

# 1 范围

本标准规定了食品接触材料及制品树脂中挥发物的测定方法。

本标准适用于食品接触材料及制品聚苯乙烯树脂中挥发物的测定。

# 2 原理

试样于 $138~\mathrm{^\circ C}\sim 140~\mathrm{^\circ C}$ ，在压力为 $85.3\mathrm{kPa}$ 时，干燥 $2\textrm{h}$ 减失的质量减去干燥失重的质量即为挥发物的质量。

# 3 试剂和材料

丁酮 $\mathrm{(C_4H_8O)}$ 。

# 4 仪器和设备

4.1 天平：感量为 $0.1\mathrm{mg}$   
4.2 超声波清洗仪：工作频率 $35\mathrm{kHz}$   
4.3 真空干燥箱。

# 5 分析步骤

# 5.1 采样方法

按GB5009.156操作。

# 5.2 干燥失重

按GB31604.3《食品安全国家标准 食品接触材料及制品 树脂干燥失重的测定》操作。

# 5.3 挥发物

称取 $2\mathrm{g}\sim 3\mathrm{g}$ （精确至 $0.1\mathrm{mg}$ )的粒子试样，置于干燥后准确称量的 $50~\mathrm{mL}$ 带有玻璃棒的烧杯内，加 $20~\mathrm{mL}$ 丁酮，用玻璃棒搅拌，使完全溶解后，超声 $15\mathrm{min}$ ，挥发溶剂，待至试样呈浓稠状态，将烧杯移入真空干燥箱内，密闭真空干燥箱，开启真空泵，保持温度在 $139~^\circ \mathrm{C}\pm 1~^\circ \mathrm{C}$ ，压力为 $85.3\mathrm{kPa}$ ，干燥 $2\mathrm{h}$ 后，将烧杯移至干燥器内，冷却 $30\mathrm{min}$ 后称量。

# 6 分析结果的表述

试样中挥发物按式(1)和式(2)计算：

$$
X _ {2} = \frac {m _ {1} - m _ {2}}{m _ {1} - m _ {0}} \times 1 0 0 \tag {1}
$$

式中：

$X_{2}$ ——试样于 $139~\mathrm{^\circ C}\pm 1~^\circ \mathrm{C}$ ，压力为 $85.3\mathrm{kPa}$ ，干燥 $2\textrm{h}$ 失去的质量，单位为克每百克 $(\mathrm{g} / 100\mathrm{g})$ ；

$m_{1}$ ——试样加烧杯玻璃棒的质量，单位为克 $(\mathrm{g})$ ；

$m_{2}$ ——干燥后试样加烧杯玻璃棒的质量，单位为克 $(\mathrm{g})$ ；

$m_0$ ——烧杯玻璃棒的质量，单位为克 $(\mathrm{g})$ ；

100 ——换算系数。

$$
X _ {3} = X _ {2} - X _ {1} \quad \dots \tag {2}
$$

式中：

$X_{3}$ ——试样中挥发物的含量，单位为克每百克 $(\mathrm{g} / 100\mathrm{g})$ ；

$X_{2}$ ——试样于 $139~\mathrm{^\circ C}\pm 1~^\circ \mathrm{C}$ ，压力为 $85.3\mathrm{kPa}$ ，干燥 $2\mathrm{h}$ 失去的质量，单位为克每百克 $(\mathrm{g} / 100\mathrm{g})$ ；

$X_{1}$ ——试样中干燥失重的含量，单位为克每百克 $(\mathrm{g} / 100\mathrm{g})$ 。

计算结果以重复性条件下获得的两次独立测定结果的算术平均值表示，结果保留两位有效数字。

# 7 精密度

在重复性条件下获得的两次独立测定结果的绝对差值不得超过算术平均值的 $10\%$ 。

File: _all_md/GB 31604.47-2023食品安全国家标准 食品接触材料及制品 纸、纸板及纸制品中荧光性物质的测定.md
# 食品安全国家标准

# 食品接触材料及制品

# 纸、纸板及纸制品中荧光性物质的测定

2023-09-06 发布

2024-03-06 实施

# 前言

本标准代替GB31604.47—2016《食品安全国家标准 食品接触材料及制品 纸、纸板及纸制品中荧光增白剂的测定》。

本标准与GB31604.47—2016相比，主要变化如下：

——标准名称修改为《食品安全国家标准 食品接触材料及制品 纸、纸板及纸制品中荧光性物质的测定》；  
——检测波长增加了 $254 \mathrm{~nm}$ ；  
——增加了标准对照纱布作用的表述；  
——修改了结果判定的表述。

# 食品安全国家标准

# 食品接触材料及制品

# 纸、纸板及纸制品中荧光性物质的测定

# 1 范围

本标准规定了食品接触用纸、纸板及纸制品中荧光性物质的测定方法。

本标准适用于食品接触用纸、纸板及纸制品中荧光性物质的测定。

# 2 原理

通过在紫外灯下直接观察食品接触用纸、纸板及纸制品试样是否有明显荧光现象（即有明显的蓝色或紫色荧光)来判定试样中是否含有荧光性物质。如果试样出现多处不连续小斑点状荧光或有荧光现象但不明显时，用碱性提取液提取，然后将提取液酸化，再用纱布吸附提取液中的荧光性物质，在紫外灯照射下，观察纱布是否有明显荧光现象，来确证试样中是否含有荧光性物质。

# 3 试剂和材料

除非另有说明，所用试剂均为分析纯，水为GB/T6682规定的一级水。所用试剂和材料在紫外灯下应无荧光现象。

# 3.1 试剂

3.1.1 乙腈 $\mathrm{(C_2H_3N)}$ ：色谱纯。  
3.1.2 三乙胺 $(\mathrm{C_6H_{15}N})$ 。  
3.1.3 氢氧化钠(NaOH)：优级纯。  
3.1.4 盐酸（HCl）。

# 3.2 试剂配制

3.2.1 盐酸溶液 $(1 + 9)$ ：将盐酸和水按 $1:9$ 的体积比混匀。  
3.2.2 乙腈溶液 $(2 + 3)$ ：将乙腈和水按 $2:3$ 的体积比混匀。  
3.2.3 碱性提取液：将乙腈、水和三乙胺按 $40:60:1$ 的体积比混匀。

# 3.3 标准品

荧光增白剂 $220(\mathrm{C}_{40}\mathrm{H}_{40}\mathrm{N}_{12}\mathrm{O}_{16}\mathrm{S}_{4}\mathrm{Na}_{4}$ ，简称C.I.220，CAS号：16470-24-9）：纯度 $\geqslant 95\%$ ，或经国家认证并授予标准物质证书的标准品。

# 3.4 标准溶液配制

3.4.1 标准储备液 $(1000\mathrm{mg / L})$ : 在避光条件下, 准确称取 C.I.220 标准品 $10\mathrm{mg}$ (精确至 $0.1\mathrm{mg}$ ) 于烧杯中, 用碱性提取液溶解, 转移至 $10\mathrm{mL}$ 棕色容量瓶中, 用碱性提取液定容至刻度, 混匀。将溶液转移

至棕色玻璃瓶中，于 $-18^{\circ} \mathrm{C}$ 下避光保存，保存期为 1 个月。

3.4.2 标准工作液 $(40.0\mathrm{mg / L})$ ：将标准储备液用乙腈溶液逐级稀释成 $40.0~\mathrm{mg / L}$ 的标准工作液，将溶液转移至棕色玻璃容器中，于 $4^{\circ}C$ 左右避光保存，保存期为1周。

# 3.5 材料

3.5.1 纱布。  
3.5.2 玻璃棉。

# 4 仪器和设备

所有直接接触试样的仪器与设备在紫外灯下应无荧光现象。

4.1 紫外灯：波长 $365\mathrm{nm}$ 和 $254\mathrm{nm}$   
4.2 剪刀。  
4.3 直角三角板。  
4.4 超声波清洗器。  
4.5 高速粉碎机：转速 $\geqslant 10000\mathrm{r / min}$   
4.6 旋转蒸发仪。  
4.7 恒温水浴锅。  
4.8 pH计：精度为0.1。  
4.9 分析天平：感量分别为 $1\mathrm{mg}$ 和 $0.1\mathrm{mg}$   
4.10 鸡心瓶： $250~\mathrm{mL}$   
4.11 具塞锥形瓶： $250~\mathrm{mL}$   
4.12 玻璃漏斗。  
4.13 玻璃表面皿。  
4.14 托盘。  
4.15 离心机：转速 $\geq 3500\mathrm{r / min}$

# 5 分析步骤

# 5.1 试样制备

# 5.1.1 荧光性物质直接测定时的试样制备

对于食品接触用纸和纸板，如食品包装纸、糖果纸、冰棍纸等，用剪刀和直角三角板裁剪成 $10\mathrm{cm}\times$ $10~\mathrm{cm}$ 或 $100~\mathrm{cm}^2$ 大小，如果试样面积小于 $100~\mathrm{cm}^2$ ，则剪裁同批次试样相同的位置使总面积达到 $100~\mathrm{cm}^2$ 。按照上述操作从该批次产品中随机取样并裁剪出5份面积为 $100~\mathrm{cm}^2$ 的待测试样。

对于食品接触用纸制品，如纸杯、纸碗、纸桶、纸盒、纸碟、纸盘、纸袋等，用剪刀和直角三角板将待测纸层裁剪成 $100\mathrm{cm}^2$ ，如果试样面积小于 $100\mathrm{cm}^2$ ，则剪裁同批次试样相同的位置使总面积达到 $100\mathrm{cm}^2$ ，按照上述操作从该批次产品中随机取样并裁剪出2份面积为 $100\mathrm{cm}^2$ 的待测试样。

# 5.1.2 需要进行荧光性物质确证时的试样制备

对于需要确证试验的试样，称取 $10\mathrm{g}$ （精确至 $1\mathrm{mg}$ )，剪成约 $5\mathrm{mm}\times 5\mathrm{mm}$ 的纸屑，再用高速粉碎机粉碎至棉絮状，备用。如不能立即检测，应用干净的聚乙烯塑料袋盛放，在室温下避光保存，每个试样平行制备2份。

取未观察到荧光现象的纸样作为空白试样，按照上述步骤进行处理。

# 5.2 荧光性物质的直接测定及结果判定

于暗室或暗箱内，将5.1.1中裁剪好的 $100\mathrm{cm}^2$ 试样置于紫外灯光源下约 $20~\mathrm{cm}$ 处，打开紫外灯的电源开关，分别选择检测波长为 $254~\mathrm{nm}$ 和 $365~\mathrm{nm}$ ，直接观察试样是否出现荧光现象。

对于食品接触用纸和纸板，在 $254\mathrm{nm}$ 或 $365\mathrm{nm}$ 的任何一个波长下，如果5份试样中任意一份的荧光面积大于 $5\mathrm{cm}^2$ ，则判定该试样中荧光性物质为阳性，否则判定该试样中荧光性物质为阴性；对于食品接触用纸制品，在 $254\mathrm{nm}$ 或 $365\mathrm{nm}$ 的任何一个波长下，同批次2份试样中任意一份的荧光面积大于 $5\mathrm{cm}^2$ ，则判定该试样中荧光性物质为阳性，否则判定该试样中荧光性物质为阴性。

如试样出现多处不连续小斑点状荧光，或试样有荧光现象但不明显时，则需继续进行荧光性物质的确证试验。

# 5.3 荧光性物质的确证

# 5.3.1 无荧光纱布的制备

用剪刀和直角三角板剪裁出若干张尺寸约 $5\mathrm{cm}\times 5\mathrm{cm}$ 大小的纱布，然后将裁剪好的纱布浸没于碱性提取液中，在 $40^{\circ}\mathrm{C}$ 水浴下浸泡 $30\mathrm{min}$ ，用镊子取出纱布后，用水冲洗 $2\sim 3$ 遍，挤去大部分液体后，将纱布置于干燥通风处自然晾干。如不能立即进行检测，应用干净的聚乙烯塑料袋盛放，在室温下避光保存。

# 5.3.2 标准对照纱布的制备

称取5.1.2中粉碎均匀的空白试样 $2.0\mathrm{g}$ （精确至 $1\mathrm{mg}$ ）于 $250~\mathrm{mL}$ 锥形瓶中，加入标准工作液（ $40.0\mathrm{mg / L}$ ） $0.5\mathrm{mL}$ ，于避光状态下(要求照度小于 $20\mathrm{lx}$ )加入碱性提取液 $100~\mathrm{mL}$ ，于 $50^{\circ}\mathrm{C}$ 下超声提取 $40\mathrm{min}$ 。提取结束后冷却至室温，将提取液通过装有少许玻璃棉的玻璃漏斗过滤到鸡心瓶中，或者 $3500\mathrm{r / min}$ 离心 $5\mathrm{min}$ 获得澄清的提取液。将提取液在 $50^{\circ}\mathrm{C}$ 下减压浓缩至 $40~\mathrm{mL} \sim 50~\mathrm{mL}$ ，将浓缩液转移至 $250~\mathrm{mL}$ 烧杯中，再用水洗涤鸡心瓶，将洗涤液一并转入 $250~\mathrm{mL}$ 烧杯中，用盐酸溶液调节 $\mathrm{pH}$ 为 $3 \sim 5$ ，加水至约 $100~\mathrm{mL}$ 。然后将一块无荧光现象的纱布浸没于提取液中，在 $40^{\circ}\mathrm{C}$ 水浴下吸附 $30\mathrm{min}$ 。用镊子取出纱布后，挤去大部分液体，再将纱布叠成4层，每层面积约为 $2.5\mathrm{cm} \times 2.5\mathrm{cm}$ ，放于玻璃表面皿中。

# 5.3.3 试样提取与吸附（试样纱布的制备）

称取5.1.2操作步骤中粉碎均匀的试样 $2.0\mathrm{g}$ 于 $250~\mathrm{mL}$ 锥形瓶中，其余操作按照5.3.2中“于避光状态下……，放于玻璃表面皿中”进行。

# 5.3.4 空白试验（空白试样纱布的制备）

称取5.1.2操作步骤中粉碎均匀的空白试样 $2.0\mathrm{g}$ ，其余操作按照5.3.3与试样同步进行。

# 5.3.5 荧光性物质确证测定试验

于暗室或暗箱内，将放置有标准对照纱布、空白试样纱布及2个平行试样纱布的表面皿一并置于紫外灯光源下方约 $20~\mathrm{cm}$ 处，打开紫外灯的电源开关，分别选择检测波长为 $254~\mathrm{nm}$ 和 $365~\mathrm{nm}$ ，直接观察。在 $254~\mathrm{nm}$ 和 $365~\mathrm{nm}$ 2个波长下，若标准对照纱布均有明显的荧光现象（即有明显的蓝色或紫色荧光）且空白试样纱布均无明显荧光现象，则认为试样提取与吸附的操作步骤无误；若在任何一个波长下，标准对照纱布无明显荧光现象或空白试样纱布有荧光现象，则认为试样提取与吸附的操作步骤不当，需重

新进行试验。当确认试样提取与吸附的操作步骤无误后，将2个平行试样纱布与空白试样纱布相比较，观察试样纱布是否有明显的蓝色或紫色荧光。

# 5.3.6 荧光性物质确证试验结果判定

在 $254\mathrm{nm}$ 和 $365\mathrm{nm}2$ 个波长下，如果2个平行试样纱布均无明显荧光现象（即无明显的蓝色或紫色荧光），则判定该试样中荧光性物质为阴性；如2个平行试样纱布均有明显荧光现象，则判定该试样中荧光性物质为阳性；如只有1个平行试样纱布有明显荧光现象，需要重新进行2份试样的平行试验，如重新试验后2个平行试验均无明显荧光现象，则判定该试样中荧光性物质为阴性，否则判定该试样中荧光性物质阳性。

File: _all_md/GB 4806.14-2023食品安全国家标准 食品接触材料及制品用油墨.md
# 食品安全国家标准

# 食品接触材料及制品用油墨

2023-09-06 发布

2024-09-06 实施

# 食品安全国家标准

# 食品接触材料及制品用油墨

# 1 范围

本标准适用于食品接触材料及制品用油墨及其形成的印刷油墨层。

# 2 术语和定义

# 2.1 食品接触材料及制品用油墨

预期印刷在食品接触材料及制品上，直接接触食品或间接接触食品但其成分可能转移到食品中的油墨。也包括与油墨配套使用的光油。

# 3 产品分类

根据是否与食品直接接触，食品接触材料及制品用油墨可分为两类：

——直接接触食品用油墨：印刷在食品接触材料及制品的食品接触面，预期直接与食品接触的油墨；  
——间接接触食品用油墨：印刷在食品接触材料及制品的非食品接触面，预期不与食品直接接触，但其成分可能转移到食品中的油墨。

# 4 基本要求

4.1 食品接触材料及制品用油墨应符合GB4806.1的规定。  
4.2 食品接触材料及制品用油墨生产企业应通过配方设计、原料选择、生产过程控制、产品信息传递等措施控制油墨产品的安全风险。  
4.3 食品接触材料及制品印刷企业应通过包装设计、调配原料选择、印刷过程控制、产品信息传递和/或增加有效阻隔层等措施控制来源于油墨的安全风险，在达到预期印刷效果的情况下应尽可能减少油墨的使用量。  
4.4 食品接触材料及制品用油墨的生产及印刷过程应符合GB31603的相关规定。

# 5 技术要求

# 5.1 原料要求

# 5.1.1 基础原料

5.1.1.1 直接接触食品用油墨所使用的基础原料应为GB2760及相关公告中批准使用的物质，其质量规格应符合相关标准的要求。  
5.1.1.2 间接接触食品用油墨不应使用基于铅、汞、镉、铬（VI）、砷、锑、硒元素或其化合物的着色剂，所

用着色剂应符合GB9685中对于着色剂的纯度要求；其他基础原料应为我国批准用于食品接触材料及制品的基础原料。直接接触食品用油墨所使用的基础原料也可用于间接接触食品用油墨。

# 5.1.2 添加剂

5.1.2.1 直接接触食品用油墨所使用的添加剂应为GB2760及相关公告中批准使用的物质，其质量规格应符合相关标准的要求。  
5.1.2.2 间接接触食品用油墨所使用的添加剂应符合GB9685及相关公告的要求。直接接触食品用油墨所使用的添加剂也可用于间接接触食品用油墨。

# 5.2 感官要求

印刷有油墨的食品接触材料及制品感官要求应符合表1的规定。

表 1 感官要求  

<table><tr><td>项目</td><td>要求</td></tr><tr><td>感官</td><td>油墨层无脱落、黏粘现象,无异臭、不洁物等</td></tr><tr><td>浸泡液a</td><td>迁移试验所得浸泡液不应有异常着色、浑浊、沉淀、异臭等感官性能的劣变</td></tr><tr><td colspan="2">a仅适用于直接接触食品的印刷油墨层;间接接触食品的印刷油墨层按照直接接触食品层相应食品安全国家标准的规定执行。</td></tr></table>

# 5.3 理化指标

# 5.3.1 通用理化指标

5.3.1.1 食品接触材料及制品用油墨的重金属残留量应符合表2的规定。

表 2 重金属残留量指标 ${}^{\mathrm{a}}$   

<table><tr><td>项目</td><td>指标</td><td>检测方法</td></tr><tr><td>铅(Pb)/(mg/kg) ≤</td><td>10</td><td rowspan="5">见附录A</td></tr><tr><td>汞(Hg)/(mg/kg) ≤</td><td>10</td></tr><tr><td>镉(Cd)/(mg/kg) ≤</td><td>5</td></tr><tr><td>铬(Cr)/(mg/kg) ≤</td><td>25</td></tr><tr><td>砷(As)/(mg/kg) ≤</td><td>5</td></tr><tr><td colspan="3">a 以油墨干重计。</td></tr></table>

5.3.1.2 印刷油墨层的理化指标应符合表3的规定。

表 3 印刷油墨层的理化指标  

<table><tr><td>项目</td><td>指标</td><td>检测方法</td></tr><tr><td>总迁移量a/(mg/dm2)b≤</td><td>10</td><td>GB 31604.8</td></tr><tr><td>高锰酸钾消耗量a/(mg/kg)</td><td></td><td></td></tr><tr><td>水(60℃,2h)≤</td><td>10</td><td>GB 31604.2</td></tr><tr><td>重金属(以Pb计)a/(mg/kg)4%乙酸(体积分数)(60℃,2h)≤</td><td>1</td><td>GB 31604.9</td></tr><tr><td>芳香族伯胺迁移总量c/(mg/kg)</td><td>不得检出(检出限=0.01 mg/kg)</td><td>GB 31604.52</td></tr><tr><td colspan="3">a仅适用于直接接触食品的印刷油墨层。对于间接接触食品的印刷油墨层,该项目按直接接触食品层相应食品安全国家标准的规定执行。b印刷有油墨的婴幼儿专用食品接触材料及制品应根据实际使用中的面积体积比将结果单位换算为mg/kg,且限量为≤60 mg/kg。c仅适用于含有芳香族异氰酸酯和偶氮类着色剂等可能产生芳香族伯胺类物质的印刷油墨层。应在油墨干燥、固化反应完成后,对食品接触材料及制品终产品开展芳香族伯胺的迁移量检测。相关食品安全国家标准及公告中规定了迁移限量的芳香族伯胺,其限量按照相关规定执行。</td></tr></table>

# 5.3.2 其他理化指标

5.3.2.1 间接接触食品的印刷油墨层应符合相关食品安全国家标准及公告对基础原料的特定迁移限量(SML)、特定迁移总量限量[SML(T)]、最大残留量(QM)等理化指标的规定。  
5.3.2.2 间接接触食品的印刷油墨层应符合GB9685及相关公告对添加剂的SML、SML(T)、QM等理化指标的规定。

# 6 其他

# 6.1 迁移试验

迁移试验应按照GB31604.1和GB5009.156的规定执行。

# 6.2 标签标识

6.2.1 标签标识应符合GB4806.1的规定。  
6.2.2 油墨产品还应在标签上标示产品类别（直接接触食品用油墨、间接接触食品用油墨）；应在标签或随附文件中标明宜使用的印刷基材、印刷工艺（如固化时间等）及特殊使用要求等信息。

# 附录A

# 食品接触材料及制品用油墨铅、汞、镉、铬、砷的测定

# A.1 范围

本附录规定了食品接触材料及制品用油墨中铅、汞、镉、铬、砷元素测定的电感耦合等离子体发射光谱法。

本附录适用于食品接触材料及制品用油墨中铅、汞、镉、铬、砷的测定。

# A.2 原理

油墨经过涂膜干燥后粉碎，通过酸消解的方法转变为溶液状态。将所得溶液稀释定容后，采用电感耦合等离子体发射光谱仪测定，以各元素的特征谱线波长定性，以外标法定量。

# A.3 试剂和材料

除非另有说明，本方法所用试剂均为优级纯或更高纯度，水为GB/T6682规定的一级水。

# A.3.1 试剂

A.3.1.1 硝酸 $\mathrm{(HNO_3)}$ 。  
A.3.1.2 盐酸（HCl）。  
A.3.1.3 氢氟酸（HF）。  
A.3.1.4 金元素(Au)盐酸溶液 $(1000\mathrm{mg / L})$ ：溶剂为 $10\%$ （质量分数）盐酸。  
A.3.1.5 氩气 $(\mathrm{Ar})$ ：纯度 $\geqslant 99.99\%$ ，或液氩。

# A.3.2 试剂配制

A.3.2.1 硝酸溶液 $(2 + 98)$ ：量取 $20~\mathrm{mL}$ 硝酸，缓慢加入 $980~\mathrm{mL}$ 水中，混匀。  
A.3.2.2 硝酸溶液 $(1 + 5)$ ：量取 $500~\mathrm{mL}$ 硝酸，缓慢加入 $2500~\mathrm{mL}$ 水中，混匀。  
A.3.2.3 汞标准稳定剂 $(1\mathrm{mg / L})$ ：取 $1\mathrm{mL}$ 金元素(Au)盐酸溶液(A.3.1.4)，用硝酸溶液(A.3.2.1)稀释至 $1000~\mathrm{mL}$ ，用于汞标准溶液的配制。

# A.3.3 标准品

元素标准储备液 $(1000\mathrm{mg / L}$ 或 $100\mathrm{mg / L})$ ：铅、汞、镉、铬、砷，采用经国家认证并授予标准物质证书的单元素或多元素标准储备液，有效期1年。

# A.3.4 标准溶液配制

准确吸取适量单元素标准储备液或多元素混合标准储备液，用硝酸溶液(A.3.2.1)逐级稀释，配制成铅、镉、铬、砷混合标准工作溶液和汞标准工作溶液，各元素浓度可参考表A.1。铅、镉、铬、砷混合标准工作溶液配制后转移至洁净的聚乙烯瓶中保存。汞元素需要用汞标准稳定剂(A.3.2.3)单独配制标准工作溶液，配制后转移至洁净的玻璃瓶中保存。

表 A. 1 各元素标准工作溶液  

<table><tr><td rowspan="2">序号</td><td rowspan="2">元素</td><td colspan="6">标准工作溶液浓度/(mg/L)</td></tr><tr><td>系列1</td><td>系列2</td><td>系列3</td><td>系列4</td><td>系列5</td><td>系列6</td></tr><tr><td>1</td><td>Pb、Cd、Cr、As</td><td>0</td><td>0.04</td><td>0.1</td><td>0.2</td><td>0.5</td><td>1.0</td></tr><tr><td>2</td><td>Hg</td><td>0</td><td>0.04</td><td>0.1</td><td>0.2</td><td>0.5</td><td>1.0</td></tr></table>

注：可根据仪器的灵敏度、线性范围以及样液中各元素实际含量确定标准工作溶液中该元素的浓度和范围。标准工作溶液在 $20^{\circ}\mathrm{C} \sim 25^{\circ}\mathrm{C}$ 下可保存2个月。使用前应充分摇匀。

# A.4 仪器和设备

注：所有玻璃器皿均用硝酸溶液(A.3.2.2)浸泡过夜，用水反复冲洗干净。

A.4.1 电感耦合等离子体发射光谱仪(ICP-OES)。  
A.4.2 分析天平：感量为 $0.1\mathrm{mg}$   
A.4.3 微波消解仪或压力消解器：配聚四氟乙烯消解内罐。   
A.4.4 恒温干燥箱。  
A.4.5 紫外光固化机(UV固化机)：紫外光波长 $365\mathrm{nm}$ 或 $395\mathrm{nm}$   
A.4.6 超声水浴锅。  
A.4.7 玻璃板。  
A.4.8 尼龙筛：孔径 $4\mathrm{mm}$ （5目）。  
A.4.9 滤膜：聚醚砜材质，孔径 $0.45\mu \mathrm{m}$

# A.5 分析步骤

# A.5.1 试样制备

根据GB/T3186—2006使用取样器取样，将试样均匀地分散在玻璃板上制备涂膜，根据油墨类型固化试样至完全干燥后粉碎试样。

# A.5.1.1 水性和溶剂型油墨

制备涂膜后，采用恒温干燥箱热固干燥，温度不应超过 $90^{\circ}\mathrm{C}$ 。待涂膜完全干燥后冷却至室温，用玻璃棒将其粉碎至 $4\mathrm{mm}$ 以下。为便于试样消解完全，可将试样置于尼龙筛过筛。

# A.5.1.2 UV型和胶印油墨

制备涂膜后，采用UV固化机进行固化。待涂膜完全干燥后冷却至室温，用玻璃棒将其粉碎至 $4\mathrm{mm}$ 以下。为便于试样消解完全，可将试样置于尼龙筛过筛。

注：如需判定涂膜是否完全干燥，可定时用大头针对油墨涂膜划痕，观察 $5\mathrm{min}$ 内划痕是否合拢；如未合拢，则涂膜完全干燥。

# A.5.2 试样消解

# A.5.2.1 微波消解

称取经粉碎的试样 $0.5\mathrm{g}$ (精确至 $0.1\mathrm{mg}$ ), 置于聚四氟乙烯消解内罐中, 加入 $6\mathrm{mL}$ 硝酸(A.3.1.1)、 $2\mathrm{mL}$ 盐酸(A.3.1.2)以及 $2\mathrm{mL}$ 氢氟酸(A.3.1.3), 将消解罐密封后置于微波消解仪中, 按照微波消解仪

标准操作步骤进行消解，消解条件可参照表A.2进行。消解结束后，将消解罐移出消解仪，待消解罐完全冷却至室温后再缓慢开启内盖，用少量水分2次冲洗内盖合并于消解罐中。将消解罐放在控温电热板上于 $140^{\circ}\mathrm{C}$ 加热 $30\mathrm{min}$ ，或置于超声水浴箱中超声脱气 $5\mathrm{min}$ ，将消解液全部转移至 $25\mathrm{mL}$ 容量瓶中，用水冲洗消解罐2次并定容至刻度，混匀，试液经滤膜过滤待测。

按照同样步骤做空白试验。

表 A.2 样品消解参考条件 ${}^{\mathrm{a}}$   

<table><tr><td>消解方式</td><td>步骤</td><td>控制温度℃</td><td>升温时间min</td><td>恒温时间min</td></tr><tr><td rowspan="3">微波消解</td><td>1</td><td>120</td><td>10</td><td>10</td></tr><tr><td>2</td><td>150</td><td>15</td><td>10</td></tr><tr><td>3</td><td>180</td><td>10</td><td>30</td></tr><tr><td rowspan="3">压力罐消解</td><td>1</td><td>80</td><td>-</td><td>120</td></tr><tr><td>2</td><td>120</td><td>-</td><td>120</td></tr><tr><td>3</td><td>150</td><td>-</td><td>240</td></tr><tr><td colspan="5">a 不同型号仪器根据实际情况而定,上述仪器参数和工作条件仅供参考。</td></tr></table>

# A.5.2.2 压力罐消解

称取经粉碎的试样 $0.5\mathrm{g}$ （精确至 $0.1\mathrm{mg}$ ，置于聚四氟乙烯消解内罐中，加入 $6\mathrm{mL}$ 硝酸(A.3.1.1)、 $2\mathrm{mL}$ 盐酸(A.3.1.2)以及 $2\mathrm{mL}$ 氢氟酸(A.3.1.3)，将消解内罐密封于不锈钢外罐中，放入恒温干燥箱中消解，消解条件可参照表A.2进行。消解结束后，待消解罐完全冷却至室温后再缓慢开启内盖，用少量水分2次冲洗内盖合并于消解罐中。将消解罐放在控温电热板上于 $140^{\circ}\mathrm{C}$ 加热 $30\mathrm{min}$ ，或置于超声水浴箱中超声脱气 $5\mathrm{min}$ ，将消解液全部转移至 $25\mathrm{mL}$ 容量瓶中，用水冲洗消解罐2次并定容至刻度，混匀，试液经滤膜过滤待测。

按照同样步骤做空白试验。

注：判断样品是否消解完全时，可倒出试液后观察消解罐底部是否存有残留固体。如无残留，则证明样品消解完全。

# A.5.3 仪器参考条件

优化仪器工作条件，使待测元素的灵敏度等指标达到分析要求，编辑测定方法，选择各待测元素合适分析谱线，仪器操作参考条件见表A.3，待测元素推荐分析波长见表A.4。

表 A.3 ICP-OES 参考工作条件 ${}^{\mathrm{a}}$   

<table><tr><td>仪器参数</td><td>射频功率</td><td>观测方向</td><td>雾化气流量</td><td>辅助气流量</td><td>等离子体气流量</td><td>蠕动泵速</td><td>积分时间</td></tr><tr><td>工作条件</td><td>1300W</td><td>轴向观测</td><td>0.55L/min</td><td>0.2L/min</td><td>15L/min</td><td>1.5mL/min</td><td>15s</td></tr><tr><td colspan="8">a 不同型号仪器根据实际情况而定,上述仪器参数和工作条件仅供参考。</td></tr></table>

表 A.4 元素推荐分析波长  

<table><tr><td>分析元素</td><td>Pb</td><td>Hg</td><td>Cd</td><td>Cr</td><td>As</td></tr><tr><td>分析波长/nm</td><td>220.353</td><td>253.652</td><td>228.802</td><td>267.716</td><td>193.696</td></tr></table>

# A.5.4 标准工作曲线绘制

将标准工作溶液注入电感耦合等离子体发射光谱仪中，按浓度由低到高测定待测元素分析谱线强度信号响应值，以待测元素的浓度为横坐标，相应的分析谱线强度信号响应值为纵坐标，绘制标准工作曲线。

# A.5.5 试液的测定

测定标准工作溶液后，再测定硝酸溶液(A.3.2.1)，查看仪器中是否残留有待测元素的干扰。如存在，则需要持续检测硝酸溶液(A.3.2.1)，直至未检出待测元素。将试样空白溶液和试样溶液分别注入电感耦合等离子体发射光谱仪中，分别测定试样空白溶液和试样溶液中各待测元素的分析谱线强度信号响应值，根据标准工作曲线计算试样溶液中各待测元素的浓度。若计算结果超出标准工作曲线线性范围，需以硝酸溶液(A.3.2.1)稀释后再重新进样测定。

注：如仪器测定硝酸溶液(A.3.2.1)时仍检出汞元素,需持续检测汞标准稳定剂(A.3.2.3),直至汞元素未检出。

# A.6 分析结果的表述

试样中待测元素的含量按式(A.1)计算。

$$
X = \frac {\left(c - c _ {0}\right) \times V \times f}{m} \quad \dots \tag {A.1}
$$

式中：

$X$ ——试样中待测元素的含量(以油墨干重计), 单位为毫克每千克 $(\mathrm{mg} / \mathrm{kg})$ ;

$c$ ——试样溶液中待测元素的浓度，单位为毫克每升 $(\mathrm{mg / L})$ ；

$c_{0}$ ——试样空白溶液中待测元素的浓度，单位为毫克每升 $(\mathrm{mg / L})$ ；

$V$ ——试样消解液的定容体积，单位为毫升 $(\mathrm{mL})$ ；

$f$ ——试样溶液稀释倍数；

$m$ ——试样的质量，单位为克 $(\mathrm{g})$ 。

计算结果以2次独立测定结果的算术平均值表示，结果保留3位有效数字。

# A.7 精密度

在重复性条件下获得的2次独立测定结果的绝对差值不得超过算术平均值的 $15\%$ 。

# A.8 其他

当称样量为 $0.5\mathrm{g}$ 、定容体积为 $25~\mathrm{mL}$ 时，各元素的方法检出限和定量限见表A.5。

表 A.5 各元素的方法检出限和定量限  

<table><tr><td>元素</td><td>Pb</td><td>Hg</td><td>Cd</td><td>Cr</td><td>As</td></tr><tr><td>检出限/(mg/kg)</td><td>0.2</td><td>0.4</td><td>0.2</td><td>0.5</td><td>0.6</td></tr><tr><td>定量限/(mg/kg)</td><td>1.0</td><td>1.0</td><td>1.0</td><td>1.0</td><td>2.0</td></tr></table>
