Repository: wei292224644/download_test

# 国家标准下载爬虫

从 **https://sppt.cfsa.net.cn:8086/db** 自动切换至「标准文本」、展开全部后，轮询所有下载按钮并保存到本地。

## 步骤说明

1. 打开上述网址（默认在「最新公告」）
2. 点击 **「标准文本」** 标签
3. 点击 **「展开全部>>」**
4. 查找页面上所有下载链接/按钮，逐个点击并保存文件

## 环境要求

- 使用 **uv** 做 Python 版本与依赖管理（见 [uv](https://docs.astral.sh/uv/)）
- 项目锁定 Python 3.12（`.python-version`），需 Playwright（Chromium）

## 安装与运行

```bash

# 进入项目目录
cd /Users/wwj/Desktop/self/download_gb

# 使用 uv 创建虚拟环境并安装依赖（会按 .python-version 使用 Python 3.12）
uv sync

# 安装 Playwright 浏览器（仅首次需要）
uv run playwright install chromium

# 运行爬虫（默认有界面浏览器，便于观察）
uv run python download_gb.py
```

## 配置

- **Python 版本**：当前由 `.python-version` 指定为 3.12。修改版本可执行 `uv python pin 3.11` 等，或直接编辑 `.python-version` 后重新 `uv sync`。
- **下载目录**：默认 `./downloads`，可通过环境变量覆盖：
  ```bash
  export DOWNLOAD_GB_DIR=/path/to/save
  python download_gb.py
  ```
- **无头模式**：在 `download_gb.py` 中将 `headless=False` 改为 `headless=True` 可后台运行（不弹出浏览器窗口）。
- **请求间隔**：脚本内 `DOWNLOAD_DELAY = 1.0`（秒），可按需修改，避免请求过快。

## 若未找到下载按钮

若控制台提示「共找到 0 个下载项」，说明页面上的选择器与当前网站结构不一致。可以：

1. 保持 `headless=False`，运行脚本观察页面是否成功切换到「标准文本」并展开全部。
2. 在浏览器中按 F12 打开开发者工具，在「标准文本」展开后查看下载链接的 HTML（标签名、class、文字等）。
3. 在 `download_gb.py` 的 `get_download_infos()` 中，根据实际 DOM 增改 `selectors` 列表中的选择器（或增加新的 `page.get_by_text(...)` / `page.locator(...)` 逻辑）。

## 整理 MD 标题结构（reorganize_md.py）

使用 LLM（Ollama 优先，不可用时回退到 OpenAI）整理 Markdown 的**标题层级与顺序**，仅改结构、不改正文，结果写入新文件（默认 `xxx.reorganized.md`）。

### 用法示例

```bash

# 仅列出将要处理的文件（不调用 LLM）
uv run python reorganize_md.py --dir output/ --dry-run

# 处理 output/ 下所有 .md（默认目录）
uv run python reorganize_md.py

# 只处理单个文件
uv run python reorganize_md.py --file "output/某文档/vlm/某文档.md"

# 指定输出目录、后缀、超时
uv run python reorganize_md.py --dir output/ --out-suffix ".reorganized" --out-dir ./out --timeout 120
```

### 环境变量

| 变量 | 说明 |
|------|------|
| `OLLAMA_BASE_URL` | Ollama API 地址，默认 `http://localhost:11434/v1` |
| `OLLAMA_MODEL` | Ollama 模型名，默认 `llama3.2` |
| `OPENAI_API_KEY` | OpenAI 或兼容 API 的 Key（Ollama 失败时使用） |
| `OPENAI_BASE_URL` | 可选，兼容 API 的 base URL |
| `OPENAI_MODEL` | 可选，兼容 API 的模型名，默认 `gpt-4o-mini` |

正文保护：若 LLM 改动了非标题内容，脚本会拒绝写入并记入失败数。

---

## 注意

- 请遵守网站使用条款与 robots 规则，仅用于个人学习或合规用途。
- 若网站需要登录或验证码，当前脚本未做处理，需自行扩展。

File: 感觉没用的 GB/GB 4806.10-2025 食品安全国家标准 食品接触材料及制品用涂料及涂层.md (part 1 of 2)
# 食品安全国家标准

# 食品接触材料及制品用涂料及涂层

2025-09-02 发布

2026-09-02 实施

# 前言

本标准代替GB4806.10—2016《食品安全国家标准 食品接触用涂料及涂层》和原国家卫生与计划生育委员会2014年第14号公告、2016年第5号公告、2016年第7号公告、2016年第13号公告、2017年第9号公告，国家卫生健康委员会2018年第3号公告、2018年第9号公告、2018年第11号公告、2018年第15号公告、2019年第2号公告、2019年第4号公告、2019年第6号公告、2020年第4号公告、2020年第6号公告、2020年第9号公告、2021年第2号公告、2021年第6号公告、2021年第9号公告、2022年第1号公告、2022年第2号公告、2022年第5号公告、2023年第1号公告、2023年第3号公告中的涂料及涂层用基础原料。

本标准与上述标准和公告相比，主要技术变化如下：

——修改了标准名称；  
——修改了范围；  
——修改了术语和定义；  
——修改了基本要求；  
——修改了原料要求；  
——修改了理化指标；  
——修改了迁移试验要求；  
——修改了标签标识；  
——修改了附录A。

# 食品安全国家标准

# 食品接触材料及制品用涂料及涂层

# 1 范围

本标准适用于食品接触材料及制品用涂料及涂层。

# 2 术语和定义

# 2.1 食品接触材料及制品用涂料及涂层

预期涂覆在食品接触材料及制品上，直接接触食品或间接接触食品但其成分可能转移到食品中的涂料，及其形成的涂层（膜）。

# 3 基本要求

3.1 食品接触材料及制品用涂料及涂层应符合GB4806.1的规定。  
3.2 食品接触材料及制品用涂料生产企业应通过配方设计、原料选择、生产过程控制、产品信息传递等方式控制涂料产品的安全风险。  
3.3 食品接触材料及制品用涂料使用企业应通过接缝和边缘等包装设计、增加有效阻隔层、固化过程控制、产品信息传递等方式控制来源于涂料的安全风险，在达到预期效果的情况下应尽可能减少涂料的使用量和残留量。

# 4 技术要求

# 4.1 原料要求

4.1.1 食品接触材料及制品用涂料及涂层中基础原料的使用应符合附录A及相关公告的规定。  
4.1.2 食品接触材料及制品用涂料及涂层中添加剂的使用应符合GB9685及相关公告的规定。

# 4.2 涂层感官要求

直接接触食品的涂层感官要求应符合表1的规定。

表 1 感官要求  

<table><tr><td>项目</td><td>要求</td></tr><tr><td>感官</td><td>表面平整、色泽均匀、无气孔；浸泡后，应无龟裂、不起泡、不脱落</td></tr><tr><td>浸泡液</td><td>迁移试验所得浸泡液不应有着色、浑浊、沉淀、异臭等感官性能的劣变</td></tr></table>

# 4.3 理化指标

# 4.3.1 通用理化指标

涂层的通用理化指标应符合表2的规定。

表 2 通用理化指标  

<table><tr><td>项目</td><td>指标</td><td>检验方法</td></tr><tr><td>总迁移量a/(mg/dm2)b≤</td><td>10</td><td>GB 31604.8</td></tr><tr><td>高锰酸钾消耗量a/(mg/kg)</td><td></td><td></td></tr><tr><td>水(60℃,2h或煮沸0.5h,再室温放置24h)c≤</td><td>10</td><td>GB 31604.2</td></tr><tr><td>重金属(以Pb计)a/(mg/kg)</td><td></td><td></td></tr><tr><td>4%乙酸(体积分数)(60℃,2h或煮沸0.5h,再室温放置24h)c≤</td><td>1</td><td>GB 31604.9</td></tr><tr><td>芳香族伯胺迁移总量d/(mg/kg)</td><td>不得检出(检出限=0.01 mg/kg)</td><td>GB 31604.52</td></tr><tr><td colspan="3">a仅适用于直接接触食品的涂层。对于间接接触食品的涂层,该项目按直接接触食品层相应食品安全国家标准的规定执行。b婴幼儿专用食品接触材料及制品用涂层应根据实际使用中的面积体积比将结果换算为mg/kg,且限量为≤60 mg/kg。c炊具用涂层的试验条件采用“煮沸0.5h,再室温放置24h”,其他涂层的试验条件采用“60℃,2h”。d仅适用于含有芳香族异氰酸酯和偶氮类着色剂等可能产生芳香族伯胺类物质的涂层。应在涂料固化反应完成后,对食品接触材料及制品终产品开展芳香族伯胺的迁移量检测。本标准附录A、GB 9685及相关公告中规定了迁移限量的芳香族伯胺,其限量按照相关规定执行。</td></tr></table>

# 4.3.2 其他理化指标

4.3.2.1 食品接触材料及制品用涂层应符合附录A及相关公告对基础原料的特定迁移限量(SML)、特定迁移总量限量[SML(T)]、最大残留量(QM)等理化指标的规定。  
4.3.2.2 食品接触材料及制品用涂层应符合GB9685及相关公告对添加剂的SML、SML(T)、QM等理化指标的规定。

# 5 其他

# 5.1 迁移试验

5.1.1 迁移试验应按GB31604.1和GB5009.156的规定执行，本标准有特殊规定的从其规定。  
5.1.2 金属罐(包括罐身、罐盖、拉环等)表面涂层在使用 $4\%$ （体积分数）乙酸进行总迁移试验时，如果测试样品出现在正常使用条件下不会发生的改变（如涂层脱落、鼓泡，金属锈蚀等），或浸泡液出现沉淀、浑浊等改变，应选择惰性基材（如不锈钢、玻璃等）涂覆相应涂料制备成代表性试样重新进行总迁移试验。如采用惰性基材仍发生前述变化或制备代表性试样不可行时，可采用 $10\%$ （体积分数）乙醇替代 $4\%$ （体积分数）乙酸。

# 5.2 标签标识

标签标识应符合GB4806.1规定。

# 附录A

# 食品接触材料及制品用涂料及涂层允许使用的基础原料及使用要求

A.1 表 A.1 规定了食品接触材料及制品用涂料及涂层允许使用的基础原料名单及使用要求。表 A.1 中列出的基础原料以 CAS 号为准,没有 CAS 号的以中文名称为准。  
A.2 由列于表 A.1 中的单体、其他起始物、基础聚合物等基础原料经聚合或其他方式形成的相对分子质量大于 $1000 \mathrm{Da}$ 的物质也允许用作食品接触用涂料及涂层的基础原料，并应符合相应单体、其他起始物、基础聚合物等基础原料的限制性要求。  
A.3 GB9685中特定迁移总量限量[SML(T)]及SML(T)分组编号适用于本标准。  
A.4 表 A.1 中聚合物合成所使用单体及其他起始物为酸、醇或酚类物质的，其钠盐、钾盐和钙盐（包括酸式盐和复盐）也可在相应聚合物的合成中使用，并应符合相应的酸、醇或酚类单体及其他起始物的限制性要求；表 A.1 已列出的单体及其他起始物的钠盐、钾盐和钙盐（包括酸式盐和复盐），其使用应按本标准的规定执行。

表 A. 1 食品接触材料及制品用涂料及涂层允许使用的基础原料及使用要求  

<table><tr><td>序号</td><td>中文名称</td><td>CAS号</td><td>最大使用量%</td><td>SML/QMmg/kg</td><td>SML(T)mg/kg</td><td>SML(T)分组编号</td><td>其他要求</td></tr><tr><td>1</td><td>(E)-2-丁烯二酸与1,3-异苯并呋喃二酮和三环癸二甲醇的聚合物</td><td>68784-89-4</td><td>15(以涂膜干重计)</td><td>0.05(三环癸二甲醇:SML)</td><td></td><td></td><td>使用温度不得高于121℃</td></tr><tr><td>2</td><td>(Z)-9-十八烯酰亚氨基双-2,1-乙亚基聚环氧乙烷</td><td>26635-93-8</td><td>按生产需要适量使用</td><td>ND(环氧乙烷:SML, DL=0.01 mg/kg)或1(环氧乙烷:QM)</td><td></td><td></td><td>环氧乙烷易与水基食品模拟物发生反应,可采用残留量筛查迁移量验证其合规性</td></tr><tr><td>3</td><td>(Z,Z)-α-(1-氧代-9-烯十八烷基)-ω-[(1-氧代-9-烯十八烷基)氧代]聚氧乙烯</td><td>9005-07-6</td><td>按生产需要适量使用</td><td>ND(环氧乙烷:SML, DL=0.01 mg/kg)或1(环氧乙烷:QM)</td><td></td><td></td><td>使用温度不得高于100℃;环氧乙烷易与水基食品模拟物发生反应,可采用残留量筛查迁移量验证其合规性</td></tr><tr><td>4</td><td>(2E,4E)-2,4-己二烯酸与对苯二酚、环氧氯丙烷、丙烯酸乙酯、4,4'-亚甲基双(2,6-二甲基酚)、甲基丙烯酸甲酯、甲基丙烯酸和丙烯酸的聚合物与二甲胺基乙醇的反应产物</td><td>-</td><td>按生产需要适量使用</td><td>0.6(对苯二酚:SML);4,4'-亚甲基双(2,6-二甲基酚)(TMBPF)相关限量要求见注1</td><td>6(以丙烯酸计);6(以甲基丙烯酸计)</td><td>22;23</td><td>不得用于生产婴幼儿专用食品接触材料及制品;使用温度不得高于130℃;环氧氯丙烷易与水基食品模拟物发生反应,可采用残留量筛查迁移量验证其合规性</td></tr><tr><td>5</td><td>(3R)-3-羟基丁酸与4-羟基丁酸的聚合物</td><td>125495-90-1</td><td>按生产需要适量使用</td><td></td><td>5(以1,4-丁二醇计)</td><td>30</td><td>不得用于接触含乙醇食品;使用温度不得高于100℃</td></tr><tr><td>6</td><td>α-9-(Z)-十八烯酰-ω-羟基聚(氧乙烯)</td><td>9004-98-2</td><td>2(以涂膜干重计)</td><td>ND(环氧乙烷:SML,DL=0.01 mg/kg)或1(环氧乙烷:QM)</td><td></td><td></td><td>环氧乙烷易与水基食品模拟物发生反应,可采用残留量筛查迁移量验证其合规性</td></tr><tr><td>7</td><td>α-乙酰基-ω-乙酰氧基-聚(亚甲氧基)</td><td>25231-38-3</td><td>按生产需要适量使用</td><td></td><td>15(以甲醛计)</td><td>15</td><td>使用温度不得高于121℃</td></tr><tr><td>8</td><td>ε-己内酰胺与聚己二酰己二胺的聚合物;ε-己内酰胺与1,6-己二酸和1,6-己二胺的聚合物</td><td>24993-04-2</td><td>按生产需要适量使用</td><td>2.4(1,6-己二胺:SML)</td><td>15(以己内酰胺计)</td><td>4</td><td></td></tr><tr><td>9</td><td>1,1-二氯乙烯-氯乙烯聚合物</td><td>9011-06-7</td><td>按生产需要适量使用</td><td>ND(1,1-二氯乙烯:SML,DL=0.01 mg/kg)或5(1,1-二氯乙烯,QM);ND(氯乙烯:SML,DL=0.01 mg/kg)或1(氯乙烯,QM)</td><td></td><td></td><td></td></tr><tr><td>10</td><td>1,1-二氯乙烯与丙烯腈的聚合物</td><td>9010-76-8</td><td>按生产需要适量使用</td><td>ND(1,1-二氯乙烯:SML,DL=0.01 mg/kg)或5(1,1-二氯乙烯:QM);ND(丙烯腈:SML,DL=0.01 mg/kg)</td><td></td><td></td><td>使用温度不得高于121℃</td></tr><tr><td>11</td><td>1,1-二氯乙烯与丙烯酸甲酯的聚合物</td><td>25038-72-6</td><td>按生产需要适量使用</td><td>ND(1,1-二氯乙烯:SML,DL=0.01 mg/kg)或5(1,1-二氯乙烯:QM)</td><td>6(以丙烯酸计)</td><td>22</td><td></td></tr><tr><td>12</td><td>1,1-二氯乙烯与丙烯酸甲酯和丙烯腈的聚合物</td><td>24968-80-7</td><td>按生产需要适量使用</td><td>ND(1,1-二氯乙烯:SML,DL=0.01 mg/kg)或5(1,1-二氯乙烯:QM); ND(丙烯腈:SML,DL=0.01 mg/kg)</td><td>6(以丙烯酸计)</td><td>22</td><td></td></tr><tr><td>13</td><td>1,1-二氯乙烯与甲基丙烯酸甲酯的聚合物</td><td>25120-29-0</td><td>按生产需要适量使用</td><td>ND(1,1-二氯乙烯:SML,DL=0.01 mg/kg)或5(1,1-二氯乙烯:QM)</td><td>6(以甲基丙烯酸计)</td><td>23</td><td>使用温度不得高于121℃</td></tr><tr><td>14</td><td>1,1-二氯乙烯与甲基丙烯酸甲酯和甲基丙烯腈的聚合物</td><td>32335-23-2</td><td>按生产需要适量使用</td><td>ND(1,1-二氯乙烯:SML,DL=0.01 mg/kg)或5(1,1-二氯乙烯:QM); ND(甲基丙烯腈:SML,DL=0.01 mg/kg)</td><td>6(以甲基丙烯酸计)</td><td>23</td><td>使用温度不得高于121℃</td></tr><tr><td>15</td><td>1,2-二氨基乙烷</td><td>107-15-3</td><td>按生产需要适量使用</td><td>12(1,2-二氨基乙烷:SML)</td><td></td><td></td><td></td></tr><tr><td>16</td><td>1,2-乙二醇</td><td>107-21-1</td><td>按生产需要适量使用</td><td></td><td>30(以乙二醇计)</td><td>2</td><td></td></tr><tr><td>17</td><td>1,2-乙二醇与2,2-二甲基-1,3-丙二醇、对苯二甲酸、间苯二甲酸、1,6-己二酸和衣康酸的聚合物</td><td>1041633-99-1</td><td>20(以涂膜干重计)</td><td>0.05(2,2-二甲基-1, 3-丙二醇:SML)</td><td>30(以乙二醇计);5(以间苯二甲酸计);7.5(以对苯二甲酸计)</td><td>2;27;28</td><td>仅限用于室温灌装并在室温下长期贮存(包括T≤70℃、t≤2h或T≤100℃、t≤15min条件下的热灌装及巴氏消毒)</td></tr><tr><td>18</td><td>1,2-乙二醇与间苯二甲酸、对苯二甲酸二甲酯和1,6-己二酸的聚合物</td><td>82076-71-9</td><td>30(以涂料配方计)</td><td></td><td>30(以乙二醇计);5(以间苯二甲酸计);7.5(以对苯二甲酸计)</td><td>2;27;28</td><td>不得用于接触含乙醇食品;使用温度不得高于121℃</td></tr><tr><td>19</td><td>1,3,5-三嗪-2,4,6-三胺与丁基化甲基化甲醛的聚合物;三聚氰胺与丁基化甲基化甲醛的聚合物</td><td>68036-97-5</td><td>按生产需要适量使用</td><td>2.5(三聚氰胺:SML)</td><td>15(以甲醛计)</td><td>15</td><td>用于生产婴幼儿专用食品接触材料及制品时,三聚氰胺SML为1mg/kg</td></tr><tr><td>20</td><td>1,3,5-三嗪-2,4,6-三胺与丁基化甲醛的聚合物;三聚氰胺与丁基化甲醛的聚合物</td><td>68002-25-5</td><td>按生产需要适量使用</td><td>2.5(三聚氰胺:SML)</td><td>15(以甲醛计)</td><td>15</td><td>用于生产婴幼儿专用食品接触材料及制品时,三聚氰胺SML为1mg/kg</td></tr><tr><td>21</td><td>1,3,5-三嗪-2,4,6-三胺与甲醛的聚合物;三聚氰胺与甲醛的聚合物</td><td>9003-08-1</td><td></td><td>2.5(三聚氰胺:SML)</td><td>15(以甲醛计)</td><td>15</td><td>用于生产婴幼儿专用食品接触材料及制品时,三聚氰胺SML为1mg/kg;不得用于微波炉加热使用;当接触食品类别包含酸性食品时,迁移试验的模拟物仅选用4%(体积分数)乙酸</td></tr><tr><td>22</td><td>1,3,5-三氧环己烷与1,3-二氧环庚烷的聚合物</td><td>25214-85-1</td><td>按生产需要适量使用</td><td>5(1,3,5-三氧环己烷:SML);0.05(1,3-二氧环庚烷:SML)</td><td>15(以甲醛计);5(以1,4-丁二醇计)</td><td>15;30</td><td>使用温度不得高于121℃</td></tr><tr><td>23</td><td>1,3,5-三氧环己烷与1,3-二氧环戊烷的聚合物</td><td>24969-26-4</td><td>按生产需要适量使用</td><td>5(1,3,5-三氧环己烷:SML);5(1,3-二氧环戊烷:SML);ND[1,4-双(2,3-环氧丙氧基)丁烷,其质量分数不得高于2%,如不含则无须限制其限量;1,4-双(2,3-环氧丙氧基)丁烷易与水基食品模拟物发生反应,可采用残留量筛查迁移量验证其合规性</td><td>15(以甲醛计)</td><td>15</td><td>使用温度不得高于121℃;如含有1,4-双(2,3-环氧丙氧基)丁烷,其质量分数不得高于2%,如不含则无须限制其限量;1,4-双(2,3-环氧丙氧基)丁烷易与水基食品模拟物发生反应,可采用残留量筛查迁移量验证其合规性</td></tr><tr><td>24</td><td>1,3,5-三氧环己烷与环氧乙烷的聚合物</td><td>24969-25-3</td><td>按生产需要适量使用</td><td>5(1,3,5-三氧环己烷:SML);ND(环氧乙烷:SML,DL=0.01 mg/kg)或1(环氧乙烷:QM)</td><td>15(以甲醛计)</td><td>15</td><td>使用温度不得高于121℃;环氧乙烷易与水基食品模拟物发生反应,可采用残留量筛查迁移量验证其合规性</td></tr><tr><td>25</td><td>1,3-丁二烯</td><td>106-99-0</td><td>按生产需要适量使用</td><td>ND(1,3-丁二烯:SML, DL=0.01 mg/kg)</td><td></td><td></td><td></td></tr><tr><td>26</td><td>1,3-丁二烯低聚的均聚物</td><td>68441-52-1</td><td>按生产需要适量使用</td><td>ND(1,3-丁二烯:SML, DL=0.01 mg/kg)</td><td></td><td></td><td></td></tr><tr><td>27</td><td>1,3-二氢-1,3-二氧代-5-异苯并呋喃羧酸;偏苯三甲酸酐</td><td>552-30-7</td><td>按生产需要适量使用</td><td></td><td>5(以偏苯三甲酸计)</td><td>21</td><td></td></tr><tr><td>28</td><td>1,3-二氢-1,3-二氧代-5-异苯并呋喃羧酸与1,2-乙二醇的聚合物;偏苯三甲酸酐与1,2-乙二醇的聚合物</td><td>43011-20-7</td><td>5(以涂膜干重计)</td><td></td><td>30(以乙二醇计);5(以偏苯三甲酸计)</td><td>2;21</td><td>使用温度不得高于121℃</td></tr><tr><td>29</td><td>1,4-丁二胺与1,6-己二酸的聚合物</td><td>50327-22-5;50327-77-0</td><td>按生产需要适量使用</td><td></td><td></td><td></td><td></td></tr><tr><td>30</td><td>1,4-丁二醇</td><td>110-63-4</td><td>按生产需要适量使用</td><td>0.6(四氢呋喃:SML)</td><td>5(以1,4-丁二醇计,SML)</td><td>30</td><td></td></tr><tr><td>31</td><td>1,4-丁二醇二甲基丙烯酸酯与甲基丙烯酸羟乙酯、丙烯酸乙酯、丙烯酸和苯乙烯的聚合物</td><td>-</td><td>92(以涂料配方计)</td><td>0.05(1,4-丁二醇二甲基丙烯酸酯:SML);0.6(四氢呋喃:SML)</td><td>6(以丙烯酸计);6(以甲基丙烯酸计)</td><td>22;23</td><td>不得用于生产婴幼儿专用食品接触材料及制品</td></tr><tr><td>32</td><td>1,4-丁二醇与1,2-乙二醇、1,2-丙二醇、三羟甲基丙烷、对苯二甲酸二甲酯、间苯二甲酸和癸二酸的聚合物</td><td>-</td><td>30(以涂料配方计)</td><td>6(三羟甲基丙烷:SML);0.6(四氢呋喃:SML)</td><td>30(以乙二醇计);5(以间苯二甲酸计);7.5(以对苯二甲酸计);5(以1,4-丁二醇计)</td><td>2;27;28;30</td><td>不得用于生产婴幼儿专用食品接触材料及制品</td></tr><tr><td>33</td><td>1,4-丁二醇与2,2-二甲基-1,3-丙二醇、1,4-环己二酸和间苯二甲酸的聚合物</td><td>-</td><td>30(以涂膜干重计)</td><td>0.05(2,2-二甲基-1,3-丙二醇:SML);5(1,4-环己二酸:SML);0.6(四氢呋喃:SML)</td><td>5(以间苯二甲酸计);5(以1,4-丁二醇计)</td><td>27;30</td><td>使用温度不得高于130℃</td></tr><tr><td>34</td><td>1,4-二(羟甲基)环己烷与2-甲基-1,3-丙二醇、4,8-三环[5.2.1.02.7]癸烷二甲醇、对苯二甲酸、间苯二甲酸、顺丁烯二酸和5-异氰酸根合-1-(异氰酸根合甲基)-1,3,3-三甲基环己烷的聚合物</td><td>-</td><td>30(以涂料配方计)</td><td>6[1,4-二(羟甲基)环己烷:SML];5(2-甲基-1,3-丙二醇:SML);0.05(4,8-三环[5.2.1.02.7]癸烷二甲醇:SML);1(以异氰酸根计:QM)</td><td>30(以顺丁烯二酸计);5(以间苯二甲酸计);7.5(以对苯二甲酸计)</td><td>3;27;28</td><td>不得用于生产婴幼儿专用食品接触材料及制品</td></tr><tr><td>35</td><td>1,4-二(羟甲基)环己烷与1,2-乙二醇、2,2-二甲基-1,3-丙二醇、间苯二甲酸、对苯二甲酸二甲酯和偏苯三甲酸酐的聚合物</td><td>74239-60-4</td><td>30(以涂料配方计)</td><td>6[1,4-二(羟甲基)环己烷:SML];5(2,2-二甲基-1,3-丙二醇:SML)</td><td>30(以乙二醇计);5(以偏苯三甲酸计);5(以间苯二甲酸计);7.5(以对苯二甲酸计)</td><td>2;21;27;28</td><td>使用温度不得高于130℃;不得用于生产婴幼儿专用食品接触材料及制品</td></tr><tr><td>36</td><td>1,4-二氯苯与硫化钠的聚合物</td><td>26125-40-6;25212-74-2</td><td>按生产需要适量使用</td><td>12(1,4-二氯苯:SML)</td><td></td><td></td><td>使用温度不得高于121℃</td></tr><tr><td>37</td><td>1,4-环己二甲醇与3-羟甲基丙烷、2,2-二甲基-1,3-丙二醇、1,6-己二酸、间苯二甲酸和顺丁烯二酸酐的共聚物</td><td>-</td><td>65(以涂膜干重计)</td><td>6(3-羟甲基丙烷:SML);0.05(2,2-二甲基-1,3-丙二醇:SML)</td><td>30(以顺丁烯二酸计:SML);5(以间苯二甲酸计)</td><td>3;27</td><td>不得用于接触含乙醇食品;使用温度不得高于121℃</td></tr><tr><td>38</td><td>1,6-二异氰酰己烷;六亚甲基二异氰酸酯</td><td>822-06-0</td><td>按生产需要适量使用</td><td>1(以异氰酸根计:QM)</td><td>ND(以异氰酸根计:DL=0.01 mg/kg)</td><td>17</td><td>涂层厚度不超过12μm</td></tr><tr><td>39</td><td>1,6-己二胺与1,12-十二烷二酸的聚合物</td><td>26098-55-5</td><td>按生产需要适量使用</td><td>2.4(1,6-己二胺:SML)</td><td></td><td></td><td></td></tr><tr><td>40</td><td>1,6-己二胺与1,6-己二酸、ε-己内酰胺和双(4-氨基环己基)甲烷的聚合物</td><td>25053-13-8</td><td>按生产需要适量使用</td><td>2.4(1,6-己二胺:SML);0.05[双(4-氨基环己基)甲烷:SML]</td><td>15(以己内酰胺计)</td><td>4</td><td></td></tr><tr><td>41</td><td>1,6-己二胺与1,6-己二酸和对苯二甲酸的聚合物</td><td>25776-72-1</td><td>按生产需要适量使用</td><td>2.4(1,6-己二胺:SML)</td><td>7.5(以对苯二甲酸计)</td><td>28</td><td></td></tr><tr><td>42</td><td>1,6-己二胺与对苯二甲酸(1:1)的聚合物与ε-己内酰胺(或其钠盐)的聚合物</td><td>51025-80-0</td><td>按生产需要适量使用</td><td>2.4(1,6-己二胺:SML)</td><td>15(以己内酰胺计);7.5(以对苯二甲酸计)</td><td>4;28</td><td></td></tr><tr><td>43</td><td>1,6-己二胺与癸二酸的聚合物;聚癸二酰己二胺</td><td>9008-66-6;9011-52-3;6422-99-7</td><td>按生产需要适量使用</td><td>2.4(1,6-己二胺:SML)</td><td></td><td></td><td></td></tr><tr><td>44</td><td>1,6-己二胺与间苯二甲酸和对苯二甲酸的聚合物</td><td>25750-23-6</td><td>按生产需要适量使用</td><td>2.4(1,6-己二胺:SML)</td><td>5(以间苯二甲酸计);7.5(以对苯二甲酸计)</td><td>27;28</td><td></td></tr><tr><td>45</td><td>1,6-己二酸</td><td>124-04-9</td><td>按生产需要适量使用</td><td></td><td></td><td></td><td></td></tr><tr><td>46</td><td>1,6-己二酸与(E)-2-丁烯二酸和4,8-三环[5.2.1.02,7]癸烷二甲醇的聚合物</td><td>58891-19-3</td><td>18(以涂膜干重计)</td><td>0.05(4,8-三环[5.2.1.02,7]癸烷二甲醇:SML)</td><td></td><td></td><td>使用温度不得高于121℃;不得用于生产婴幼儿专用食品接触材料及制品</td></tr><tr><td>47</td><td>1,6-己二酸与1,4-丁二醇、六亚甲基二异氰酸酯、1,6-己二醇和2,2-二甲基-1,3-丙二醇的聚合物</td><td>29891-05-2</td><td>按生产需要适量使用</td><td>1(六亚甲基二异氰酸酯,以异氰酸根计:QM);0.05(1,6-己二醇:SML);0.05(2,2-二甲基-1,3-丙二醇:SML);0.6(四氢呋喃:SML)</td><td>ND(以异氰酸根计:DL=0.01 mg/kg);5(以1,4-丁二醇计)</td><td>17;30</td><td>使用温度不得高于200℃;六亚甲基二异氰酸酯易与水基食品模拟物发生反应,可采用残留量筛查迁移量验证其合规性;如含有2,2-二甲基-1,3-丙二醇,其质量分数不得高于2%,如不含则无须限制其限量</td></tr><tr><td>48</td><td>1,6-己二酸与1,4-丁二醇和六亚甲基二异氰酸酯的聚合物</td><td>28476-49-5</td><td>按生产需要适量使用</td><td>1(六亚甲基二异氰酸酯,以异氰酸根计:QM)</td><td>ND(以异氰酸根计:DL=0.01 mg/kg);5(以1,4-丁二醇计)</td><td>17;30</td><td>使用温度不得高于200℃;六亚甲基二异氰酸酯易与水基食品模拟物发生反应,可采用残留量筛查迁移量验证其合规性</td></tr><tr><td>49</td><td>1,6-己二酸与1,6-己二醇和2,2-二甲基-1,3-丙二醇的聚合物</td><td>25214-14-6</td><td>按生产需要适量使用</td><td>0.05(2,2-二甲基-1,3-丙二醇:SML);0.05(1,6-己二醇:SML)</td><td></td><td></td><td>不得用于接触含乙醇食品</td></tr><tr><td>50</td><td>1,6-己二酸与对苯二酸、1,2,4-偏苯三酸酐、1,2-乙二醇和2,2-二甲基-1,3-丙二醇的聚合物</td><td>114267-10-6</td><td>70(以涂膜干重计)</td><td>0.05(2,2-二甲基-1,3-丙二醇:SML)</td><td>30(以乙二醇计);5(以偏苯三甲酸计);7.5(以对苯二甲酸计)</td><td>2;21;28</td><td></td></tr><tr><td>51</td><td>1,6-己二酸与间苯二甲酸、顺丁烯二酸酐、2-甲基-1,3-丙二醇、三羟甲基丙烷和2,6-萘二甲酸二甲酯的聚合物</td><td>-</td><td>75(以涂膜干重计)</td><td>5(2-甲基-1,3-丙二醇:SML);6(三羟甲基丙烷:SML);0.05(2,6-萘二甲酸二甲酯:SML)</td><td>30(以顺丁烯二酸计);5(以间苯二甲酸计:SML)</td><td>3;27</td><td></td></tr><tr><td>52</td><td>1-丁烯均聚物;聚1-丁烯</td><td>9003-28-5</td><td>按生产需要适量使用</td><td></td><td></td><td></td><td></td></tr><tr><td>53</td><td>1-甲基苯乙烯与苯乙烯的聚合物</td><td>9011-11-4</td><td>按生产需要适量使用</td><td></td><td></td><td></td><td></td></tr><tr><td>54</td><td>2-(二甲氨基)乙醇</td><td>108-01-0</td><td>2(以涂膜干重计)</td><td>18[2-(二甲氨基)乙醇:SML]</td><td></td><td></td><td></td></tr><tr><td>55</td><td>2,2'-[(1-甲基亚乙基)双(4,1-亚苯氧基亚甲基)]双环氧乙烷;双酚A二缩水甘油醚</td><td>1675-54-3</td><td>按生产需要适量使用</td><td>0.05(4,4'-二羟基二苯基丙烷/双酚A:SML);ND(环氧乙烷:SML, DL=0.01 mg/kg)或1(环氧乙烷:QM);双酚A二缩水甘油醚(BADGE)等相关限量要求见注2</td><td></td><td></td><td>环氧乙烷易与水基食品模拟物发生反应,可采用残留量筛查迁移量验证其合规性</td></tr><tr><td>56</td><td>2,2-二甲基-1,3-丙二醇</td><td>126-30-7</td><td>按生产需要适量使用</td><td>0.05(2,2-二甲基-1,3-丙二醇:SML)</td><td></td><td></td><td></td></tr><tr><td>57</td><td>2,6-二甲基苯酚</td><td>576-26-1</td><td>按生产需要适量使用</td><td>0.05(2,6-二甲基苯酚:SML)</td><td></td><td></td><td></td></tr><tr><td>58</td><td>2,6-二甲基苯酚与2,3,6-三甲基苯酚的聚合物</td><td>58295-79-7</td><td>按生产需要适量使用</td><td>0.05(2,6-二甲基苯酚:SML);0.05(2,3,6-三甲基苯酚:SML)</td><td></td><td></td><td></td></tr><tr><td>59</td><td>2-苯丙烯</td><td>98-83-9</td><td>按生产需要适量使用</td><td>0.05(2-苯丙烯:SML)</td><td></td><td></td><td></td></tr><tr><td>60</td><td>2-甲基-1,3-丙二醇与对苯二甲酸、1,4-环己二甲醇、间苯二甲酸、1,2-乙二醇、三羟甲基丙烷和癸二酸的聚合物</td><td>-</td><td>按生产需要适量使用</td><td>6(三羟甲基丙烷:SML);5(2-甲基-1,3-丙二醇:SML)</td><td>30(以乙二醇计);5(以间苯二甲酸计);7.5(以对苯二甲酸计)</td><td>2;27;28</td><td></td></tr><tr><td>61</td><td>2-甲基-1,3-丁二烯</td><td>78-79-5</td><td>按生产需要适量使用</td><td>ND(2-甲基-1,3-丁二烯:SML,DL=0.01 mg/kg)或1(2-甲基-1,3-丁二烯:QM)</td><td></td><td></td><td></td></tr><tr><td>62</td><td>2-亚甲基丁二酸</td><td>97-65-4</td><td>按生产需要适量使用</td><td></td><td></td><td></td><td></td></tr><tr><td>63</td><td>3-(4-羟基-3-甲氧基苯基)丙基封端的聚二甲基硅氧烷和硅树脂与4,4'-二羟基二苯基丙烷、碳酰二氯和4-(1-甲基-1-苯乙基)苯酚的聚合物;3-(4-羟基-3-甲氧基苯基)丙基封端的聚二甲基硅氧烷和硅树脂与双酚A、碳酰二氯和4-(1-甲基-1-乙基)苯酚的聚合物</td><td>202483-49-6</td><td>按生产需要适量使用</td><td>0.05(4,4'-二羟基二苯基丙烷/双酚A:SML);ND(碳酰二氯:SML,DL=0.01 mg/kg)或1(碳酰二氯:QM);0.05[4-(1-甲基-1-苯乙基)苯酚:SML]</td><td>ND[以3-(4-羟基-3-甲氧基苯基)丙基计]</td><td>33</td><td>不得用于生产婴幼儿专用食品接触材料及制品;不得用于接触乙醇含量高于50%(体积分数)的食品</td></tr><tr><td>64</td><td>4,4′-(1-甲基亚乙基)二苯酚与环氧氯丙烷苯甲酸酯的聚合物;双酚A与环氧氯丙烷苯甲酸酯的聚合物</td><td>52907-82-1</td><td>19.7(以涂料配方计)</td><td>0.05(4,4′-二羟基二苯基丙烷/双酚A;SML);ND(环氧氯丙烷:SML,DL=0.01 mg/kg)或1(环氧氯丙烷:QMD;双酚A二缩水甘油醚(BADGE)等相关限量要求见注2</td><td></td><td></td><td>不得用于生产婴幼儿专用食品接触材料及制品;环氧氯丙烷易与水基食品模拟物发生反应,可采用残留量筛查迁移量验证其合规性</td></tr><tr><td>65</td><td>4,4′-(1-甲基亚乙基)双苯酚和环氧氯丙烷的聚合物与甲基丙烯酸、顺丁烯二酸酐和甲苯二异氰酸酯的聚合物;双酚A和环氧氯丙烷的聚合物与甲基丙烯酸、顺丁烯二酸酐和甲苯二异氰酸酯的聚合物</td><td>-</td><td>按生产需要适量使用</td><td>1[4,4′-(1-甲基亚乙基)双苯酚/双酚A和环氧氯丙烷的聚合物:QM]或ND[4,4′-(1-甲基亚乙基)双苯酚/双酚A与环氧氯丙烷的聚合物:SML];0.05(4,4′-二羟基二苯基丙烷/双酚A:SML);1[甲苯二异氰酸酯(2,4-位与2,6-位的混合物):QM];双酚A二缩水甘油醚(BADGE)等相关限量要求见注2</td><td>30(以顺丁烯二酸计);6(以甲基丙烯酸计)</td><td>3;23</td><td>不得用于生产婴幼儿专用食品接触材料及制品;环氧氯丙烷易与水基食品模拟物发生反应,可采用残留量筛查迁移量验证其合规性</td></tr><tr><td>66</td><td>4,4′-(4,4′-异亚丙基二苯氧基)双(邻苯二甲酸酐)与1,3-苯二胺的聚合物</td><td>61128-46-9</td><td>按生产需要适量使用</td><td>0.05[4,4′-(4,4′-异亚丙基二苯氧基)双(邻苯二甲酸酐):SML];0.05(4,4′-二羟基二苯基丙烷/双酚A:SML);ND(1,3-苯二胺:SML,DL=0.002 mg/kg)</td><td></td><td></td><td>不得用于生产婴幼儿专用食品接触材料及制品</td></tr><tr><td>67</td><td>4,4′-(4,4′-异亚丙基二苯氧基)双(邻苯二甲酸酐)与4,4′-磺酰基双苯胺的聚合物</td><td>77699-82-2</td><td>按生产需要适量使用</td><td>0.05[4,4′-(4,4′-异亚丙基二苯氧基)双(邻苯二甲酸酐):SML];0.05(4,4′-二羟基二苯基丙烷/双酚A;SML);5(4,4′-磺酰基双苯胺:SML)</td><td></td><td></td><td>不得用于生产婴幼儿专用食品接触材料及制品</td></tr><tr><td>68</td><td>4,4′-二氟二苯甲酮与对苯二酚的聚合物</td><td>29658-26-2</td><td>按生产需要适量使用</td><td>0.05(4,4′-二氟二苯甲酮:SML);0.6(对苯二酚:SML);0.2(氟:SML)</td><td></td><td></td><td></td></tr><tr><td>69</td><td>4,4′-二羟基二苯基丙烷;双酚A</td><td>80-05-7</td><td>按生产需要适量使用</td><td>0.05(4,4′-二羟基二苯基丙烷/双酚A:SML)</td><td></td><td></td><td>不得用于生产婴幼儿专用食品接触材料及制品</td></tr><tr><td>70</td><td>4,4′-二羟基二苯基丙烷和环氧氯丙烷的聚合物与甲基丙烯酸、顺丁烯二酸酐和甲苯二异氰酸酯的聚合物;双酚A和环氧氯丙烷的聚合物与甲基丙烯酸、顺丁烯二酸酐和甲苯二异氰酸酯的聚合物</td><td>-</td><td>按生产需要适量使用</td><td>0.05(4,4′-二羟基二苯基丙烷/双酚A:SML);ND(环氧氯丙烷:SML,DL=0.01 mg/kg)或1(环氧氯丙烷:QM);1(双酚A和环氧氯丙烷的聚合物:QM)或ND(双酚A与环氧氯丙烷的聚合物:SML);1[甲苯二异氰酸酯(2,4-位与2,6-位的混合物):QM];双酚A二缩水甘油醚(BADGE)等相关限量要求见注2</td><td>30(以顺丁烯二酸计);ND(以异氰酸根计,DL=0.01 mg/kg);6(以甲基丙烯酸计)</td><td>3;17;23</td><td>不得用于生产婴幼儿专用食品接触材料及制品;环氧氯丙烷易与水基食品模拟物发生反应,可采用残留量筛查迁移量验证其合规性</td></tr><tr><td>71</td><td>4,4'-二羟基二苯基丙烷与1,1'-磺酰基-双(4-氯苯)的聚合物;双酚A与1,1'-磺酰基-双(4-氯苯)的聚合物</td><td>25154-01-2</td><td>按生产需要适量使用</td><td>0.05(4,4'-二羟基二苯基丙烷/双酚A:SML);0.05(1,1'-磺酰基-双(4-氯苯):SML)</td><td></td><td></td><td>使用温度不得高于121℃;不得用于生产婴幼儿专用食品接触材料及制品</td></tr><tr><td>72</td><td>4,4'-二羟基二苯基丙烷与3-氯邻苯二甲酸酐、4-氯邻苯二甲酸酐、邻苯二甲酸酐和1,3-苯二胺的聚合物</td><td>536741-00-1</td><td>按生产需要适量使用</td><td>0.05(4,4'-二羟基二苯基丙烷/双酚A:SML);0.05(3-氯邻苯二甲酸酐,以3-氯邻苯二甲酸计:SML);0.05(4-氯邻苯二甲酸酐,以4-氯邻苯二甲酸计:SML);ND(1,3-苯二胺:SML,DL=0.002 mg/kg)</td><td></td><td></td><td>不得用于生产婴幼儿专用食品接触材料及制品</td></tr><tr><td>73</td><td>4,4'-二羟基二苯基丙烷与3-氯邻苯二甲酸酐、4-氯邻苯二甲酸酐和1,3-苯二胺的聚合物,以4-(1-甲基-1-苯乙基)苯酚为封端剂;双酚A与3-氯邻苯二甲酸酐、4-氯邻苯二甲酸酐和1,3-苯二胺的聚合物,以4-(1-甲基-1-苯乙基)苯酚为封端剂</td><td>911701-92-3</td><td>按生产需要适量使用</td><td>0.05(4,4'-二羟基二苯基丙烷/双酚A:SML);ND(1,3-苯二胺:SML,DL=0.002 mg/kg);0.05(3-氯邻苯二甲酸酐,以3-氯邻苯二甲酸计:SML);0.05(4-氯邻苯二甲酸酐,以4-氯邻苯二甲酸计:SML);0.05[4-(1-甲基-1-苯乙基)苯酚:SML]</td><td></td><td></td><td>不得用于生产婴幼儿专用食品接触材料及制品</td></tr><tr><td>74</td><td>4,4'-二羟基二苯基丙烷与环氧氯丙烷的聚合物;双酚A与环氧氯丙烷的聚合物</td><td>25068-38-6</td><td>按生产需要适量使用</td><td>0.05(4,4'-二羟基二苯基丙烷/双酚A:SML);ND(环氧氯丙烷:SML,DL=0.01 mg/kg:SML)或1(环氧氯丙烷:QMD);双酚A二缩水甘油醚(BADGE)等相关限量要求见注2</td><td></td><td></td><td>不得用于生产婴幼儿专用食品接触材料及制品;环氧氯丙烷易与水基食品模拟物发生反应,可采用残留量筛查迁移量验证其合规性</td></tr><tr><td>75</td><td>4,4'-磺酰基二苯酚与4,4'-二氯二苯砜的聚合物;4,4'-磺酰基二苯酚与1,1'-磺酰基二(4-氯苯)的聚合物;双酚S与1,1'-磺酰基二(4-氯苯)的聚合物</td><td>25667-42-9;25608-63-3</td><td>按生产需要适量使用</td><td>0.05(4,4'-磺酰基二苯酚/双酚S:SML);0.05(4,4'-二氯二苯砜:SML)</td><td></td><td></td><td></td></tr><tr><td>76</td><td>4,4'-联苯二酚与1,1'-磺酰基二(4-氯苯)的聚合物</td><td>25608-64-4;25839-81-0</td><td>按生产需要适量使用</td><td>6(4,4'-联苯二酚:SML);0.05[1,1'-磺酰基二(4-氯苯):SML]</td><td></td><td></td><td></td></tr><tr><td>77</td><td>4,4'-异亚丙基苯酚与甲醛的聚合物</td><td>25085-75-0</td><td>10(以涂膜干重计)</td><td>0.6(4,4'-异亚丙基苯酚:SML)</td><td>15(以甲醛计)</td><td>15</td><td>不得用于生产婴幼儿专用食品接触材料及制品</td></tr><tr><td>78</td><td>4,8-三环[5.2.1.02.7]癸烷二甲醇与对苯二甲酸和1,6-己二醇的聚合物</td><td>-</td><td>60(以涂料配方计)</td><td>0.05(4,8-三环[5.2.1.02.7]癸烷二甲醇:SML);0.05(1,6-己二醇:SML)</td><td>7.5(以对苯二甲酸计)</td><td>28</td><td>不得用于生产婴幼儿专用食品接触材料及制品</td></tr><tr><td>79</td><td>4-乙基苯酚与间甲酚、对甲酚、对叔丁基苯酚和甲醛的聚合物</td><td>68957-28-8</td><td>62(以涂料配方计)</td><td>3(游离酚,以苯酚计:SML);0.05(对叔丁基苯酚:SML)</td><td>15(以甲醛计)</td><td>15</td><td>使用温度不得高于130℃;不得用于生产婴幼儿专用食品接触材料及制品</td></tr><tr><td>80</td><td>5-异氰酸根合-1-(异氰酸根合甲基)-1,3,3-三甲基环己烷的均聚物与2,2-二甲基-1,3-丙二醇、二甘醇、1,4-二(羟甲基)环己烷、间苯二甲酸、氢化二聚C18不饱和脂肪酸和ε-己内酰胺的反应产物</td><td>-</td><td>70(以涂膜干重计)</td><td>0.05(2,2-二甲基-1,3-丙二醇:SML);1(以异氰酸根计:QM)</td><td>30(以乙二醇计);15(以己内酰胺计);ND(以异氰酸根计,DL=0.01 mg/kg);5(以间苯二甲酸计)</td><td>2;4;17;27</td><td>不得用于接触含乙醇食品;不得用于生产婴幼儿专用食品接触材料及制品;使用温度不得高于121℃</td></tr><tr><td>81</td><td>6-羟基-2-萘甲酸与4-羟基苯甲酸、对苯二甲酸、4,4'-二羟基联苯和N-(4-羟基苯基)乙酰胺的聚合物</td><td>147310-94-9</td><td>按生产需要适量使用</td><td>0.05(6-羟基-2-萘甲酸:SML);6(4,4'-二羟基联苯:SML);0.05[N-(4-羟基苯基)乙酰胺:SML]</td><td>7.5(以对苯二甲酸计)</td><td>28</td><td>不得用于接触含乙醇食品及含油脂食品</td></tr><tr><td>82</td><td>6-羟基-2-萘甲酸与N-(4-羟基苯基)乙酰胺的聚合物</td><td>70679-92-4</td><td>按生产需要适量使用</td><td>0.05(6-羟基-2-萘甲酸:SML);6(4,4'-二羟基联苯:SML);0.05[N-(4-羟基苯基)乙酰胺;SML]</td><td></td><td></td><td>不得用于接触含乙醇食品及含油脂食品;如含有4,4'-二羟基联苯,其质量分数不得高于2%,如不含则无须限制其限量</td></tr><tr><td>83</td><td>C10~16-醇</td><td>67762-41-8</td><td>按生产需要适量使用</td><td></td><td></td><td></td><td></td></tr><tr><td>84</td><td>C16~18-醇</td><td>67762-27-0</td><td>按生产需要适量使用</td><td></td><td></td><td></td><td></td></tr><tr><td>85</td><td>N,N',N''-[(2,4,6-三氧代-1,3,5-三嗪-1,3,5-[2H,4H,6H)-三基]三[亚甲基(3,5,5-三甲基-3,1-环己烷二基)]-三[六氢化-2-氧代-1H-氮杂卓-1-甲酰胺;己内酰胺封端的异佛尔酮二异氰酸酯三聚体</td><td>68975-83-7</td><td>按生产需要适量使用</td><td>1(以异氰酸根计,QM)</td><td>15(以己内酰胺计);ND(以异氰酸根计,DL=0.01 mg/kg)</td><td>4;17</td><td></td></tr><tr><td>86</td><td>巴西棕榈蜡</td><td>8015-86-9</td><td>按生产需要适量使用</td><td></td><td></td><td></td><td></td></tr><tr><td>87</td><td>苯酚</td><td>108-95-2</td><td>按生产需要适量使用</td><td>3(苯酚:SML)</td><td></td><td></td><td></td></tr><tr><td>88</td><td>苯酚与甲醛聚合物的丁基化醚</td><td>129870-78-6</td><td>按生产需要适量使用</td><td>3(苯酚:SML)</td><td>15(以甲醛计)</td><td>15</td><td></td></tr><tr><td>89</td><td>苯乙烯</td><td>100-42-5</td><td>按生产需要适量使用</td><td></td><td></td><td></td><td></td></tr><tr><td>90</td><td>苯乙烯改性的环氧树脂</td><td>-</td><td>按生产需要适量使用</td><td>ND(环氧氯丙烷:SML, DL=0.01 mg/kg)或1(环氧氯丙烷:QM);0.05(4,4'-二羟基二苯基丙烷/双酚A:SML);3.0(游离酚,以苯酚计:SML);双酚A二缩水甘油醚(BADGE)等相关限量要求见注2</td><td></td><td></td><td>不得用于接触含乙醇食品和含油脂食品;不得用于生产婴幼儿专用食品接触材料及制品;环氧氯丙烷易与水基食品模拟物发生反应,可采用残留量筛查迁移量验证其合规性;双酚A及BADGE等相关限量要求仅适用于双酚A型环氧树脂</td></tr><tr><td>91</td><td>苯乙烯均聚物;聚苯乙烯</td><td>9003-53-6</td><td>按生产需要适量使用</td><td></td><td></td><td></td><td></td></tr><tr><td>92</td><td>苯乙烯与1,3-丁二烯的聚合物</td><td>9003-55-8</td><td>按生产需要适量使用</td><td>ND(1,3-丁二烯:SML, DL=0.01 mg/kg)或1(1,3-丁二烯:QM)</td><td></td><td></td><td></td></tr><tr><td>93</td><td>苯乙烯与2-甲基-1,3-丁二烯的聚合物</td><td>25038-32-8</td><td>按生产需要适量使用</td><td>ND(2-甲基-1,3-丁二烯:SML, DL=0.01 mg/kg)或1(2-甲基-1,3-丁二烯:QM)</td><td></td><td></td><td></td></tr><tr><td>94</td><td>苯乙烯与丙烯酸乙酯、甲基丙烯酸和甲基丙烯酸缩水甘油酯的聚合物</td><td>56990-26-2</td><td>82.1(以涂膜干重计)</td><td>0.02(以甲基丙烯酸缩水甘油酯计:SML)</td><td>6(以丙烯酸计);6(以甲基丙烯酸计)</td><td>22;23</td><td>使用温度不得高于130℃;不得用于生产婴幼儿专用食品接触材料及制品;当甲基丙烯酸缩水甘油酯与所接触食品或食品模拟物发生反应时,使用0.02 mg/6 dm2(QM)作为其限量值</td></tr><tr><td>95</td><td>苯乙烯与甲基丙烯酸的聚合物</td><td>9010-92-8</td><td>按生产需要适量使用</td><td></td><td>6(以甲基丙烯酸计)</td><td>23</td><td>使用温度不得高于121℃</td></tr><tr><td>96</td><td>蓖麻油酸</td><td>141-22-0</td><td>按生产需要适量使用</td><td>42(蓖麻油酸:SML)</td><td></td><td></td><td></td></tr><tr><td>97</td><td>丙二醇;1,2-丙二醇</td><td>57-55-6</td><td>按生产需要适量使用</td><td></td><td></td><td></td><td></td></tr><tr><td>98</td><td>丙三醇;甘油</td><td>56-81-5</td><td>按生产需要适量使用</td><td></td><td></td><td></td><td></td></tr><tr><td>99</td><td>丙烯腈</td><td>107-13-1</td><td>按生产需要适量使用</td><td>ND(丙烯腈:SML,DL=0.01 mg/kg)</td><td></td><td></td><td></td></tr><tr><td>100</td><td>丙烯腈与1,3-丁二烯的聚合物</td><td>9003-18-3</td><td>按生产需要适量使用</td><td>ND(1,3-丁二烯:SML, DL=0.01 mg/kg); ND(丙烯腈:SML, DL=0.01 mg/kg)</td><td></td><td></td><td>不得用于生产饮料容器</td></tr><tr><td>101</td><td>丙烯酸</td><td>79-10-7</td><td>按生产需要适量使用</td><td></td><td>6(以丙烯酸计)</td><td>22</td><td></td></tr><tr><td>102</td><td>丙烯酸-2-羟乙基酯</td><td>818-61-1</td><td>按生产需要适量使用</td><td></td><td>6(以丙烯酸计)</td><td>22</td><td></td></tr><tr><td>103</td><td>丙烯酸丁酯</td><td>141-32-2</td><td>按生产需要适量使用</td><td></td><td>6(以丙烯酸计)</td><td>22</td><td></td></tr><tr><td>104</td><td>丙烯酸丁酯与苯乙烯的共聚物</td><td>25767-47-9</td><td>20(以涂膜干重计)</td><td></td><td>6(以丙烯酸计)</td><td>22</td><td></td></tr><tr><td>105</td><td>丙烯酸丁酯与甲基丙烯酸甲酯和苯乙烯的聚合物</td><td>27136-15-8</td><td>按生产需要适量使用</td><td></td><td>6(以丙烯酸计);6(以甲基丙烯酸计)</td><td>22;23</td><td></td></tr><tr><td>106</td><td>丙烯酸改性的环氧树脂</td><td>-</td><td>按生产需要适量使用</td><td>ND(环氧氯丙烷:SML, DL=0.01 mg/kg)或1(环氧氯丙烷:QM);3.0(游离酚,以苯酚计:SML);双酚A二缩水甘油醚(BADGE)等相关限量要求见注2</td><td>6(以丙烯酸计)</td><td>22</td><td>不得用于接触含乙醇食品和含油脂食品;不得用于生产婴幼儿专用食品接触材料及制品;环氧氯丙烷易与水基食品模拟物发生反应,可采用残留量筛查迁移量验证其合规性;双酚A及BADGE相关限量仅适用于双酚A型环氧树脂</td></tr><tr><td>107</td><td>丙烯酸甲酯</td><td>96-33-3</td><td>按生产需要适量使用</td><td></td><td>6(以丙烯酸计)</td><td>22</td><td></td></tr><tr><td>108</td><td>丙烯酸甲酯与1,3-丁二烯和丙烯腈的聚合物</td><td>27012-62-0</td><td>按生产需要适量使用</td><td>ND(1,3-丁二烯:SML, DL=0.01 mg/kg); ND(丙烯腈:SML,DL=0.01 mg/kg)</td><td>6(以丙烯酸计)</td><td>22</td><td>仅用于接触水性食品、含油脂食品和干性食品;使用温度不得高于66℃</td></tr><tr><td>109</td><td>丙烯酸乙酯</td><td>140-88-5</td><td>按生产需要适量使用</td><td></td><td>6(以丙烯酸计)</td><td>22</td><td></td></tr><tr><td>110</td><td>丙烯酸乙酯与丙烯酸-2-乙基己酯的聚合物</td><td>26376-86-3</td><td>按生产需要适量使用</td><td>0.05(丙烯酸-2-乙基己基酯:SML)</td><td>6(以丙烯酸计)</td><td>22</td><td></td></tr><tr><td>111</td><td>丙烯酸乙酯与丙烯酸和苯乙烯的聚合物</td><td>-</td><td>2(以涂料配方计)</td><td></td><td>6(以丙烯酸计)</td><td>22</td><td>不得用于生产婴幼儿专用食品接触材料及制品</td></tr><tr><td>112</td><td>丙烯酸异丁酯</td><td>106-63-8</td><td>20(以涂膜干重计)</td><td></td><td>6(以丙烯酸计)</td><td>22</td><td></td></tr><tr><td>113</td><td>丙烯酸与苯乙烯和1-甲基苯乙烯的聚合物铵盐</td><td>89678-90-0</td><td>按生产需要适量使用</td><td>0.05(1-甲基苯乙烯:SML)</td><td>6(以丙烯酸计)</td><td>22</td><td></td></tr><tr><td>114</td><td>丙烯酸与丙烯酸丁酯、苯乙烯和丙烯腈的聚合物</td><td>25586-25-8</td><td>按生产需要适量使用</td><td>ND(丙烯腈:SML, DL=0.01 mg/kg)</td><td>6(以丙烯酸计)</td><td>22</td><td></td></tr><tr><td>115</td><td>丙烯与1-丁烯的聚合物</td><td>29160-13-2</td><td>按生产需要适量使用</td><td></td><td></td><td></td><td></td></tr><tr><td>116</td><td>丙烯与顺丁烯二酸酐的接枝聚合物</td><td>25722-45-6;107001-49-0</td><td>按生产需要适量使用</td><td></td><td>30(以顺丁烯二酸计)</td><td>3</td><td></td></tr><tr><td>117</td><td>丙烯与乙烯的聚合物;乙烯与丙烯的聚合物</td><td>9010-79-1</td><td>按生产需要适量使用</td><td></td><td></td><td></td><td></td></tr><tr><td>118</td><td>丙烯与乙烯和1-丁烯的聚合物</td><td>25895-47-0</td><td>按生产需要适量使用</td><td></td><td></td><td></td><td></td></tr><tr><td>119</td><td>丙烯与乙烯和5-亚乙基-2-降冰片烯的聚合物</td><td>25038-36-2</td><td>按生产需要适量使用</td><td>0.05(5-亚乙基-2-降冰片烯:SML)</td><td></td><td></td><td>接触食品的面积与食品质量比不得高于2dm2/kg</td></tr><tr><td>120</td><td>醋酸丙酸纤维素</td><td>9004-39-1</td><td>按生产需要适量使用</td><td></td><td></td><td></td><td></td></tr><tr><td>121</td><td>醋酸丁酸纤维素</td><td>9004-36-8</td><td>按生产需要适量使用</td><td></td><td></td><td></td><td></td></tr><tr><td>122</td><td>醋酸纤维素</td><td>9004-35-7</td><td>按生产需要适量使用</td><td></td><td></td><td></td><td></td></tr><tr><td>123</td><td>淀粉</td><td>9005-25-8</td><td>按生产需要适量使用</td><td></td><td></td><td></td><td></td></tr><tr><td>124</td><td>丁醇</td><td>71-36-3;78-83-1;78-92-2;75-65-0</td><td>按生产需要适量使用</td><td></td><td></td><td></td><td></td></tr><tr><td>125</td><td>对苯二甲酸-1,4-二甲酯与癸二酸、2,2-二甲基-1,3-丙二醇和1,2-乙二醇的聚合物</td><td>51382-28-6</td><td>40(以涂膜干重计)</td><td>0.05(2,2-二甲基-1,3-丙二醇:SML)</td><td>30(以乙二醇计);7.5(以对苯二甲酸计)</td><td>2;28</td><td>使用温度不得高于130℃;不得用于接触乙醇含量高于20%(体积分数)的食品;不得用于生产婴幼儿专用食品接触材料及制品</td></tr><tr><td>126</td><td>对苯二甲酸(或其二甲酯)与1,4-丁二醇,癸二酸和六亚甲基二异氰酸酯的聚合物</td><td>-</td><td>按生产需要适量使用</td><td>1(六亚甲基二异氰酸酯,以异氰酸根计:QMD);0.6(四氢呋喃:SML)</td><td>ND(以异氰酸根计,DL=0.01 mg/kg);7.5(以对苯二甲酸计);5(以1,4-丁二醇计)</td><td>17;28;30</td><td>使用温度不得高于100℃</td></tr><tr><td>127</td><td>对苯二甲酸(或其二甲酯)与1,4-丁二醇、1,6-己二酸和六亚甲基二异氰酸酯的聚合物</td><td>-</td><td>按生产需要适量使用</td><td>1(六亚甲基二异氰酸酯,以异氰酸根计:QMD);0.6(四氢呋喃:SML)</td><td>ND(以异氰酸根计,DL=0.01 mg/kg);7.5(以对苯二甲酸计);5(以1,4-丁二醇计</td><td>17;28;30</td><td>使用温度不得高于100℃</td></tr><tr><td>128</td><td>对苯二甲酸(或其二甲酯)与1,4-丁二醇和1,6-己二酸的聚合物</td><td>55231-08-8</td><td>按生产需要适量使用</td><td>0.6(四氢呋喃:SML)</td><td>7.5(以对苯二甲酸计);5(以1,4-丁二醇计)</td><td>28;30</td><td>使用温度不得高于100℃</td></tr><tr><td>129</td><td>对苯二甲酸(或其二甲酯)与间苯二甲酸(或其二甲酯)、1,2-乙二醇和2,2'-氧代二乙醇的聚合物</td><td>27027-87-8</td><td>按生产需要适量使用</td><td>0.05(间苯二甲酸二甲酯:SML)</td><td>30(以乙二醇计);5(以间苯二甲酸计);7.5(以对苯二甲酸计)</td><td>2;27;28</td><td>如不使用间苯二甲酸二甲酯则无须限制其限量</td></tr><tr><td>130</td><td>对苯二甲酸(或其二甲酯)与间苯二甲酸(或其二甲酯)和1,2-乙二醇的聚合物</td><td>24938-04-3</td><td>按生产需要适量使用</td><td>0.05(间苯二甲酸二甲酯:SML)</td><td>30(以乙二醇计);5(以间苯二甲酸计);7.5(以对苯二甲酸计)</td><td>2;27;28</td><td>不得用于生产婴幼儿专用食品接触材料及制品;使用温度不得高于130℃;如不使用间苯二甲酸二甲酯则无须限制其限量</td></tr><tr><td>131</td><td>对苯二甲酸与1,4-丁二醇、反丁烯二酸、1,2-乙二醇、1,6-己二酸的共聚酯,苯乙烯-顺丁烯二酸酐聚合物接枝</td><td>-</td><td>按生产需要适量使用</td><td>0.6(四氢呋喃:SML)</td><td>30(以乙二醇计);30(以顺丁烯二酸计);7.5(以对苯二甲酸计);5(以1,4-丁二醇计)</td><td>2;3;28;30</td><td>涂布层厚度应在0.12μm以下,且由至少100μm厚的聚丙烯层与食品隔离;仅用于接触含油脂食品</td></tr><tr><td>132</td><td>对苯二甲酸、间苯二甲酸二甲酯与1,4-丁二醇和聚(1,4-丁二醇)的聚合物</td><td>9086-55-9</td><td>按生产需要适量使用</td><td>0.05(间苯二甲酸二甲酯:SML);0.6(四氢呋喃:SML)</td><td>7.5(以对苯二甲酸计);5(以1,4-丁二醇计)</td><td>28;30</td><td>使用温度不得高于121℃</td></tr><tr><td>133</td><td>对苯二甲酸二甲酯与1,3-丙二醇的聚合物</td><td>36619-23-5</td><td>按生产需要适量使用</td><td>0.05(1,3-丙二醇:SML)</td><td>7.5(以对苯二甲酸计)</td><td>28</td><td>使用温度不得高于100℃</td></tr><tr><td>134</td><td>对苯二甲酸二甲酯与1,4-丁二醇的聚合物</td><td>30965-26-5</td><td>按生产需要适量使用</td><td>0.6(四氢呋喃:SML)</td><td>7.5(以对苯二甲酸计);5(以1,4-丁二醇计)</td><td>28;30</td><td>使用温度不得高于121℃</td></tr><tr><td>135</td><td>对苯二甲酸二甲酯与1,4-丁二醇和4,8-三环[5.2.1.02.7]癸烷二甲醇的聚合物</td><td>490017-22-6</td><td>59(以涂料配方计)</td><td>0.05(4,8-三环[5.2.1.02.7]癸烷二甲醇:SML);0.6(四氢呋喃:SML)</td><td>7.5(以对苯二甲酸计);5(以1,4-丁二醇计)</td><td>28;30</td><td>使用温度不得高于121℃;不得用于生产婴幼儿专用食品接触材料及制品</td></tr><tr><td>136</td><td>对苯二甲酸二甲酯与1,4-环己烷二甲醇和2,2,4,4-四甲基-1,3-环丁二醇的聚合物</td><td>261716-94-3</td><td>按生产需要适量使用</td><td>5(2,2,4,4-四甲基-1,3-环丁二醇:SML)</td><td>5(以偏苯三甲酸计);7.5(以对苯二甲酸计)</td><td>21;28</td><td>使用温度不得高于100℃;如含有接枝剂偏苯三甲酸或偏苯三酸酐,其质量分数不得高于2%,如不含则无需限制其限量</td></tr><tr><td>137</td><td>对苯二甲酸二甲酯与2,2,4-三甲基-1,6-己二胺和2,4,4-三甲基-1,6-己二胺混合物(等摩尔比)的聚合物</td><td>9069-93-6;26246-77-5</td><td>按生产需要适量使用</td><td>0.05[2,2,4-三甲基-1,6-己二胺和2,4,4-三甲基-1,6-己二胺混合物:SML]</td><td>7.5(以对苯二甲酸计)</td><td>28</td><td></td></tr><tr><td>138</td><td>对苯二甲酸二甲酯与癸二酸、2,2-二甲基-1,3-丙二醇和1,2-乙二醇的聚合物</td><td>51382-28-6</td><td>9(以涂料配方计)</td><td>0.05(2,2-二甲基-1,3-丙二醇:SML)</td><td>30(以乙二醇计);7.5(以对苯二甲酸计)</td><td>2;28</td><td>使用温度不得高于130℃;不得用于接触乙醇含量高于20%(体积分数)的食品;不得用于生产婴幼儿专用食品接触材料及制品</td></tr><tr><td>139</td><td>对苯二甲酸与1,4-丁二醇的聚合物</td><td>24968-12-5</td><td>按生产需要适量使用</td><td>0.6(四氢呋喃:SML)</td><td>7.5(以对苯二甲酸计);5(以1,4-丁二醇计)</td><td>28;30</td><td></td></tr><tr><td>140</td><td>对苯二甲酸与1,4-丁二醇的聚合物</td><td>26062-94-2</td><td>按生产需要适量使用</td><td>0.6(四氢呋喃:SML)</td><td>7.5(以对苯二甲酸计);5(以1,4-丁二醇计)</td><td>28;30</td><td>使用温度不得高于121℃</td></tr><tr><td>141</td><td>对苯二甲酸与1,3-丙二醇的聚合物</td><td>26590-75-0</td><td>按生产需要适量使用</td><td>0.05(1,3-丙二醇:SML)</td><td>7.5(以对苯二甲酸计)</td><td>28</td><td></td></tr><tr><td>142</td><td>对苯二甲酸与1,2-乙二醇和2,2'-氧代二乙醇的聚合物</td><td>25052-77-1</td><td>按生产需要适量使用</td><td></td><td>30(以乙二醇计);7.5(以对苯二甲酸计)</td><td>2;28</td><td></td></tr><tr><td>143</td><td>对苯二甲酸与1,4-丁二醇和1,12-十二烷二酸的聚合物</td><td>61778-68-5</td><td>按生产需要适量使用</td><td>0.6(四氢呋喃:SML)</td><td>7.5(以对苯二甲酸计);5(以1,4-丁二醇计)</td><td>28;30</td><td></td></tr><tr><td>144</td><td>对苯二甲酸与1,6-己二酸、1,4-丁二醇和偏苯三甲酸酐的聚合物</td><td>-</td><td>30(以涂膜干重计)</td><td>0.6(四氢呋喃:SML)</td><td>5(以偏苯三甲酸计);7.5(以对苯二甲酸计);5(以1,4-丁二醇计)</td><td>21;28;30</td><td>不得用于接触含乙醇食品;使用温度不得高于121℃</td></tr><tr><td>145</td><td>对苯二甲酸与2-甲基-1,3-丙二醇、癸二酸、间苯二甲酸和1,2-乙二醇的聚合物</td><td>-</td><td>按生产需要适量使用</td><td>5(2-甲基-1,3-丙二醇:SML)</td><td>30(以乙二醇计);5(以间苯二甲酸计);7.5(以对苯二甲酸计)</td><td>2;27;28</td><td></td></tr><tr><td>146</td><td>对苯二甲酸与间苯二甲酸、2,2,4,4-四甲基-1,3-环丁二醇、1,4-环己烷二甲醇、2-甲基-1,3-丙二醇和1,6-己二酸的聚合物</td><td>-</td><td>80(以涂膜干重计)</td><td>5(2,2,4,4-四甲基-1,3-环丁二醇:SML);5(2-甲基-1,3-丙二醇:SML);6(三羟甲基丙烷:SML)</td><td>5(以间苯二甲酸计);7.5(以对苯二甲酸计)</td><td>27;28</td><td>不得用于生产婴幼儿专用食品接触材料及制品;如含有三羟甲基丙烷,其质量分数不得高于2%,如不含则无须限制其限量</td></tr><tr><td>147</td><td>对苯二甲酸与间苯二甲酸、2,2,4,4-四甲基-1,3-环丁二醇、1,4-环己烷二甲醇和1,6-己二醇的聚合物</td><td>-</td><td>80(以涂膜干重计)</td><td>0.05(以1,6-己二醇计:SML);5(以2,2,4,4-四甲基-1,3-环丁二醇计:SML)</td><td>5(以间苯二甲酸计);7.5(以对苯二甲酸计)</td><td>27;28</td><td>使用温度不得高于130℃;不得用于生产婴幼儿专用食品接触材料及制品</td></tr><tr><td>148</td><td>对苯二甲酸与间苯二甲酸、2,2,4,4-四甲基-1,3-环丁二醇、1,4-环己烷二甲醇和2-甲基-1,3-丙二醇的聚合物</td><td>-</td><td>80(以涂膜干重计)</td><td>5(2,2,4,4-四甲基-1,3-环丁二醇:SML);5(2-甲基-1,3-丙二醇:SML);6(三羟甲基丙烷:SML)</td><td>5(以间苯二甲酸计);7.5(以对苯二甲酸计)</td><td>27;28</td><td>使用温度不得高于130℃;不得用于生产婴幼儿专用食品接触材料及制品;如含有三羟甲基丙烷,其质量分数不得高于2%,如不含则无须限制其限量</td></tr><tr><td>149</td><td>对苯二甲酸与间苯二甲酸、顺-3,6-内亚甲基-1,2,3,6-四氢邻苯二甲酸酐、1,2,4,5-苯四酸酐、1,4-环己烷二甲醇与2-甲基-1,3-丙二醇的聚合物</td><td>-</td><td>按生产需要适量使用</td><td>5(2-甲基-1,3-丙二醇:SML);0.05(顺-3,6-内亚甲基-1,2,3,6-四氢邻苯二甲酸酐:SML);0.05(1,2,4,5-苯四酸酐,以苯均四酸计:SML)</td><td>5(以间苯二甲酸计);7.5(以对苯二甲酸计)</td><td>27;28</td><td></td></tr><tr><td>150</td><td>对甲酚</td><td>106-44-5</td><td>按生产需要适量使用</td><td></td><td></td><td></td><td></td></tr><tr><td>151</td><td>对叔丁基苯酚封端的聚(碳酸-4,4'-亚异丙基二苯酯)</td><td>103598-77-2</td><td>按生产需要适量使用</td><td>0.05[4,4'-二羟基二苯基丙烷/双酚A:SML];0.05(对叔丁基苯酚:SML);ND(碳酰二氯:SML,DL=0.01 mg/kg)或1(碳酰二氯:QM);0.005[1,1,1-三(4-羟基苯基)乙烷:SML]</td><td></td><td></td><td>不得用于生产婴幼儿专用食品接触材料及制品;不得用于接触乙醇含量高于50%(体积分数)的食品;如含有1,1,1-三(4-羟基苯基)乙烷,其含量应小于2%,如不含则无须限制其限量;碳酰二氯易与水基食品模拟物发生反应,可采用残留量筛查迁移量验证其合规性</td></tr><tr><td>152</td><td>二苯基甲烷-4,4'-二异氰酸酯</td><td>101-68-8</td><td>按生产需要适量使用</td><td>1(以异氰酸根计:QM)</td><td>ND(以异氰酸根计,DL=0.01 mg/kg)</td><td>17</td><td></td></tr><tr><td>153</td><td>二甘醇</td><td>111-46-6</td><td>按生产需要适量使用</td><td></td><td></td><td></td><td></td></tr><tr><td>154</td><td>二甲苯甲醛聚合物；甲醛与1,3-二甲基苯酚的聚合物</td><td>26139-75-3</td><td>按生产需要适量使用</td><td>3.0(游离酚,以苯酚计:SML)</td><td>15(以甲醛计)</td><td>15</td><td></td></tr><tr><td>155</td><td>二甲基乙醇胺部分中和的缩水甘油封端双酚A/环氧氯丙烷共聚物与苯乙烯、甲基丙烯酸甲酯、丙烯酸-2-乙基己酯、丙烯酸和甲基丙烯酸的反应产物</td><td>-</td><td>按生产需要适量使用</td><td>0.05(丙烯酸-2-乙基己酯:SML);ND(环氧氯丙烷:SML,DL=0.01 mg/kg)或1(环氧氯丙烷:QMD;0.05(4,4'-二羟基二苯基丙烷/双酚A:SML);双酚A二缩水甘油醚(BADGE)等相关限量要求见注2</td><td>6(以丙烯酸计);6(以甲基丙烯酸计)</td><td>22;23</td><td>不得用于接触含油脂食品和乙醇含量超过15%(体积分数)的食品;不得用于生产婴幼儿专用食品接触材料及制品;环氧氯丙烷易与水基食品模拟物发生反应,可采用残留量筛查迁移量验证其合规性</td></tr><tr><td>156</td><td>反丁烯二酸;(E)-2-丁烯二酸</td><td>110-17-8</td><td>按生产需要适量使用</td><td></td><td></td><td></td><td></td></tr><tr><td>157</td><td>反式-1,4-环己二甲酸二甲酯与1,4-环己二甲醇的聚合物</td><td>219566-57-1</td><td>按生产需要适量使用</td><td>5(1,4-环己二甲酸:SML)</td><td></td><td></td><td></td></tr><tr><td>158</td><td>癸二酸</td><td>111-20-6</td><td>按生产需要适量使用</td><td></td><td></td><td></td><td></td></tr><tr><td>159</td><td>癸二酸与2,2'-氧双乙醇、1,2-乙二醇、间苯二甲酸、2,2-二甲基-1,3-丙二醇和对苯二甲酸的聚合物</td><td>38497-35-7</td><td>按生产需要适量使用</td><td>0.05(2,2-二甲基-1,3-丙二醇:SML)</td><td>30(以乙二醇计);5(以间苯二甲酸计);7.5(以对苯二甲酸计)</td><td>2;27;28</td><td>不得用于接触含乙醇食品</td></tr><tr><td>160</td><td>过氯乙烯聚合物</td><td>-</td><td>按生产需要适量使用</td><td>ND(氯乙烯:SML,DL=0.01 mg/kg)或1(氯乙烯:QM)</td><td></td><td></td><td></td></tr><tr><td>161</td><td>含1-甲基-1-丙基的2-甲基-1,3-丁二烯的聚合物;异戊二烯-异丁烯的共聚物</td><td>9010-85-9</td><td>按生产需要适量使用</td><td>ND(2-甲基-1,3-丁二烯:SML,DL=0.01mg/kg)或1(2-甲基-1,3-丁二烯:QM)</td><td></td><td></td><td></td></tr><tr><td>162</td><td>环氧丙烷</td><td>75-56-9</td><td>按生产需要适量使用</td><td>ND(环氧丙烷:SML,DL=0.01 mg/kg)或1(环氧丙烷:QM)</td><td></td><td></td><td>环氧丙烷易与水基食品模拟物发生反应,可采用残留量筛查迁移量验证其合规性</td></tr><tr><td>163</td><td>环氧聚酰胺树脂</td><td>-</td><td>按生产需要适量使用</td><td>0.05(丙烯酸-2-乙基己酯:SML);ND(环氧氯丙烷:SML,DL=0.01 mg/kg)或1(环氧氯丙烷:QM);0.05(4,4'-二羟基二苯基丙烷/双酚A:SML);双酚A二缩水甘油醚(BADGE)等相关限量要求见注2</td><td>15(以己内酰胺计)</td><td>4</td><td>不得用于生产婴幼儿专用食品接触材料及制品;环氧氯丙烷易与水基食品模拟物发生反应,可采用残留量筛查迁移量验证其合规性;双酚A及BADGE等相关限量要求仅适用于双酚A型环氧聚酰胺树脂</td></tr><tr><td>164</td><td>环氧氯丙烷与4,4'-亚甲基双(2,6-二甲基酚)和对苯二酚的聚合物</td><td>-</td><td>90(以涂膜干重计)</td><td>0.6(对苯二酚:SML);ND(环氧氯丙烷:SML,DL=0.01 mg/kg)或1(环氧氯丙烷:QM);4,4'-亚甲基双(2,6-二甲基酚)(TMBPF)相关限量要求见注1</td><td></td><td></td><td>不得用于生产婴幼儿专用食品接触材料及制品;环氧氯丙烷易与水基食品模拟物发生反应,可采用残留量筛查迁移量验证其合规性</td></tr><tr><td>165</td><td>环氧乙烷</td><td>75-21-8</td><td>按生产需要适量使用</td><td>ND(环氧乙烷:SML,DL=0.01 mg/kg)或1(环氧乙烷:QM)</td><td></td><td></td><td>环氧乙烷易与水基食品模拟物发生反应,可采用残留量筛查迁移量验证其合规性</td></tr><tr><td>166</td><td>己内酰胺均聚物;聚ε-己内酰胺</td><td>25038-54-4</td><td>按生产需要适量使用</td><td>2.4(1,6-己二胺:SML)</td><td>15(以己内酰胺计)</td><td>4</td><td>如含有1,6-己二胺,其质量分数不得高于2%,如不含则无须限制其限量</td></tr><tr><td>167</td><td>甲基丙烯酸</td><td>79-41-4</td><td>按生产需要适量使用</td><td></td><td>6(以甲基丙烯酸计)</td><td>23</td><td></td></tr><tr><td>168</td><td>甲基丙烯酸-1,2-乙二醇酯</td><td>97-90-5</td><td>按生产需要适量使用</td><td>0.05(甲基丙烯酸-1,2-乙二醇酯:SML)</td><td>6(以甲基丙烯酸计)</td><td>23</td><td></td></tr><tr><td>169</td><td>甲基丙烯酸-2-(二甲氨基)乙酯与甲基丙烯酸甲酯的聚合物</td><td>26222-42-4</td><td>按生产需要适量使用</td><td>ND[甲基丙烯酸-2-(二甲氨基)乙酯:SML,DL=0.01 mg/kg]</td><td>6(以甲基丙烯酸计)</td><td>23</td><td></td></tr><tr><td>170</td><td>甲基丙烯酸与丙烯酸乙酯和甲基丙烯酸甲酯的聚合物铵盐</td><td>55989-05-4</td><td>按生产需要适量使用</td><td></td><td>6(以丙烯酸计);6(以甲基丙烯酸计)</td><td>22;23</td><td></td></tr><tr><td>171</td><td>甲基丙烯酸丁酯</td><td>97-88-1</td><td>按生产需要适量使用</td><td></td><td>6(以甲基丙烯酸计)</td><td>23</td><td></td></tr><tr><td>172</td><td>甲基丙烯酸丁酯与甲基丙烯酸甲酯和甲基丙烯酸羟丙酯的聚合物</td><td>67874-31-1</td><td>按生产需要适量使用</td><td></td><td>6(以甲基丙烯酸计)</td><td>23</td><td></td></tr><tr><td>173</td><td>甲基丙烯酸丁酯与甲基丙烯酸羟乙酯、甲基丙烯酸甲酯和甲基丙烯酰胺的聚合物</td><td>394249-05-9</td><td>按生产需要适量使用</td><td>6(甲基丙烯酸羟乙酯:SML);ND(甲基丙烯酰胺:SML,DL=0.01 mg/kg)</td><td>6(以甲基丙烯酸计)</td><td>23</td><td></td></tr><tr><td>174</td><td>甲基丙烯酸丁酯与乙烯、甲基丙烯酸甲酯和丙烯的聚合物</td><td>127104-68-1</td><td>按生产需要适量使用</td><td></td><td>6(以甲基丙烯酸计)</td><td>23</td><td></td></tr><tr><td>175</td><td>甲基丙烯酸环氧乙烷基甲基酯与氯乙烯和乙酸乙烯酯的聚合物</td><td>26781-49-7</td><td>按生产需要适量使用</td><td>0.02(甲基丙烯酸环氧乙烷基甲基酯:SML);ND(氯乙烯:SML,DL=0.01 mg/kg)或1(氯乙烯:QM);12(乙酸乙烯酯:SML)</td><td></td><td></td><td>当甲基丙烯酸环氧乙烷基甲基酯可与所接触食品或食品模拟物发生反应时,使用0.02 mg/6 dm2(QM)作为其限量值</td></tr><tr><td>176</td><td>甲基丙烯酸甲酯</td><td>80-62-6</td><td>按生产需要适量使用</td><td></td><td>6(以甲基丙烯酸计)</td><td>23</td><td></td></tr><tr><td>177</td><td>甲基丙烯酸甲酯均聚物;聚甲基丙烯酸甲酯</td><td>9011-14-7</td><td>按生产需要适量使用</td><td></td><td>6(以甲基丙烯酸计)</td><td>23</td><td></td></tr><tr><td>178</td><td>甲基丙烯酸甲酯与1,3-丁二烯、苯乙烯和丙烯腈的聚合物</td><td>9010-94-0</td><td>按生产需要适量使用</td><td>ND(1,3-丁二烯:SML, DL = 0.01 mg/kg); ND(丙烯腈:SML, DL=0.01 mg/kg)</td><td>6(以甲基丙烯酸计)</td><td>23</td><td></td></tr><tr><td>179</td><td>甲基丙烯酸甲酯与苯乙烯、丙烯酸-2-乙基己酯、(1-甲基乙烯基)苯和丙烯酸的聚合物铵盐;甲基丙烯酸甲酯与苯乙烯、丙烯酸-2-乙基己酯、2-苯丙烯和丙烯酸的聚合物铵盐</td><td>492467-53-5</td><td>按生产需要适量使用</td><td>0.05(丙烯酸-2-乙基己酯:SML);0.05(2-苯丙烯:SML)</td><td>6(以丙烯酸计);6(以甲基丙烯酸计)</td><td>22;23</td><td></td></tr><tr><td>180</td><td>甲基丙烯酸甲酯与苯乙烯和顺丁烯二酸酐的聚合物</td><td>26809-51-8</td><td>按生产需要适量使用</td><td></td><td>30(以顺丁烯二酸计);6(以甲基丙烯酸计)</td><td>3;23</td><td></td></tr><tr><td>181</td><td>甲基丙烯酸甲酯与丙烯酸丁酯、甲基丙烯酸丁酯和甲基丙烯酸-2-(二甲氨基)乙酯的聚合物</td><td>127573-73-3</td><td>按生产需要适量使用</td><td>ND[甲基丙烯酸-2-(二甲氨基)乙酯:SML, DL=0.01 mg/kg]</td><td>6(以丙烯酸计);6(以甲基丙烯酸计)</td><td>22;23</td><td></td></tr><tr><td>182</td><td>甲基丙烯酸甲酯与丙烯酸甲酯和丙烯酸铵盐的共聚物</td><td>38811-87-9</td><td>按生产需要适量使用</td><td></td><td>6(以丙烯酸计);6(以甲基丙烯酸计)</td><td>22;23</td><td></td></tr><tr><td>183</td><td>甲基丙烯酸甲酯与丙烯酸乙酯的聚合物</td><td>9010-88-2</td><td>按生产需要适量使用</td><td></td><td>6(以丙烯酸计);6(以甲基丙烯酸计)</td><td>22;23</td><td></td></tr><tr><td>184</td><td>甲基丙烯酸甲酯与丙烯酸乙酯和丙烯酸的聚合物</td><td>25135-39-1</td><td>按生产需要适量使用</td><td></td><td>6(以丙烯酸计);6(以甲基丙烯酸计)</td><td>22;23</td><td></td></tr><tr><td>185</td><td>甲基丙烯酸缩水甘油酯</td><td>106-91-2</td><td>5.6(以涂膜干重计)</td><td>0.02(甲基丙烯酸缩水甘油酯:SML)</td><td>6(以甲基丙烯酸计)</td><td>23</td><td>当甲基丙烯酸缩水甘油酯可与所接触食品或食品模拟物发生反应时,使用0.02 mg/6 dm2(QM)作为其限量值</td></tr><tr><td>186</td><td>甲基丙烯酸乙酯与丙烯腈和丙烯酸的聚合物</td><td>24981-02-0</td><td>按生产需要适量使用</td><td>ND(丙烯腈:SML, DL=0.01 mg/kg)</td><td>6(以丙烯酸计);6(以甲基丙烯酸计)</td><td>22;23</td><td></td></tr><tr><td>187</td><td>甲基丙烯酸乙酯与丙烯酸甲酯的聚合物</td><td>26572-20-3</td><td>按生产需要适量使用</td><td></td><td>6(以丙烯酸计);6(以甲基丙烯酸计)</td><td>22;23</td><td></td></tr><tr><td>188</td><td>甲基丙烯酸异丁酯</td><td>97-86-9</td><td>按生产需要适量使用</td><td></td><td>6(以甲基丙烯酸计)</td><td>23</td><td></td></tr><tr><td>189</td><td>甲基丙烯酸与N-(丁氧甲基)-2-丙烯酰胺、苯乙烯和丙烯酸乙酯的聚合物</td><td>26589-46-8</td><td>按生产需要适量使用</td><td>ND[N-(丁氧甲基)-2-丙烯酰胺,DL=0.01 mg/kg:SML]</td><td>6(以丙烯酸计);6(以甲基丙烯酸计)</td><td>22;23</td><td>使用温度不得高于121℃;不得用于接触含油脂食品;不得用于生产婴幼儿专用食品接触材料及制品</td></tr><tr><td>190</td><td>甲基丙烯酸与对苯二酚、环氧氯丙烷、甲基丙烯酸丁酯、甲基丙烯酸乙酯、丙烯酸乙酯、丙烯酸酯和4,4'-亚甲基双(2,6-二甲基酚),季铵化的二甲胺乙醇的聚合物</td><td>-</td><td>按生产需要适量使用</td><td>0.6(对苯二酚:SML);ND(环氧氯丙烷:SML,DL=0.01 mg/kg)或1(环氧氯丙烷:QM);4,4'-亚甲基双(2,6-二甲基酚)(TMBPF)相关限量要求见注1</td><td>6(以丙烯酸计);6(以甲基丙烯酸计:SML)</td><td>22;23</td><td>不得用于生产婴幼儿专用食品接触材料及制品;环氧氯丙烷易与水基食品模拟物发生反应,
