Repository: wei292224644/download_test

# 国家标准下载爬虫

从 **https://sppt.cfsa.net.cn:8086/db** 自动切换至「标准文本」、展开全部后，轮询所有下载按钮并保存到本地。

## 步骤说明

1. 打开上述网址（默认在「最新公告」）
2. 点击 **「标准文本」** 标签
3. 点击 **「展开全部>>」**
4. 查找页面上所有下载链接/按钮，逐个点击并保存文件

## 环境要求

- 使用 **uv** 做 Python 版本与依赖管理（见 [uv](https://docs.astral.sh/uv/)）
- 项目锁定 Python 3.12（`.python-version`），需 Playwright（Chromium）

## 安装与运行

```bash

# 进入项目目录
cd /Users/wwj/Desktop/self/download_gb

# 使用 uv 创建虚拟环境并安装依赖（会按 .python-version 使用 Python 3.12）
uv sync

# 安装 Playwright 浏览器（仅首次需要）
uv run playwright install chromium

File: 感觉没用的 GB/GB 4806.15-2024 食品安全国家标准 食品接触材料及制品用黏合剂.md (part 1 of 2)
# 食品安全国家标准

# 食品接触材料及制品用黏合剂

2024-02-08发布

2025-02-08 实施

# 食品安全国家标准

# 食品接触材料及制品用黏合剂

# 1 范围

本标准适用于食品接触材料及制品用黏合剂。

# 2 术语和定义

# 2.1 食品接触材料及制品用黏合剂

食品接触材料及制品中，通过物理或化学方式产生胶接作用的，直接或间接与食品接触的材料。

# 3 产品分类

根据是否与食品直接接触，食品接触材料及制品用黏合剂可分为两类：

——直接接触食品用黏合剂：用于食品接触材料及制品的食品接触面，预期直接与食品接触的黏合剂。  
——间接接触食品用黏合剂：用于食品接触材料及制品的非食品接触面，预期不与食品直接接触，但其成分可能转移到食品中的黏合剂。

# 4 基本要求

4.1 食品接触材料及制品用黏合剂应符合GB4806.1的规定。  
4.2 食品接触材料及制品用黏合剂生产企业应通过配方设计、原料选择、生产过程控制、产品信息传递等方式控制黏合剂产品的安全风险。  
4.3 食品接触材料及制品用黏合剂使用企业应通过接缝和边缘等包装设计、增加有效阻隔层、固化过程控制、产品信息传递等方式控制来源于黏合剂的安全风险；在达到预期效果的情况下应尽可能减少黏合剂的使用量和残留量。

# 5 技术要求

# 5.1 原料要求

5.1.1 直接接触食品用黏合剂基础原料的使用应符合附录A及相关公告的要求。间接接触食品用黏合剂基础原料的使用应符合附录A、附录B及相关公告的要求。  
5.1.2 食品接触材料及制品用黏合剂添加剂的使用应符合GB9685及相关公告的要求。直接接触食品用黏合剂所使用的添加剂也可用于间接接触食品用黏合剂。

# 5.2 感官要求

直接接触食品用黏合剂层的感官要求应符合表1的规定。

表 1 感官要求  

<table><tr><td>项目</td><td>要求</td></tr><tr><td>感官</td><td>色泽正常,无异臭、不洁物等</td></tr><tr><td>浸泡液</td><td>迁移试验所得浸泡液无着色、浑浊、沉淀、异臭等感官性能的劣变</td></tr></table>

# 5.3 理化指标

# 5.3.1 通用理化指标

黏合剂层的通用理化指标应符合表2的规定。

表 2 通用理化指标  

<table><tr><td>项目</td><td>指标</td><td>检测方法</td></tr><tr><td>总迁移量a/(mg/dm2)b≤</td><td>10</td><td>GB 31604.8</td></tr><tr><td>高锰酸钾消耗量a/(mg/kg)</td><td></td><td></td></tr><tr><td>水(60℃,2h)≤</td><td>10</td><td>GB 31604.2</td></tr><tr><td>重金属(以Pb计)a/(mg/kg)</td><td></td><td></td></tr><tr><td>4%乙酸(体积分数)(60℃,2h)≤</td><td>1</td><td>GB 31604.9</td></tr><tr><td>芳香族伯胺迁移总量c/(mg/kg)</td><td>不得检出(检出限=0.01 mg/kg)</td><td>GB 31604.52</td></tr><tr><td colspan="3">a仅适用于直接接触食品用黏合剂层。对于间接接触食品的黏合剂层,该项目按直接接触食品层相应食品安全国家标准的规定执行。b婴幼儿专用食品接触材料及制品用黏合剂应根据实际使用中的面积体积比将结果换算为mg/kg,且限量为≤60 mg/kg。c仅适用于含有芳香族聚氨酯等可能产生芳香族伯胺的黏合剂。应在黏合剂固化反应完成后,对食品接触材料及制品终产品开展芳香族伯胺的迁移量检测。本标准附录A、附录B、GB 9685及相关公告中规定了迁移限量的芳香族伯胺,其限量按照相关规定执行。</td></tr></table>

# 5.3.2 其他理化指标

5.3.2.1 食品接触材料及制品用黏合剂应符合附录A、附录B及相关公告对基础原料的特定迁移限量(SML)、特定迁移总量限量[SML(T)]、最大残留量(QM)等理化指标的规定。  
5.3.2.2 食品接触材料及制品用黏合剂应符合GB9685及相关公告对添加剂的SML、SML(T)、QM等理化指标的规定。

# 6 其他

# 6.1 迁移试验

迁移试验应按GB31604.1和GB5009.156的规定执行，本标准有特殊规定的除外。

# 6.2 标签标识

6.2.1 标签标识应符合GB4806.1的规定。  
6.2.2 黏合剂产品应在标签上标示产品类别(直接接触食品用黏合剂、间接接触食品用黏合剂)。

# 附录A

# 直接接触食品用黏合剂允许使用的基础原料及使用要求

A.1 表 A.1 规定了直接接触食品用黏合剂允许使用的基础原料名单及使用要求。表 A.1 中列出的基础原料以 CAS 号为准,没有 CAS 号的以中文名称为准。  
A.2 GB9685中特定迁移总量限量[SML(T)]及SML(T)分组编号适用于本标准。  
A.3 表 A.1 中聚合物合成所使用单体及其他起始物为酸、醇或酚类物质的，其钠盐、钾盐和钙盐（包括酸式盐和复盐）也可在相应聚合物的合成中使用，并应符合相应的酸、醇或酚类单体及其他起始物的限制性要求；表 A.1 已列出的单体及其他起始物的钠盐、钾盐和钙盐（包括酸式盐和复盐），其使用应按本标准规定执行。

表 A. 1 直接接触食品用黏合剂允许使用的基础原料及使用要求  

<table><tr><td>序号</td><td>中文名称</td><td>CAS号</td><td>最大使用量%</td><td>SML/QMmg/kg</td><td>SML(T)mg/kg</td><td>SML(T)分组编号</td><td>其他要求</td></tr><tr><td>1</td><td>(2E)-2-丁烯二酸与1,3-丁二烯、苯乙烯、甲基丙烯酸甲酯、丙烯腈和2-丙烯酸的聚合物</td><td>85600-91-5</td><td>按生产需要适量使用</td><td>0.05(丁烯酸:SML);ND(1,3-丁二烯:SML,DL=0.01 mg/kg);ND(丙烯腈:SML,DL=0.01 mg/kg)</td><td>6(以丙烯酸计);6(以甲基丙烯酸计)</td><td>22;23</td><td>无相应的丁烯酸迁移量检测方法时可使用0.05 mg/6 dm2(QM)作为其限量值</td></tr><tr><td>2</td><td>(Z,Z)-α-(1-氧代-9-烯十八烷基)-ω-[ (1-氧代-9-烯十八烷基)氧代]聚氧乙烯</td><td>9005-07-6</td><td>按生产需要适量使用</td><td>30{(Z,Z)-α-(1-氧代-9-烯十八烷基)-ω-[(1-氧代-9-烯十八烷基)氧代]聚氧乙烯:SML}</td><td></td><td></td><td>生产的材料或制品使用温度不得高于100℃</td></tr><tr><td>3</td><td>[(乙烯基二甲硅基)氧基和改性(三甲硅基)氧基]硅烷</td><td>68988-89-6</td><td>按生产需要适量使用</td><td></td><td></td><td></td><td></td></tr><tr><td>4</td><td>1,2-丙二醇与癸二酸的聚合物</td><td>26222-20-8</td><td>按生产需要适量使用</td><td></td><td></td><td></td><td></td></tr><tr><td>5</td><td>1-丁烯均聚物;聚1-丁烯</td><td>9003-28-5</td><td>按生产需要适量使用</td><td></td><td></td><td></td><td></td></tr><tr><td>6</td><td>2-丙烯酸与苯乙烯和(1-甲基乙烯基)苯的聚合物铵盐</td><td>89678-90-0</td><td>按生产需要适量使用</td><td>0.05[(1-甲基乙烯基)苯:SML]</td><td>6(以丙烯酸计)</td><td>22</td><td></td></tr><tr><td>7</td><td>2-甲基-2-丙烯酸-2-丙烯基酯与丙烯腈、甲基丙烯酸、甲基丙烯酸甲酯和苯乙烯的共聚物</td><td>-</td><td>按生产需要适量使用</td><td>0.05(2-甲基-2-丙烯酸-2-丙烯基酯:SML),ND(丙烯腈:SML,DL=0.01 mg/kg)</td><td>6(以甲基丙烯酸计)</td><td>23</td><td></td></tr><tr><td>8</td><td>α-硫代-ω-(支链与直链)十一烷氧基聚(氧基-1,2-乙二基)钠盐</td><td>219756-63-5</td><td>按生产需要适量使用</td><td></td><td></td><td></td><td></td></tr><tr><td>9</td><td>α-异十三烷基-ω-羟基-聚(氧-1,2-亚乙基)</td><td>9043-30-5</td><td>按生产需要适量使用</td><td>1(环氧乙烷:QM)或ND(环氧乙烷:SML,DL=0.01 mg/kg)</td><td></td><td></td><td>环氧乙烷易与水基食品模拟物发生反应,可采用残留量筛查迁移量验证其合规性</td></tr><tr><td>10</td><td>苯酚与甲醛的聚合物</td><td>9003-35-4</td><td>按生产需要适量使用</td><td>3.0(苯酚:SML)</td><td>15(以甲醛计)</td><td>15</td><td></td></tr><tr><td>11</td><td>苯乙烯均聚物;聚苯乙烯</td><td>9003-53-6</td><td>按生产需要适量使用</td><td></td><td></td><td></td><td></td></tr><tr><td>12</td><td>苯乙烯与1,3-丁二烯的聚合物</td><td>9003-55-8</td><td>按生产需要适量使用</td><td>ND(1,3-丁二烯:SML,DL=0.01 mg/kg)</td><td></td><td></td><td></td></tr><tr><td>13</td><td>苯乙烯与2-甲基-1,3-丁二烯的聚合物</td><td>25038-32-8</td><td>按生产需要适量使用</td><td>ND(2-甲基-1,3-丁二烯,DL=0.01 mg/kg:SML)或1(2-甲基-1,3-丁二烯:QM)</td><td></td><td></td><td></td></tr><tr><td>14</td><td>苯乙烯与丙烯酸丁酯和丙烯酸的共聚物</td><td>25586-20-3</td><td>按生产需要适量使用</td><td></td><td>6(以丙烯酸计)</td><td>22</td><td></td></tr><tr><td>15</td><td>丙烯腈和1,3-丁二烯与苯乙烯的三元共聚物</td><td>9003-56-9</td><td>按生产需要适量使用</td><td>ND(丙烯腈:SML,DL=0.01 mg/kg);ND(1,3-丁二烯:SML,DL=0.01 mg/kg)</td><td></td><td></td><td></td></tr><tr><td>16</td><td>丙烯腈与1,3-丁二烯的聚合物;丁腈橡胶</td><td>9003-18-3</td><td>按生产需要适量使用</td><td>ND(丙烯腈:SML,DL=0.01 mg/kg);ND(1,3-丁二烯:SML,DL=0.01 mg/kg)</td><td></td><td></td><td></td></tr><tr><td>17</td><td>丙烯腈与丙烯酸-2-乙基己酯、甲基丙烯酸和苯乙烯的共聚物</td><td>26873-77-8</td><td>按生产需要适量使用</td><td>ND(丙烯腈:SML,DL=0.01 mg/kg);0.05(丙烯酸-2-乙基己酯:SML)</td><td>6(以甲基丙烯酸计)</td><td>23</td><td></td></tr><tr><td>18</td><td>丙烯腈与丙烯酸丁酯和N-羟甲基-甲基丙烯酰胺的共聚合物</td><td>29434-28-4</td><td>按生产需要适量使用</td><td>ND(丙烯腈:SML,DL=0.01 mg/kg);0.05(N-羟甲基-甲基丙烯酰胺:SML)</td><td>6(以丙烯酸计)</td><td>22</td><td></td></tr><tr><td>19</td><td>丙烯腈与丙烯酸乙酯的聚合物</td><td>25053-12-7</td><td>按生产需要适量使用</td><td>ND(丙烯腈:SML,DL=0.01 mg/kg)</td><td>6(以丙烯酸计)</td><td>22</td><td></td></tr><tr><td>20</td><td>丙烯腈与丙烯酸乙酯和N-羟甲基-丙烯酰胺的共聚物</td><td>29013-35-2</td><td>按生产需要适量使用</td><td>ND(丙烯腈:SML,DL=0.01 mg/kg);0.05(N-羟甲基-丙烯酰胺:SML)</td><td>6(以丙烯酸计)</td><td>22</td><td></td></tr><tr><td>21</td><td>丙烯腈与丙烯酸乙酯和亚甲基丁二酸的共聚物</td><td>35705-21-6</td><td>按生产需要适量使用</td><td>ND(丙烯腈:SML,DL=0.01 mg/kg)</td><td>6(以丙烯酸计)</td><td>22</td><td></td></tr><tr><td>22</td><td>丙烯腈与甲基丙烯酸甲酯和苯乙烯的共聚物</td><td>25213-88-1</td><td>按生产需要适量使用</td><td>ND(丙烯腈:SML,DL=0.01 mg/kg)</td><td>6(以甲基丙烯酸计)</td><td>23</td><td></td></tr><tr><td>23</td><td>丙烯均聚物;聚丙烯</td><td>9003-07-0</td><td>按生产需要适量使用</td><td></td><td></td><td></td><td></td></tr><tr><td>24</td><td>丙烯酸丁酯与甲基丙烯酸丁酯、甲基丙烯酸和甲基丙烯酸甲酯的共聚物</td><td>26184-07-6</td><td>按生产需要适量使用</td><td></td><td>6(以丙烯酸计);6(以甲基丙烯酸计)</td><td>22;23</td><td></td></tr><tr><td>25</td><td>丙烯酸丁酯与甲基丙烯酸和甲基丙烯酸甲酯的共聚物</td><td>25035-69-2</td><td>按生产需要适量使用</td><td></td><td>6(以丙烯酸计);6(以甲基丙烯酸计)</td><td>22;23</td><td></td></tr><tr><td>26</td><td>丙烯酸丁酯与亚甲基丁二酸、甲基丙烯酸和苯乙烯的共聚物</td><td>65899-77-6</td><td>按生产需要适量使用</td><td></td><td>6(以丙烯酸计);6(以甲基丙烯酸计)</td><td>22;23</td><td></td></tr><tr><td>27</td><td>丙烯酸甲酯与1,3-丁二烯和丙烯腈的聚合物</td><td>27012-62-0</td><td>按生产需要适量使用</td><td>ND(丙烯腈:SML,DL=0.01 mg/kg);ND(1,3-丁二烯:SML,DL=0.01 mg/kg)</td><td>6(以丙烯酸计)</td><td>22</td><td>生产的材料或制品仅用于接触水性食品、含油脂食品和干性食品,使用温度不得高于66℃</td></tr><tr><td>28</td><td>丙烯酸乙酯与甲基丙烯酸的共聚物</td><td>25212-88-8</td><td>按生产需要适量使用</td><td></td><td>6(以丙烯酸计);6(以甲基丙烯酸计)</td><td>22;23</td><td></td></tr><tr><td>29</td><td>丙烯酸乙酯与乙烯和顺丁烯二酸酐的聚合物</td><td>41171-14-6</td><td>按生产需要适量使用</td><td></td><td>30(以顺丁烯二酸计);6(以丙烯酸计)</td><td>3;22</td><td></td></tr><tr><td>30</td><td>丙烯酸与丙烯酸丁酯、丙烯酸-2-乙基己酯和丙烯酸甲酯的共聚物</td><td>98060-25-4</td><td>按生产需要适量使用</td><td>0.05(丙烯酸-2-乙基己酯:SML)</td><td>6(以丙烯酸计)</td><td>22</td><td></td></tr><tr><td>31</td><td>丙烯酸与丙烯酸丁酯和丙烯酸-2-甲基丙酯的共聚物</td><td>58090-96-3</td><td>按生产需要适量使用</td><td></td><td>6(以丙烯酸计)</td><td>22</td><td></td></tr><tr><td>32</td><td>丙烯酸与丙烯酸丁酯和甲基丙烯酸甲酯的共聚物</td><td>26300-51-6</td><td>按生产需要适量使用</td><td></td><td>6(以丙烯酸计);6(以甲基丙烯酸计)</td><td>22;23</td><td></td></tr><tr><td>33</td><td>丙烯酰胺与丙烯腈、丙烯酸乙酯、亚甲基丁二酸和N-羟甲基-丙烯酰胺的共聚物</td><td>65379-28-4</td><td>按生产需要适量使用</td><td>ND(丙烯酰胺:SML,DL=0.01 mg/kg);ND(丙烯腈:SML,DL=0.01 mg/kg);0.05(N-羟甲基-丙烯酰胺:SML)</td><td>6(以丙烯酸计)</td><td>22</td><td></td></tr><tr><td>34</td><td>二甲基(硅氧烷与聚硅氧烷)和二氧化硅的反应产物</td><td>67762-90-7</td><td>按生产需要适量使用</td><td></td><td></td><td></td><td></td></tr><tr><td>35</td><td>甲基倍半硅氧烷</td><td>68554-70-1</td><td>按生产需要适量使用</td><td></td><td></td><td></td><td>该物质中甲基三甲氧基硅烷的残留量小于1mg/kg</td></tr><tr><td>36</td><td>甲基丙烯酸丁酯与丙烯酸-2-乙基己基酯、甲基丙烯酸和甲基丙烯酸甲酯的共聚物</td><td>56925-73-6</td><td>按生产需要适量使用</td><td>0.05(丙烯酸-2-乙基己基酯:SML)</td><td>6(以甲基丙烯酸计)</td><td>23</td><td></td></tr><tr><td>37</td><td>甲基丙烯酸甲酯与丙烯酸乙酯和2-丙烯酸的聚合物</td><td>25135-39-1</td><td>按生产需要适量使用</td><td></td><td>6(以丙烯酸计);6(以甲基丙烯酸计)</td><td>22;23</td><td></td></tr><tr><td>38</td><td>甲基丙烯酸与丙烯酸丁酯的聚合物</td><td>25035-82-9</td><td>按生产需要适量使用</td><td></td><td>6(以丙烯酸计);6(以甲基丙烯酸计)</td><td>22;23</td><td></td></tr><tr><td>39</td><td>甲基丙烯酸与丙烯酸丁酯和丙烯酸乙酯的聚合物</td><td>31069-81-5</td><td>按生产需要适量使用</td><td></td><td>6(以丙烯酸计);6(以甲基丙烯酸计)</td><td>22;23</td><td></td></tr><tr><td>40</td><td>甲基丙烯酸与丙烯酸乙酯和甲基丙烯酸甲酯的共聚物</td><td>25133-97-5</td><td>按生产需要适量使用</td><td></td><td>6(以丙烯酸计);6(以甲基丙烯酸计)</td><td>22;23</td><td></td></tr><tr><td>41</td><td>聚乙二醇</td><td>25322-68-3</td><td>按生产需要适量使用</td><td></td><td>30(以乙二醇计)</td><td>2</td><td></td></tr><tr><td>42</td><td>邻苯二甲酸二烯丙酯与丙烯酸乙酯和甲基丙烯酸的共聚物</td><td>28411-49-6</td><td>按生产需要适量使用</td><td>ND(邻苯二甲酸二烯丙酯:SML,DL=0.01mg/kg)</td><td>6(以丙烯酸计);6(以甲基丙烯酸计)</td><td>22;23</td><td>生产的材料或制品不得用于接触含油脂食品、乙醇含量高于20%(体积分数)的食品;不得用于生产婴幼儿专用食品接触材料及制品</td></tr><tr><td>43</td><td>氢封端的二甲基(硅氧烷与聚硅氧烷)</td><td>70900-21-9</td><td>按生产需要适量使用</td><td></td><td></td><td></td><td></td></tr><tr><td>44</td><td>三聚-1,2-丙二醇</td><td>24800-44-0</td><td>按生产需要适量使用</td><td></td><td></td><td></td><td></td></tr><tr><td>45</td><td>天然橡胶</td><td>-</td><td>按生产需要适量使用</td><td></td><td>ND(2-甲基-1,3-丁二烯:SML,DL=0.01 mg/kg)或1(2-甲基-1,3-丁二烯:QM)</td><td></td><td></td></tr><tr><td>46</td><td>妥尔油松香</td><td>8052-10-6</td><td>按生产需要适量使用</td><td></td><td></td><td></td><td></td></tr><tr><td>47</td><td>亚硫酸氢钠与丙烯酸的调聚物</td><td>66019-18-9</td><td>按生产需要适量使用</td><td></td><td>10(以二氧化硫计);6(以丙烯酸计)</td><td>19;22</td><td></td></tr><tr><td>48</td><td>乙烯均聚物;聚乙烯</td><td>9002-88-4</td><td>按生产需要适量使用</td><td></td><td></td><td></td><td></td></tr><tr><td>49</td><td>乙烯-乙酸乙烯酯-乙烯醇聚合物</td><td>26221-27-2</td><td>按生产需要适量使用</td><td>12(乙酸乙烯酯:SML)</td><td></td><td></td><td>生产的材料或制品不得用于接触乙醇含量超过8%(体积分数)的食品</td></tr><tr><td>50</td><td>乙烯与丙烯酸的聚合物</td><td>9010-77-9</td><td>按生产需要适量使用</td><td></td><td>6(以丙烯酸计)</td><td>22</td><td></td></tr><tr><td>51</td><td>异戊二烯-异丁烯的共聚物;含1-甲基-1-丙基的2-甲基-1,3-丁二烯的聚合物</td><td>9010-85-9</td><td>按生产需要适量使用</td><td>ND(2-甲基-1,3-丁二烯:SML,DL=0.01 mg/kg)或1(2-甲基-1,3-丁二烯:QM)</td><td></td><td></td><td></td></tr></table>

# 附录B

# 间接接触食品用黏合剂允许使用的基础原料及使用要求

B.1 表 B.1 规定了间接接触食品用黏合剂允许使用的基础原料名单及使用要求。表 B.1 中列出的基础原料以 CAS 号为准, 没有 CAS 号的以中文名称为准。  
B.2 由列于表 B.1 中的单体、其他起始物、基础聚合物等基础原料经聚合或其他方式形成的分子量大于 $1000\mathrm{Da}$ 的物质也允许用作间接接触食品用黏合剂的基础原料，并应符合相应单体、其他起始物、基础聚合物等基础原料的限制性要求。  
B.3 GB9685中特定迁移总量限量[SML(T)]及SML(T)分组编号适用于本标准。  
B.4 表 B.1 中聚合物合成所使用单体及其他起始物为酸、醇或酚类物质的，其钠盐、钾盐和钙盐（包括酸式盐和复盐）也可在相应聚合物的合成中使用，并应符合相应的酸、醇或酚类单体及其他起始物的限制性要求；表 B.1 已列出的单体及其他起始物的钠盐、钾盐和钙盐（包括酸式盐和复盐），其使用应按本标准规定执行。

表 B.1 间接接触食品用黏合剂允许使用的基础原料及使用要求  

<table><tr><td>序号</td><td>中文名称</td><td>CAS号</td><td>最大使用量%</td><td>SML/QMmg/kg</td><td>SML(T)mg/kg</td><td>SML(T)分组编号</td><td>其他要求</td></tr><tr><td>1</td><td>(Z)-2-丁烯二酸与2-丙烯酸的聚合物</td><td>29132-58-9</td><td>按生产需要适量使用</td><td></td><td>30(以顺丁烯二酸计);6(以丙烯酸计)</td><td>3;22</td><td></td></tr><tr><td>2</td><td>1,1,2,3,3,3-六氟-1-丙烯与1,1-二氟乙烯的聚合物</td><td>9011-17-0</td><td>按生产需要适量使用</td><td>ND(1,1,2,3,3,3-六氟-1-丙烯:SML,DL=0.01 mg/kg);5(1,1-二氟乙烯:SML)</td><td></td><td></td><td>相对分子质量应大于70000Da</td></tr><tr><td>3</td><td>1,1-二氟乙烯均聚物</td><td>24937-79-9</td><td>按生产需要适量使用</td><td>5(1,1-二氟乙烯:SML)</td><td></td><td></td><td>不得接触强碱性物质</td></tr><tr><td>4</td><td>1,1-二氯乙烯</td><td>75-35-4</td><td>按生产需要适量使用</td><td>ND(1,1-二氯乙烯:SML,DL=0.01 mg/kg)或5(1,1-二氯乙烯:QM)</td><td></td><td></td><td></td></tr><tr><td>5</td><td>1,1-二氯乙烯与丙烯腈的聚合物</td><td>9010-76-8</td><td>按生产需要适量使用</td><td>ND(1,1-二氯乙烯:SML,DL=0.01 mg/kg)或5(1,1-二氯乙烯:QM);ND(丙烯腈:SML,DL=0.01 mg/kg)</td><td></td><td></td><td>生产的材料或制品使用温度不得高于121℃</td></tr><tr><td>6</td><td>1,1-二氯乙烯与丙烯酸甲酯的聚合物</td><td>25038-72-6</td><td>按生产需要适量使用</td><td>ND(1,1-二氯乙烯:SML,DL=0.01 mg/kg)或5(1,1-二氯乙烯:QM)</td><td>6(以丙烯酸计)</td><td>22</td><td></td></tr><tr><td>7</td><td>1,2,4-苯三羧酸</td><td>528-44-9</td><td>按生产需要适量使用</td><td></td><td>5(以偏苯三甲酸计)</td><td>21</td><td></td></tr><tr><td>8</td><td>1,2-丙二醇</td><td>57-55-6</td><td>按生产需要适量使用</td><td></td><td></td><td></td><td></td></tr><tr><td>9</td><td>1,2-二氨基乙烷</td><td>107-15-3</td><td>按生产需要适量使用</td><td>12(1,2-二氨基乙烷:SML)</td><td></td><td></td><td></td></tr><tr><td>10</td><td>1,2-乙二醇</td><td>107-21-1</td><td>按生产需要适量使用</td><td></td><td>30(以乙二醇计)</td><td>2</td><td></td></tr><tr><td>11</td><td>1,2-乙二醇与间苯二甲酸、2,2-二甲基-1,3-丙二醇、癸二酸和甲苯二异氰酸酯的聚合物</td><td>153597-64-9</td><td>按生产需要适量使用</td><td>0.05(2,2-二甲基-1,3-丙二醇:SML);1(甲苯二异氰酸酯:以异氰酸根计,QM)</td><td>30(以乙二醇计);ND(以异氰酸根计,DL=0.01mg/kg);5(以间苯二甲酸计)</td><td>2;17;27</td><td>异氰酸酯类物质易与水基食品模拟物发生反应,可采用残留量筛查迁移量验证其合规性</td></tr><tr><td>12</td><td>1,3-丁二烯</td><td>106-99-0</td><td>按生产需要适量使用</td><td>ND(1,3-丁二烯:SML,DL=0.01mg/kg)</td><td></td><td></td><td></td></tr><tr><td>13</td><td>1,3-丁二烯低聚的均聚物</td><td>68441-52-1</td><td>按生产需要适量使用</td><td>ND(1,3-丁二烯:SML,DL=0.01mg/kg)</td><td></td><td></td><td></td></tr><tr><td>14</td><td>1,4-丁二醇</td><td>110-63-4</td><td>按生产需要适量使用</td><td></td><td>5(以1,4-丁二醇计)</td><td>30</td><td></td></tr><tr><td>15</td><td>1,4-丁二醇与α-氢-ω-羟基聚(1,4-丁二醇)和4,4'-二苯基甲烷二异氰酸酯的聚合物</td><td>9018-04-6</td><td>按生产需要适量使用</td><td>0.6(四氢呋喃:SML);1(4,4'-二苯基甲烷二异氰酸酯:以异氰酸根计,QM)</td><td>ND(以异氰酸根计,DL=0.01mg/kg);5(以1,4-丁二醇计)</td><td>17;30</td><td>异氰酸酯类物质易与水基食品模拟物发生反应,可采用残留量筛查迁移量验证其合规性</td></tr><tr><td>16</td><td>1,4-丁二醇与α-氢-ω-羟基聚(1,4-丁二醇)和二苯基甲烷二异氰酸酯的聚合物</td><td>37383-28-1</td><td>按生产需要适量使用</td><td>0.6(四氢呋喃:SML);1(二苯基甲烷二异氰酸酯:以异氰酸根计,QM)</td><td>ND(以异氰酸根计,DL=0.01mg/kg);5(以1,4-丁二醇计)</td><td>17;30</td><td>异氰酸酯类物质易与水基食品模拟物发生反应,可采用残留量筛查迁移量验证其合规性</td></tr><tr><td>17</td><td>1,4-丁二醇与ε-己内酯的聚合物</td><td>31831-53-5</td><td>按生产需要适量使用</td><td></td><td>0.05(以6-羟基己酸和己内酯计);5(以1,4-丁二醇计)</td><td>29;30</td><td></td></tr><tr><td>18</td><td>1,4-二(羟甲基)环己烷</td><td>105-08-8</td><td>按生产需要适量使用</td><td></td><td></td><td></td><td></td></tr><tr><td>19</td><td>1,5-萘二异氰酸酯</td><td>3173-72-6</td><td>按生产需要适量使用</td><td>1(1,5-萘二异氰酸酯:以异氰酸根计,QM)</td><td>ND(以异氰酸根计,DL=0.01 mg/kg)</td><td>17</td><td>异氰酸酯类物质易与水基食品模拟物发生反应,可采用残留量筛查迁移量验证其合规性</td></tr><tr><td>20</td><td>1,6-己二胺与1,12-十二烷二酸的聚合物</td><td>26098-55-5</td><td>按生产需要适量使用</td><td>2.4(1,6-己二胺:SML)</td><td></td><td></td><td></td></tr><tr><td>21</td><td>1,6-己二醇</td><td>629-11-8</td><td>按生产需要适量使用</td><td>0.05(1,6-己二醇:SML)</td><td></td><td></td><td></td></tr><tr><td>22</td><td>1,6-己二酸</td><td>124-04-9</td><td>按生产需要适量使用</td><td></td><td></td><td></td><td></td></tr><tr><td>23</td><td>1,6-己二酸与1,2-乙二醇、间苯二甲酸、2-乙基-2-羟甲基-1,3-丙二醇和对苯二甲酸的聚合物</td><td>83863-90-5</td><td>按生产需要适量使用</td><td>6(2-乙基-2-羟甲基-1,3-丙二醇/三羟甲基丙烷:SML)</td><td>30(以乙二醇计);5(以间苯二甲酸计);7.5(以对苯二甲酸计)</td><td>2;27;28</td><td></td></tr><tr><td>24</td><td>1,6-己二酸与1,2-乙二醇、间苯二甲酸、癸二酸和对苯二甲酸的聚合物</td><td>28902-18-3</td><td>按生产需要适量使用</td><td></td><td>30(以乙二醇计);5(以间苯二甲酸计);7.5(以对苯二甲酸计)</td><td>2;27;28</td><td></td></tr><tr><td>25</td><td>1,6-己二酸与1,3-丁二醇的聚合物</td><td>24937-93-7</td><td>按生产需要适量使用</td><td></td><td>30[以SML(T)组号31物质之和计];60[以SML(T)组号32物质之和计]</td><td>31;32</td><td></td></tr><tr><td>26</td><td>1,6-己二酸与1,4-丁二醇和六亚甲基二异氰酸酯的聚合物</td><td>28476-49-5</td><td>按生产需要适量使用</td><td>1(六亚甲基二异氰酸酯:以异氰酸根计:QM)</td><td>ND(以异氰酸根计,DL=0.01 mg/kg);5(以1,4-丁二醇计)</td><td>17;30</td><td>生产的材料或制品使用温度不得高于200℃;异氰酸酯类物质易与水基食品模拟物发生反应,可采用残留量筛查迁移量验证其合规性</td></tr><tr><td>27</td><td>1,6-己二酸与1,6-己二醇和2,2-二甲基-1,3-丙二醇的聚合物</td><td>25214-14-6</td><td>按生产需要适量使用</td><td>0.05(1,6-己二醇:SML);0.05(2,2-二甲基-1,3-丙二醇:SML)</td><td></td><td></td><td>用于片状结构时,不得用于接触乙醇含量超过8%(体积分数)的食品</td></tr><tr><td>28</td><td>1,6-己二酸与2,2'-氧代二乙醇、1,2-乙二醇和间苯二甲酸的聚合物</td><td>86713-72-6</td><td>按生产需要适量使用</td><td></td><td>30(以乙二醇计);5(以间苯二甲酸计)</td><td>2;27</td><td></td></tr><tr><td>29</td><td>1,6-己二酸与2,2'-乙醇醚、1,2-乙二醇、间苯二甲酸和2-乙基-2-羟甲基-1,3-丙二醇的聚合物</td><td>-</td><td>按生产需要适量使用</td><td>6(2-乙基-2-羟甲基-1,3-丙二醇/三羟甲基丙烷:SML)</td><td>30(以乙二醇计);5(以间苯二甲酸计)</td><td>2;27</td><td></td></tr><tr><td>30</td><td>1,6-己二酸与2-乙基-2-羟甲基-1,3-丙二醇的聚合物</td><td>28301-90-8</td><td>按生产需要适量使用</td><td>6(2-乙基-2-羟甲基-1,3-丙二醇/三羟甲基丙烷:SML)</td><td></td><td></td><td></td></tr><tr><td>31</td><td>1,6-己二酸与蓖麻油、二甘醇、1,6-己二醇、间苯二甲酸、丙二醇和4,4'-二苯基甲烷二异氰酸酯的聚合物</td><td>-</td><td>按生产需要适量使用</td><td>0.05(1,6-己二醇:SML);1(4,4'-二苯基甲烷二异氰酸酯:以异氰酸根计,QM)</td><td>30(以乙二醇计);ND(以异氰酸根计,DL=0.01mg/kg);5(以间苯二甲酸计)</td><td>2;17;27</td><td>异氰酸酯类物质易与水基食品模拟物发生反应,可采用残留量筛查迁移量验证其合规性</td></tr><tr><td>32</td><td>1,6-己二酸与氮杂环十三烷-2-酮和α-氢代ω-羟基聚(氧代-1,4-亚丁基)的聚合物</td><td>77402-38-1</td><td>按生产需要适量使用</td><td>5(氮杂环十三烷-2-酮:SML)</td><td>5(1,4-丁二醇:SML)</td><td>30</td><td></td></tr><tr><td>33</td><td>1,6-己二酸与二甘醇、对苯二甲酸、二苯基甲烷二异氰酸酯、聚丙二醇和三异丙醇胺的聚合物</td><td>-</td><td>按生产需要适量使用</td><td>1(二苯基甲烷二异氰酸酯:以异氰酸根计,QM);5(三异丙醇胺:SML)</td><td>30(以乙二醇计);ND(以异氰酸根计,DL=0.01mg/kg);7.5(以对苯二甲酸计)</td><td>2;17;28</td><td>异氰酸酯类物质易与水基食品模拟物发生反应,可采用残留量筛查迁移量验证其合规性</td></tr><tr><td>34</td><td>1,6-己二酸与二甘醇、对苯二甲酸、二苯基甲烷二异氰酸酯和丙二醇的聚合物</td><td>-</td><td>按生产需要适量使用</td><td>1(二苯基甲烷二异氰酸酯:以异氰酸根计,QM)</td><td>30(以乙二醇计);ND(以异氰酸根计,DL=0.01mg/kg);7.5(以对苯二甲酸计)</td><td>2;17;28</td><td>异氰酸酯类物质易与水基食品模拟物发生反应,可采用残留量筛查迁移量验证其合规性</td></tr><tr><td>35</td><td>1,6-己二酸与二甘醇、对苯二甲酸、二苯基甲烷二异氰酸酯和聚丙二醇的聚合物</td><td>-</td><td>按生产需要适量使用</td><td>1(二苯基甲烷二异氰酸酯:以异氰酸根计,QM)</td><td>30(以乙二醇计);ND(以异氰酸根计,DL=0.01mg/kg);7.5(以对苯二甲酸计)</td><td>2;17;28</td><td>异氰酸酯类物质易与水基食品模拟物产生反应,可采用残留量筛查迁移量验证其合规性</td></tr><tr><td>36</td><td>1,6-己二酸与二甘醇、间苯二甲酸、4,4'-二苯基甲烷二异氰酸酯和聚丙二醇的聚合物</td><td>180027-62-7</td><td>按生产需要适量使用</td><td>1(4,4'-二苯基甲烷二异氰酸酯:以异氰酸根计,QM)</td><td>30(以乙二醇计);ND(以异氰酸根计,DL=0.01mg/kg);5(以间苯二甲酸计)</td><td>2;17;27</td><td>异氰酸酯类物质易与水基食品模拟物发生反应,可采用残留量筛查迁移量验证其合规性</td></tr><tr><td>37</td><td>1,6-己二酸与二甘醇、乙二醇、间苯二甲酸和异佛尔酮二异氰酸酯的聚合物</td><td>-</td><td>按生产需要适量使用</td><td>1(异佛尔酮二异氰酸酯:以异氰酸根计,QM)</td><td>30(以乙二醇计);ND(以异氰酸根计,DL=0.01mg/kg);5(以间苯二甲酸计)</td><td>2;17;27</td><td>异氰酸酯类物质易与水基食品模拟物发生反应,可采用残留量筛查迁移量验证其合规性</td></tr><tr><td>38</td><td>1,6-己二酸与二甘醇和二苯基甲烷二异氰酸酯的聚合物</td><td>39466-00-7</td><td>按生产需要适量使用</td><td>1(二苯基甲烷二异氰酸酯:以异氰酸根计,QM)</td><td>30(以乙二醇计);ND(以异氰酸根计,DL=0.01mg/kg)</td><td>2;17</td><td>异氰酸酯类物质易与水基食品模拟物发生反应,可采用残留量筛查迁移量验证其合规性</td></tr><tr><td>39</td><td>1,6-己二酸与间苯二甲酸、1,2-丙二醇和2-乙基-2-羟甲基-1,3-丙二醇的聚合物</td><td>26282-28-0</td><td>按生产需要适量使用</td><td>6(2-乙基-2-羟甲基-1,3-丙二醇/三羟甲基丙烷:SML)</td><td>5(以间苯二甲酸计)</td><td>27</td><td></td></tr><tr><td>40</td><td>1,6-己二酸与壬二酸、1,2-乙二醇、间苯二甲酸和对苯二甲酸的聚合物</td><td>54688-53-8</td><td>按生产需要适量使用</td><td></td><td>30(以乙二醇计);5(以间苯二甲酸计);7.5(以对苯二甲酸计)</td><td>2;27;28</td><td></td></tr><tr><td>41</td><td>1,6-己二酸与氧基双[丙醇]、1,6-己二醇、4,4'-二苯基甲烷二异氰酸酯和2,2-二甲基-1,3-丙二醇的聚合物</td><td>119657-58-8</td><td>按生产需要适量使用</td><td>0.05(1,6-己二醇:SML);1(4,4'-二苯基甲烷二异氰酸酯:以异氰酸根计,QM);0.05(2,2-二甲基-1,3-丙二醇:SML)</td><td>ND(以异氰酸根计,DL=0.01mg/kg)</td><td>17</td><td>异氰酸酯类物质易与水基食品模拟物发生反应,可采用残留量筛查迁移量验证其合规性</td></tr><tr><td>42</td><td>1-丁烯与乙烯的聚合物</td><td>25087-34-7</td><td>按生产需要适量使用</td><td></td><td></td><td></td><td></td></tr><tr><td>43</td><td>1-辛烯</td><td>111-66-0</td><td>按生产需要适量使用</td><td>15(1-辛烯:SML)</td><td></td><td></td><td></td></tr><tr><td>44</td><td>2,2′-[(1-甲基亚乙基)双(4,1-亚苯氧基亚甲基)]双环氧乙烷</td><td>1675-54-3</td><td>按生产需要适量使用</td><td>3[2,2-双(4-羟基苯基)丙烷:SML];1(环氧乙烷:QM)或ND(环氧乙烷:SML,DL=0.01 mg/kg);9 mg/6 dm2[以BADGE、BADGE·H2O和BADGE·2H2O之和计:QM]或9[以BADGE、BADGE·H2O和BADGE·2H2O之和计:SML(T)];1 mg/6 dm2[以BADGE·HCl、BADGE·2HCl和BADGE·H2O·HCl之和计;QM]或1[以BADGE·HCl、BADGE·2HCl和BADGE·H2O·HCl之和计:SML(T)]</td><td></td><td></td><td>环氧乙烷均易与水基食品模拟物发生反应,可采用残留量筛查迁移量验证其合规性</td></tr><tr><td>45</td><td>2,2-二甲基-1,3-丙二醇</td><td>126-30-7</td><td>按生产需要适量使用</td><td>0.05(2,2-二甲基-1,3-丙二醇:SML)</td><td></td><td></td><td></td></tr><tr><td>46</td><td>2,2-二羟甲基丁醇;3-羟甲基丙烷;TMP</td><td>77-99-6</td><td>按生产需要适量使用</td><td>6(2,2-二羟甲基丁醇:SML)</td><td></td><td></td><td></td></tr><tr><td>47</td><td>2,4′-二苯基甲烷二异氰酸酯;1-异氰酸根-2-[4-异氰酸根苯基)甲基]苯</td><td>5873-54-1</td><td>按生产需要适量使用</td><td>1(2,4′-二苯基甲烷二异氰酸酯:以异氰酸根计,QM)</td><td>ND(以异氰酸根计,DL=0.01 mg/kg)</td><td>17</td><td>异氰酸酯类物质易与水基食品模拟物发生反应,可采用残留量筛查迁移量验证其合规性</td></tr><tr><td>48</td><td>2,4-甲苯二异氰酸酯;2,4-二异氰酸基-1-甲基苯</td><td>584-84-9</td><td>按生产需要适量使用</td><td>1(2,4-甲苯二异氰酸酯:以异氰酸根计,QM)</td><td>ND(以异氰酸根计,DL=0.01 mg/kg)</td><td>17</td><td>异氰酸酯类物质易与水基食品模拟物发生反应,可采用残留量筛查迁移量验证其合规性</td></tr><tr><td>49</td><td>2,6-甲苯二异氰酸酯;1,3-二异氰酸根合-2-甲基苯</td><td>91-08-7</td><td>按生产需要适量使用</td><td>1(2,6-甲苯二异氰酸酯:以异氰酸根计,QM)</td><td>ND(以异氰酸根计,DL=0.01 mg/kg)</td><td>17</td><td>异氰酸酯类物质易与水基食品模拟物发生反应,可采用残留量筛查迁移量验证其合规性</td></tr><tr><td>50</td><td>2-苯丙烯</td><td>98-83-9</td><td>按生产需要适量使用</td><td>0.05(2-苯丙烯:SML)</td><td></td><td></td><td></td></tr><tr><td>51</td><td>2-丙烯酸-2-甲基丙基酯</td><td>106-63-8</td><td>按生产需要适量使用</td><td></td><td>6(以丙烯酸计)</td><td>22</td><td></td></tr><tr><td>52</td><td>2-丙烯酸的均聚物</td><td>9003-01-4</td><td>按生产需要适量使用</td><td></td><td>6(以丙烯酸计)</td><td>22</td><td></td></tr><tr><td>53</td><td>2-丙烯酸均聚物的铵盐</td><td>9003-03-6</td><td>按生产需要适量使用</td><td></td><td>6(以丙烯酸计)</td><td>22</td><td></td></tr><tr><td>54</td><td>2-丙烯酸均聚物的钠盐</td><td>9003-04-7</td><td>按生产需要适量使用</td><td></td><td>6(以丙烯酸计)</td><td>22</td><td></td></tr><tr><td>55</td><td>2-丙烯酸与1,1-二氯乙烯和丙烯酸甲酯的聚合物</td><td>26124-53-8</td><td>按生产需要适量使用</td><td>ND(1,1-二氯乙烯:SML,DL=0.01 mg/kg)或5(1,1-二氯乙烯:QM)</td><td>6(以丙烯酸计)</td><td>22</td><td></td></tr><tr><td>56</td><td>2-丙烯酸与顺丁烯二酸酐聚合物的钠盐</td><td>52255-49-9</td><td>按生产需要适量使用</td><td></td><td>30(以顺丁烯二酸计);6(以丙烯酸计)</td><td>3;22</td><td></td></tr><tr><td>57</td><td>2-丙烯酸与2-丙烯酰胺聚合物的钠盐</td><td>25987-30-8</td><td>按生产需要适量使用</td><td>ND(丙烯酰胺:SML,DL=0.01 mg/kg)</td><td>6(以丙烯酸计)</td><td>22</td><td></td></tr><tr><td>58</td><td>2-丙烯酸与2-乙基己基-2-丙烯酸酯的聚合物</td><td>25134-51-4</td><td>按生产需要适量使用</td><td>0.05(2-乙基己基-2-丙烯酸酯:SML)</td><td>6(以丙烯酸计)</td><td>22</td><td></td></tr><tr><td>59</td><td>2-丙烯酸与丁基-2-丙烯酸酯、苯乙烯、2-乙基己基-2-丙烯酸酯和2-羟乙基-2-丙烯酸酯的聚合物</td><td>68527-36-6</td><td>按生产需要适量使用</td><td>0.05(2-乙基己基-2-丙烯酸酯:SML)</td><td>6(以丙烯酸计)</td><td>22</td><td></td></tr><tr><td>60</td><td>2-丙烯酸与亚硫酸氢钠的调聚物钠盐</td><td>68479-09-4</td><td>按生产需要适量使用</td><td></td><td>10(以二氧化硫计);6(以丙烯酸计)</td><td>19;22</td><td></td></tr><tr><td>61</td><td>2-丙烯酸与乙烯基苯和(1-甲基乙烯基)苯的聚合物</td><td>52831-04-6</td><td>按生产需要适量使用</td><td></td><td>6(以丙烯酸计)</td><td>22</td><td></td></tr><tr><td>62</td><td>2-丙烯酸与乙烯基苯聚合物的铵盐</td><td>35209-54-2</td><td>按生产需要适量使用</td><td></td><td>6(以丙烯酸计)</td><td>22</td><td></td></tr><tr><td>63</td><td>2-丙烯酰胺</td><td>79-06-1</td><td>按生产需要适量使用</td><td>ND(丙烯酰胺:SML,DL=0.01 mg/kg)</td><td></td><td></td><td></td></tr><tr><td>64</td><td>2-丁烯酸与乙酸乙烯基酯的聚合物</td><td>25609-89-6</td><td>按生产需要适量使用</td><td>0.05(丁烯酸:SML);12(乙酸乙烯酯:SML)</td><td></td><td></td><td>无相应的丁烯酸迁移量检测方法时可使用0.05mg/6dm2(QM)作为其限量值</td></tr><tr><td>65</td><td>2-甲基-1,3-丁二烯</td><td>78-79-5</td><td>按生产需要适量使用</td><td>ND(2-甲基-1,3-丁二烯:SML,DL=0.01mg/kg)或1(2-甲基-1,3-丁二烯:QM)</td><td></td><td></td><td></td></tr><tr><td>66</td><td>2-甲基-1,3-丁二烯与氯化-2-甲基-1-丙烯的聚合物</td><td>68081-82-3</td><td>按生产需要适量使用</td><td>ND(2-甲基-1,3-丁二烯:SML,DL=0.01mg/kg)或1(2-甲基-1,3-丁二烯:QM)</td><td></td><td></td><td></td></tr><tr><td>67</td><td>2-甲基-1,3-丁二烯与溴化-2-甲基-1-丙烯的聚合物</td><td>68441-14-5</td><td>按生产需要适量使用</td><td>ND(2-甲基-1,3-丁二烯:SML,DL=0.01mg/kg)或1(2-甲基-1,3-丁二烯:QM)</td><td></td><td></td><td></td></tr><tr><td>68</td><td>2-甲基-2-丙烯酸-2-丙烯基酯</td><td>96-05-9</td><td>按生产需要适量使用</td><td>0.05(2-甲基-2-丙烯酸-2-丙烯基酯:SML)</td><td></td><td></td><td></td></tr><tr><td>69</td><td>2-甲基-2-丙烯酸-2-丙烯基酯与丙烯腈、甲基丙烯酸、甲基丙烯酸甲酯和苯乙烯的聚合物</td><td>-</td><td>按生产需要适量使用</td><td>0.05(2-甲基-2-丙烯酸-2-丙烯基酯:SML);ND(丙烯腈:SML,DL=0.01 mg/kg)</td><td>6(以甲基丙烯酸计)</td><td>23</td><td></td></tr><tr><td>70</td><td>2-甲基-2-丙烯酸-2-丙烯基酯与丙烯酸丁酯、甲基丙烯酸和苯乙烯的聚合物</td><td>-</td><td>按生产需要适量使用</td><td>0.05(2-甲基-2-丙烯酸-2-丙烯基酯:SML)</td><td>6(以丙烯酸计);6(以甲基丙烯酸计)</td><td>22;23</td><td></td></tr><tr><td>71</td><td>2-甲基-2-丙烯酸环氧化甲酯与乙烯和丙烯酸甲酯的聚合物</td><td>51541-08-3</td><td>按生产需要适量使用</td><td>0.02(2-甲基-2-丙烯酸环氧乙烷基甲基酯:SML)</td><td>6(以丙烯酸计)</td><td>22</td><td>当2-甲基-2-丙烯酸环氧乙烷基甲基酯可与所接触食品或食品模拟物发生反应时,使用0.02 mg/6 dm2(QM)作为其限量值</td></tr><tr><td>72</td><td>2-甲基-2-丙烯酸环氧乙烷基甲基酯与丙烯酸甲酯和二氯乙烯的聚合物</td><td>54975-10-9</td><td>按生产需要适量使用</td><td>0.02(2-甲基-2-丙烯酸环氧乙烷基甲基酯:SML);ND(1,1-二氯乙烯:SML,DL=0.01 mg/kg)或5(1,1-二氯乙烯:QM)</td><td>6(以丙烯酸计)</td><td>22</td><td>当2-甲基-2-丙烯酸环氧乙烷基甲基酯可与所接触食品或食品模拟物发生反应时,使用0.02 mg/6 dm2(QM)作为其限量值</td></tr><tr><td>73</td><td>2-甲基-2-丙烯酸环氧乙烷基甲基酯与氯乙烯和乙酸乙烯酯的聚合物</td><td>26781-49-7</td><td>按生产需要适量使用</td><td>0.02(2-甲基-2-丙烯酸环氧乙烷基甲基酯:SML);ND(氯乙烯:SML,DL=0.01 mg/kg)或1(氯乙烯:QM);12(乙酸乙烯酯:SML)</td><td></td><td></td><td>当2-甲基-2-丙烯酸环氧乙烷基甲基酯可与所接触食品或食品模拟物发生反应时,使用0.02 mg/6 dm2(QM)作为其限量值</td></tr><tr><td>74</td><td>2-羟基乙基-2-甲基-2-丙烯酸酯</td><td>868-77-9</td><td>按生产需要适量使用</td><td></td><td>6(以甲基丙烯酸计)</td><td>23</td><td></td></tr><tr><td>75</td><td>2-乙基-2-羟甲基-1,3-丙二醇与4,4'-二苯基甲烷二异氰酸酯的聚合物</td><td>27967-69-7</td><td>按生产需要适量使用</td><td>6(2-乙基-2-羟甲基-1,3-丙二醇/三羟甲基丙烷:SML);1(4,4'-二苯基甲烷二异氰酸酯:以异氰酸根计,QM)</td><td>30(以乙二醇计);ND(以异氰酸根计,DL=0.01 mg/kg)</td><td>2;17</td><td>异氰酸酯类物质易与水基食品模拟物发生反应,可采用残留量筛查迁移量验证其合规性</td></tr><tr><td>76</td><td>3α,4,7,7α-四氢-4,7-亚甲基-1H-茚与乙烯和丙烯的聚合物</td><td>25034-71-3</td><td>按生产需要适量使用</td><td></td><td></td><td></td><td></td></tr><tr><td>77</td><td>3-氨基丙基三乙氧基硅烷</td><td>919-30-2</td><td>按生产需要适量使用</td><td>0.05(3-氨基丙基三乙氧基硅烷:SML)</td><td></td><td></td><td></td></tr><tr><td>78</td><td>3-羟基-2-(羟甲基)-2-甲基丙酸</td><td>4767-03-7</td><td>按生产需要适量使用</td><td>0.05[3-羟基-2-(羟甲基)-2-甲基丙酸:SML]</td><td></td><td></td><td>无相应的迁移量检测方法时可使用0.05 mg/6 dm2(QM)作为其限量值</td></tr><tr><td>79</td><td>4,4'-二苯基甲烷二异氰酸酯</td><td>101-68-8</td><td>按生产需要适量使用</td><td>1(4,4'-二苯基甲烷二异氰酸酯:以异氰酸根计,QM)</td><td>ND(以异氰酸根计,DL=0.01 mg/kg)</td><td>17</td><td>异氰酸酯类物质易与水基食品模拟物发生反应,可采用残留量筛查迁移量验证其合规性</td></tr><tr><td>80</td><td>4,4'-二苯基甲烷二异氰酸酯与己醇和聚乙二醇的聚合物</td><td>-</td><td>按生产需要适量使用</td><td>1(4,4'-二苯基甲烷二异氰酸酯:以异氰酸根计,QM)</td><td>30(以乙二醇计);ND(以异氰酸根计,DL=0.01 mg/kg)</td><td>2;17</td><td>异氰酸酯类物质易与水基食品模拟物发生反应,可采用残留量筛查迁移量验证其合规性</td></tr><tr><td>81</td><td>4,4'-二氟二苯甲酮与对苯二酚的聚合物</td><td>29658-26-2</td><td>按生产需要适量使用</td><td>0.05(4,4'-二氟二苯甲酮:SML);0.6(对苯二酚:SML)</td><td></td><td></td><td></td></tr><tr><td>82</td><td>4,4'-二环已基甲烷二异氰酸脂</td><td>5124-30-1</td><td>按生产需要适量使用</td><td>1(4,4'-二环已基甲烷二异氰酸酯:以异氰酸根计,QM)</td><td>ND(以异氰酸根计,DL=0.01 mg/kg)</td><td>17</td><td>异氰酸酯类物质易与水基食品模拟物发生反应,可采用残留量筛查迁移量验证其合规性</td></tr><tr><td>83</td><td>4,4'-二羟基二苯基丙烷;双酚A</td><td>80-05-7</td><td>按生产需要适量使用</td><td>0.05(4,4'-二羟基二苯基丙烷/双酚A:SML)</td><td></td><td></td><td>不得用于生产婴幼儿专用食品接触材料及制品</td></tr><tr><td>84</td><td>4,4'-二羟基二苯基丙烷与环氧氯丙烷的聚合物</td><td>25068-38-6</td><td>按生产需要适量使用</td><td>0.05(4,4'-二羟基二苯基丙烷/双酚A:SML);ND(环氧氯丙烷:SML, DL=0.01 mg/kg)或1(环氧氯丙烷:QM);9 mg/6 dm2[以BADGE、BADGE·H2O和BADGE·2H2O之和计:QM]或9[以BADGE、BADGE·H2O和BADGE·2H2O之和计:SML(T)];1 mg/6 dm2[以BADGE·HCI、BADGE·2HCl和BADGE·H2O·HCI之和计;QM]或1[以BADGE·HCI、BADGE·2HCl和BADGE·H2O·HCI之和计:SML(T)]</td><td></td><td></td><td>不得用于生产婴幼儿专用食品接触材料及制品;环氧氯丙烷易与水基食品模拟物发生反应,可采用残留量筛查迁移量验证其合规性</td></tr><tr><td>85</td><td>4,4'-磺酰基二苯酚与4,4'-二氯二苯砜的聚合物;4,4'-磺酰基二苯酚与1,1'-磺酰基二(4-氯苯)的聚合物</td><td>25667-42-9、25608-63-3</td><td>按生产需要适量使用</td><td>0.05(4,4'-磺酰基二苯酚:SML);0.05[1,1'-磺酰基二(4-氯苯):SML]</td><td></td><td></td><td></td></tr><tr><td>86</td><td>5-氨基-1,3,3-三甲基环己甲胺</td><td>2855-13-2</td><td>按生产需要适量使用</td><td>6(5-氨基-1,3,3-三甲基环己甲胺:SML)</td><td></td><td></td><td></td></tr><tr><td>87</td><td>5-磺基-间苯二甲酸单钠盐</td><td>6362-79-4</td><td>按生产需要适量使用</td><td>5(5-磺基-间苯二甲酸单钠盐:SML)</td><td></td><td></td><td></td></tr><tr><td>88</td><td>C10~C16-醇</td><td>67762-41-8</td><td>按生产需要适量使用</td><td></td><td></td><td></td><td></td></tr><tr><td>89</td><td>D-山梨糖醇</td><td>50-70-4</td><td>按生产需要适量使用</td><td></td><td></td><td></td><td></td></tr><tr><td>90</td><td>N-(2-氨基乙基)乙醇胺</td><td>111-41-1</td><td>按生产需要适量使用</td><td>0.05[N-(2-氨基乙基)乙醇胺:SML]</td><td></td><td></td><td>生产的材料或制品不得用于接触含油脂食品</td></tr><tr><td>91</td><td>α-甲基苯乙烯与苯乙烯的聚合物</td><td>9011-11-4</td><td>按生产需要适量使用</td><td></td><td></td><td></td><td></td></tr><tr><td>92</td><td>ε-己内酰胺与聚己二酰己二胺的聚合物;ε-己内酰胺与1,6-己二酸和1,6-己二胺的聚合物</td><td>24993-04-2</td><td>按生产需要适量使用</td><td>2.4(1,6-己二胺:SML)</td><td>15(以己内酰胺计)</td><td>4</td><td></td></tr><tr><td>93</td><td>ε-羟基己酸内酯与2,2-二甲基-1,3-丙二醇的聚合物</td><td>69089-45-8</td><td>按生产需要适量使用</td><td>0.05(2,2-二甲基-1,3-丙二醇:SML)</td><td>0.05(以6-羟基己酸和己内酯计)</td><td>29</td><td></td></tr><tr><td>94</td><td>苯乙烯</td><td>100-42-5</td><td>按生产需要适量使用</td><td></td><td></td><td></td><td></td></tr><tr><td>95</td><td>苯乙烯、丙烯酸乙基己基酯、丙烯酸丁酯的聚合物</td><td>-</td><td>按生产需要适量使用</td><td>0.05(丙烯酸乙基己基酯:SML)</td><td>6(以丙烯酸计)</td><td>22</td><td></td></tr><tr><td>96</td><td>苯乙烯与甲基丙烯酸的聚合物</td><td>9010-92-8</td><td>按生产需要适量使用</td><td></td><td>6(以甲基丙烯酸计)</td><td>23</td><td>生产的材料或制品使用温度不得高于121℃</td></tr><tr><td>97</td><td>蓖麻油</td><td>8001-79-4</td><td>按生产需要适量使用</td><td></td><td></td><td></td><td></td></tr><tr><td>98</td><td>蓖麻油与4,4'-二苯基甲烷二异氰酸酯和2-乙基-2-羟甲基-1,3-丙二醇的聚合物</td><td>-</td><td>按生产需要适量使用</td><td>1(4,4'-二苯基甲烷二异氰酸酯:以异氰酸根计,QM);6(2-乙基-2-羟甲基-1,3-丙二醇/三羟甲基丙烷:SML)</td><td>ND(以异氰酸根计,DL=0.01 mg/kg)</td><td>17</td><td>异氰酸酯类物质易与水基食品模拟物发生反应,可采用残留量筛查迁移量验证其合规性</td></tr><tr><td>99</td><td>丙醇醚</td><td>25265-71-8</td><td>按生产需要适量使用</td><td></td><td></td><td></td><td></td></tr><tr><td>100</td><td>丙三醇</td><td>56-81-5</td><td>按生产需要适量使用</td><td></td><td></td><td></td><td></td></tr><tr><td>101</td><td>丙酮</td><td>67-64-1</td><td>按生产需要适量使用</td><td></td><td></td><td></td><td></td></tr><tr><td>102</td><td>丙烯腈</td><td>107-13-1</td><td>按生产需要适量使用</td><td>ND(丙烯腈:SML,DL=0.01 mg/kg)</td><td></td><td></td><td></td></tr><tr><td>103</td><td>丙烯酸</td><td>79-10-7</td><td>按生产需要适量使用</td><td></td><td>6(以丙烯酸计)</td><td>22</td><td></td></tr><tr><td>104</td><td>丙烯酸-2-羟乙基酯</td><td>818-61-1</td><td>按生产需要适量使用</td><td></td><td>6(以丙烯酸计)</td><td>22</td><td></td></tr><tr><td>105</td><td>丙烯酸-2-乙基己基酯</td><td>103-11-7</td><td>按生产需要适量使用</td><td>0.05(丙烯酸-2-乙基己基酯:SML)</td><td></td><td></td><td></td></tr><tr><td>106</td><td>丙烯酸-2-乙基己基酯与乙酸乙烯酯的聚合物</td><td>25067-02-1</td><td>按生产需要适量使用</td><td>0.05(丙烯酸-2-乙基己基酯,SML);12(乙酸乙烯酯,SML)</td><td></td><td></td><td>生产的材料或制品仅用于室温灌装并在室温下长期贮存(包括热灌装、巴氏消毒或其他热处理)</td></tr><tr><td>107</td><td>丙烯酸-2-乙基己酯与甲基丙烯酸甲酯和苯乙烯的聚合物</td><td>25750-06-5</td><td>按生产需要适量使用</td><td>0.05(丙烯酸-2-乙基己酯:SML)</td><td>6(以甲基丙烯酸计)</td><td>23</td><td></td></tr><tr><td>108</td><td>丙烯酸丁酯</td><td>141-32-2</td><td>按生产需要适量使用</td><td></td><td>6(以丙烯酸计)</td><td>22</td><td></td></tr><tr><td>109</td><td>丙烯酸丁酯均聚物</td><td>9003-49-0</td><td>按生产需要适量使用</td><td></td><td>6(以丙烯酸计)</td><td>22</td><td></td></tr><tr><td>110</td><td>丙烯酸丁酯与2-丙烯酸-1,1-二甲基乙酯和乙烯基苯的聚合物</td><td>29497-08-3</td><td>按生产需要适量使用</td><td></td><td>6(以丙烯酸计)</td><td>22</td><td>生产的材料或制品仅用于接触水性和含油脂食品</td></tr><tr><td>111</td><td>丙烯酸丁酯与苯乙烯的聚合物</td><td>25767-47-9</td><td>按生产需要适量使用</td><td></td><td>6(以丙烯酸计)</td><td>22</td><td></td></tr><tr><td>112</td><td>丙烯酸丁酯与丙烯酸-2-羟乙酯的聚合物</td><td>32409-50-0</td><td>按生产需要适量使用</td><td></td><td>6(以丙烯酸计)</td><td>22</td><td></td></tr><tr><td>113</td><td>丙烯酸丁酯与丙烯酸-2-乙基己酯和苯乙烯的聚合物</td><td>30795-23-4</td><td>按生产需要适量使用</td><td>0.05(丙烯酸-2-乙基己酯:SML)</td><td>6(以丙烯酸计)</td><td>22</td><td></td></tr><tr><td>114</td><td>丙烯酸丁酯与丙烯酸-2-乙基己酯和丙烯酸甲酯的聚合物</td><td>25916-29-4</td><td>按生产需要适量使用</td><td>0.05(丙烯酸-2-乙基己酯:SML)</td><td>6(以丙烯酸计)</td><td>22</td><td></td></tr><tr><td>115</td><td>丙烯酸丁酯与丙烯酸异丁酯的聚合物</td><td>30698-92-1</td><td>按生产需要适量使用</td><td></td><td>6(以丙烯酸计)</td><td>22</td><td></td></tr><tr><td>116</td><td>丙烯酸丁酯与甲基丙烯酸-2-羟乙酯、甲基丙烯酸、甲基丙烯酸甲酯和苯乙烯的聚合物</td><td>36179-96-1</td><td>按生产需要适量使用</td><td></td><td>6(以丙烯酸计);6(以甲基丙烯酸计)</td><td>22;23</td><td></td></tr><tr><td>117</td><td>丙烯酸丁酯与甲基丙烯酸丁酯、丙烯酸乙酯、甲基丙烯酸和甲基丙烯酸甲酯的聚合物</td><td>-</td><td>按生产需要适量使用</td><td></td><td>6(以丙烯酸计);6(以甲基丙烯酸计)</td><td>22;23</td><td></td></tr><tr><td>118</td><td>丙烯酸丁酯与甲基丙烯酸和苯乙烯的聚合物</td><td>25036-16-2</td><td>按生产需要适量使用</td><td></td><td>6(以丙烯酸计);6(以甲基丙烯酸计)</td><td>22;23</td><td></td></tr><tr><td>119</td><td>丙烯酸丁酯与甲基丙烯酸甲酯和2-甲基-2-丙烯酸-2-羟乙酯的聚合物</td><td>25951-39-7</td><td>按生产需要适量使用</td><td></td><td>6(以丙烯酸计);6(以甲基丙烯酸计)</td><td>22;23</td><td></td></tr><tr><td>120</td><td>丙烯酸丁酯与马来酸二烯丙酯、甲基丙烯酸甲酯和三羟甲基丙基三丙烯酸酯的聚合物</td><td>-</td><td>按生产需要适量使用</td><td>6(2-乙基-2-羟甲基-1,3-丙二醇/三羟甲基丙烷:SML)</td><td>6(以丙烯酸计);6(以甲基丙烯酸计)</td><td>22;23</td><td></td></tr><tr><td>121</td><td>丙烯酸丁酯与亚甲基丁二酸、甲基丙烯酸和苯乙烯聚合物的铵盐</td><td>-</td><td>按生产需要适量使用</td><td></td><td>6(以丙烯酸计);6(以甲基丙烯酸计)</td><td>22;23</td><td></td></tr><tr><td>122</td><td>丙烯酸甲酯</td><td>96-33-3</td><td>按生产需要适量使用</td><td></td><td>6(以丙烯酸计)</td><td>22</td><td></td></tr><tr><td>123</td><td>丙烯酸甲酯均聚物水解钠盐</td><td>68037-46-7</td><td>按生产需要适量使用</td><td></td><td>6(以丙烯酸计)</td><td>22</td><td></td></tr><tr><td>124</td><td>丙烯酸甲酯与乙烯的聚合物</td><td>25103-74-6</td><td>按生产需要适量使用</td><td></td><td>6(以丙烯酸计)</td><td>22</td><td></td></tr><tr><td>125</td><td>丙烯酸乙酯</td><td>140-88-5</td><td>按生产需要适量使用</td><td></td><td>6(以丙烯酸计)</td><td>22</td><td></td></tr><tr><td>126</td><td>丙烯酸乙酯与N-羟甲基-丙烯酰胺的聚合物</td><td>26428-44-4</td><td>按生产需要适量使用</td><td>0.05(N-羟甲基-丙烯酰胺:SML)</td><td>6(以丙烯酸计)</td><td>22</td><td></td></tr><tr><td>127</td><td>丙烯酸乙酯与丙烯酸-2-乙基己基酯的聚合物</td><td>26376-86-3</td><td>按生产需要适量使用</td><td>0.05(丙烯酸-2-乙基己基酯:SML)</td><td>6(以丙烯酸计)</td><td>22</td><td></td></tr><tr><td>128</td><td>丙烯酸乙酯与甲基丙烯酸和苯乙烯的聚合物</td><td>25035-68-1</td><td>按生产需要适量使用</td><td></td><td>6(以丙烯酸计);6(以甲基丙烯酸计)</td><td>22;23</td><td></td></tr><tr><td>129</td><td>丙烯酸乙酯与甲基丙烯酸甲酯和N-羟甲基-丙烯酰胺的聚合物</td><td>25035-74-9</td><td>按生产需要适量使用</td><td>0.05(N-羟甲基-丙烯酰胺:SML)</td><td>6(以丙烯酸计);6(以甲基丙烯酸计)</td><td>22;23</td><td></td></tr><tr><td>130</td><td>丙烯酸乙酯与亚甲基丁二酸的聚合物</td><td>26124-80-1</td><td>按生产需要适量使用</td><td></td><td>6(以丙烯酸计)</td><td>22</td><td></td></tr><tr><td>131</td><td>丙烯酸与1,3-丁二烯和苯乙烯的聚合物</td><td>25085-39-6</td><td>按生产需要适量使用</td><td>ND(1,3-丁二烯,SML,DL=0.01 mg/kg)</td><td>6(以丙烯酸计)</td><td>22</td><td>仅用于生产间接接触食品的压敏胶;生产的材料或制品仅用于室温灌装并在室温下长期贮存(包括热灌装、巴氏消毒或其他热处理)</td></tr><tr><td>132</td><td>丙烯酸与C12-C15烷醇聚乙二醇醚的聚合物</td><td>152261-36-4</td><td>按生产需要适量使用</td><td></td><td>30(以乙二醇计);6(以丙烯酸计)</td><td>2;22</td><td></td></tr><tr><td>133</td><td>丙烯酸与苯乙烯的聚合物</td><td>25085-34-1</td><td>按生产需要适量使用</td><td></td><td>6(以丙烯酸计)</td><td>22</td><td></td></tr><tr><td>134</td><td>丙烯酸与丙烯腈、丙烯酸2-乙基己酯和苯乙烯的聚合物</td><td>40530-01-6</td><td>按生产需要适量使用</td><td>ND(丙烯腈:SML,DL=0.01 mg/kg);0.05(丙烯酸2-乙基己酯:SML)</td><td>6(以丙烯酸计)</td><td>22</td><td></td></tr><tr><td>135</td><td>丙烯酸与丙烯腈、丙烯酸丁酯、甲基丙烯酰胺和N-羟甲基-甲基丙烯酰胺的聚合物</td><td>-</td><td>按生产需要适量使用</td><td>ND(丙烯腈:SML,DL=0.01 mg/kg);ND(甲基丙烯酰胺:SML,DL=0.01 mg/kg);0.05(N-羟甲基-甲基丙烯酰胺:SML)</td><td>6(以丙烯酸计)</td><td>22</td><td></td></tr><tr><td>136</td><td>丙烯酸与丙烯腈、丙烯酸乙酯、丙烯酸-2-乙基己酯、丙烯酸甲酯和苯乙烯的聚合物</td><td>-</td><td>按生产需要适量使用</td><td>ND(丙烯腈:SML,DL=0.01 mg/kg);0.05(丙烯酸-2-乙基己酯:SML)</td><td>6(以丙烯酸计)</td><td>22</td><td></td></tr><tr><td>137</td><td>丙烯酸与丙烯酸丁酯、1-甲基乙烯基苯和甲基丙烯酸甲酯聚合物的铵盐</td><td>157937-76-3</td><td>按生产需要适量使用</td><td></td><td>6(以丙烯酸计);6(以甲基丙烯酸计)</td><td>22;23</td><td></td></tr><tr><td>138</td><td>丙烯酸与丙烯酸丁酯、甲基丙烯酸和苯乙烯的聚合物</td><td>25120-19-8</td><td>按生产需要适量使用</td><td></td><td>6(以丙烯酸计);6(以甲基丙烯酸计)</td><td>22;23</td><td></td></tr><tr><td>139</td><td>丙烯酸与丙烯酸丁酯和丙烯酸2-羟乙酯的聚合物</td><td>30585-48-9</td><td>按生产需要适量使用</td><td></td><td>6(以丙烯酸计)</td><td>22</td><td></td></tr><tr><td>140</td><td>丙烯酸与丙烯酸丁酯和丙烯酸乙酯的聚合物</td><td>27322-15-2</td><td>按生产需要适量使用</td><td></td><td>6(以丙烯酸计)</td><td>22</td><td></td></tr><tr><td>141</td><td>丙烯酸与丙烯酸钠的聚合物</td><td>9033-79-8</td><td>按生产需要适量使用</td><td></td><td>6(以丙烯酸计)</td><td>22</td><td></td></tr><tr><td>142</td><td>丙烯酸与丙烯酸乙酯和亚硫酸钠聚合物的钠盐</td><td>90066-14-1</td><td>按生产需要适量使用</td><td></td><td>10(以二氧化硫计);6(以丙烯酸计)</td><td>19;22</td><td></td></tr><tr><td>143</td><td>丙烯酸与丙烯酸乙酯聚合物的钠盐</td><td>26949-30-4</td><td>按生产需要适量使用</td><td></td><td>6(以丙烯酸计)</td><td>22</td><td></td></tr><tr><td>144</td><td>丙烯酸与丙烯酰胺、丙烯腈、丙烯酸丁酯、甲基丙烯酸、N-甲氧基甲基-甲基丙烯酰胺和苯乙烯的聚合物</td><td>-</td><td>按生产需要适量使用</td><td>ND(丙烯腈:SML,DL=0.01 mg/kg);ND(丙烯酰胺:SML,DL=0.01 mg/kg);0.05(N-甲氧基甲基-甲基丙烯酰胺:SML)</td><td>6(以丙烯酸计);6(以甲基丙烯酸计)</td><td>22;23</td><td></td></tr><tr><td>145</td><td>丙烯酸与丙烯酰胺、丙烯酸丁酯、甲基丙烯酸和苯乙烯的聚合物</td><td>121028-92-0</td><td>按生产需要适量使用</td><td>ND(丙烯酰胺:SML,DL=0.01 mg/kg)</td><td>6(以丙烯酸计);6(以甲基丙烯酸计)</td><td>22;23</td><td></td></tr><tr><td>146</td><td>丙烯酸与亚磷酸钠聚合物的钠盐</td><td>129898-01-7</td><td>按生产需要适量使用</td><td></td><td>6(以丙烯酸计)</td><td>22</td><td></td></tr><tr><td>147</td><td>丙烯酸与乙烯、乙酸乙烯酯和丙烯酸-2-乙基己基酯的聚合物</td><td>72383-70-1</td><td>按生产需要适量使用</td><td>0.05(丙烯酸-2-乙基己酯:SML);12(乙酸乙烯酯:SML)</td><td>6(以丙烯酸计)</td><td>22</td><td></td></tr><tr><td>148</td><td>丙烯酸与乙烯聚合物的铵盐</td><td>25212-83-3</td><td>按生产需要适量使用</td><td></td><td>6(以丙烯酸计)</td><td>22</td><td></td></tr><tr><td>149</td><td>丙烯酰胺与丙烯腈、丙烯酸乙酯和N-羟甲基-丙烯酰胺的聚合物</td><td>27082-48-0</td><td>按生产需要适量使用</td><td>ND(丙烯酰胺:SML,DL=0.01 mg/kg);ND(丙烯腈:SML,DL=0.01 mg/kg);0.05(N-羟甲基-丙烯酰胺:SML)</td><td>6(以丙烯酸计)</td><td>22</td><td></td></tr><tr><td>150</td><td>丙烯酰胺与丙烯酸丁酯、丙烯酸乙酯、丙烯酸-2-乙基己酯和N-羟甲基-丙烯酰胺的聚合物</td><td>-</td><td>按生产需要适量使用</td><td>ND(丙烯酰胺:SML,DL=0.01 mg/kg);0.05(丙烯酸-2-乙基己酯:SML);0.05(N-羟甲基-丙烯酰胺:SML)</td><td>6(以丙烯酸计)</td><td>22</td><td></td></tr><tr><td>151</td><td>丙烯酰胺与丙烯酸乙酯、甲基丙烯酸甲酯和N-羟甲基-丙烯酰胺的聚合物</td><td>30394-81-1</td><td>按生产需要适量使用</td><td>ND(丙烯酰胺:SML,DL=0.01 mg/kg);0.05(N-羟甲基-丙烯酰胺:SML)</td><td>6(以丙烯酸计);6(以甲基丙烯酸计)</td><td>22;23</td><td></td></tr><tr><td>152</td><td>丙烯酰胺与丙烯酸乙酯和N-羟甲基-丙烯酰胺的聚合物</td><td>28433-25-2</td><td>按生产需要适量使用</td><td>ND(丙烯酰胺:SML,DL=0.01 mg/kg);0.05(N-羟甲基-丙烯酰胺:SML)</td><td>6(以丙烯酸计)</td><td>22</td><td></td></tr><tr><td>153</td><td>丙烯与1-丁烯的聚合物</td><td>29160-13-2</td><td>按生产需要适量使用</td><td></td><td></td><td></td><td></td></tr><tr><td>154</td><td>丙烯与顺丁烯二酸酐的接枝聚合物</td><td>25722-45-6,107001-49-0</td><td>按生产需要适量使用</td><td></td><td>30(以顺丁烯二酸计)</td><td>3</td><td></td></tr><tr><td>155</td><td>丙烯与乙烯的聚合物</td><td>9010-79-1</td><td>按生产需要适量使用</td><td></td><td></td><td></td><td></td></tr><tr><td>156</td><td>丙烯与乙烯和1-丁烯的聚合物</td><td>25895-47-0</td><td>按生产需要适量使用</td><td></td><td></td><td></td><td></td></tr><tr><td>157</td><td>醋酸丙酸纤维素</td><td>9004-39-1</td><td>按生产需要适量使用</td><td></td><td></td><td></td><td></td></tr><tr><td>158</td><td>醋酸丁酸纤维素</td><td>9004-36-8</td><td>按生产需要适量使用</td><td></td><td></td><td></td><td></td></tr><tr><td>159</td><td>醋酸纤维素</td><td>9004-35-7</td><td>按生产需要适量使用</td><td></td><td></td><td></td><td></td></tr><tr><td>160</td><td>淀粉</td><td>9005-25-8</td><td>按生产需要适量使用</td><td></td><td></td><td></td><td></td></tr><tr><td>161</td><td>丁醇</td><td>71-36-3;78-83-1;78-92-2;75-65-0</td><td>按生产需要适量使用</td><td></td><td></td><td></td><td></td></tr><tr><td>162</td><td>对苯二甲酸</td><td>100-21-0</td><td>按生产需要适量使用</td><td></td><td>7.5(以对苯二甲酸计)</td><td>28</td><td></td></tr><tr><td>163</td><td>对苯二甲酸(或其二甲酯)与间苯二甲酸(或其二甲酯)、1,2-乙二醇和2,2'-氧代二乙醇的聚合物</td><td>27027-87-8</td><td>按生产需要适量使用</td><td></td><td>30(以乙二醇计);5(以间苯二甲酸计);7.5(以对苯二甲酸计)</td><td>2;27;28</td><td></td></tr><tr><td>164</td><td>对苯二甲酸(或其二甲酯)与间苯二甲酸(或其二甲酯)和1,2-乙二醇的聚合物</td><td>24938-04-3</td><td>按生产需要适量使用</td><td></td><td>30(以乙二醇计);5(以间苯二甲酸计);7.5(以对苯二甲酸计)</td><td>2;27;28</td><td></td></tr><tr><td>165</td><td>对苯二甲酸二甲酯与1,4-丁二醇的聚合物</td><td>30965-26-5</td><td>按生产需要适量使用</td><td>0.6(四氢呋喃:SML)</td><td>7.5(以对苯二甲酸计);5(以1,4-丁二醇计)</td><td>28;30</td><td>生产的材料或制品使用温度不得高于121℃</td></tr><tr><td>166</td><td>对苯二甲酸二甲酯与2,2,4-三甲基-1,6-己二胺和2,4,4-三甲基-1,6-己二胺混合物(等摩尔比)的聚合物</td><td>9069-93-6;26246-77-5</td><td>按生产需要适量使用</td><td>0.05[2,2,4(和2,4,4)-三甲基-1,6-己二胺:SML]</td><td>7.5(以对苯二甲酸计)</td><td>28</td><td></td></tr><tr><td>167</td><td>对苯二甲酸与1,2-乙二醇和2,2'-氧代二乙醇的聚合物</td><td>25052-77-1</td><td>按生产需要适量使用</td><td></td><td>30(以乙二醇计);7.5(以对苯二甲酸计)</td><td>2;28</td><td></td></tr><tr><td>168</td><td>对苯二甲酸与1,4-丁二醇和1,12-十二烷二酸的聚合物</td><td>61778-68-5</td><td>按生产需要适量使用</td><td>0.6(四氢呋喃:SML)</td><td>7.5(以对苯二甲酸计);5(以1,4-丁二醇计)</td><td>28;30</td><td></td></tr><tr><td>169</td><td>二苯基甲烷二异氰酸酯的均聚物</td><td>39310-05-9</td><td>按生产需要适量使用</td><td>1(二苯基甲烷二异氰酸酯:以异氰酸根计,QM)</td><td>ND(以异氰酸根计,DL=0.01 mg/kg)</td><td>17</td><td>异氰酸酯类物质易与水基食品模拟物发生反应,可采用残留量筛查迁移量验证其合规性</td></tr><tr><td>170</td><td>二甘醇</td><td>111-46-6</td><td>按生产需要适量使用</td><td></td><td>30(以乙二醇计)</td><td>2</td><td></td></tr><tr><td>171</td><td>二甘醇与1,3-异苯并呋喃二酮的聚合物</td><td>32472-85-8</td><td>按生产需要适量使用</td><td></td><td>30(以乙二醇计)</td><td>2</td><td></td></tr><tr><td>172</td><td>二乙醇胺</td><td>111-42-2</td><td>按生产需要适量使用</td><td>0.3(二乙醇胺:SML)</td><td></td><td></td><td></td></tr><tr><td>173</td><td>富含间戊二烯的C3-6石油馏分的均聚物及与以下一种或多种单体:异丁烯、苯乙烯和α-甲基苯乙烯的聚合物</td><td>-</td><td>按生产需要适量使用</td><td>0.05(α-甲基苯乙烯,SML)</td><td></td><td></td><td>生产的材料或制品使用温度不得高于100℃</td></tr><tr><td>174</td><td>癸二酸</td><td>
