Repository: wei292224644/download_test

# 国家标准下载爬虫

从 **https://sppt.cfsa.net.cn:8086/db** 自动切换至「标准文本」、展开全部后，轮询所有下载按钮并保存到本地。

## 步骤说明

1. 打开上述网址（默认在「最新公告」）
2. 点击 **「标准文本」** 标签
3. 点击 **「展开全部>>」**
4. 查找页面上所有下载链接/按钮，逐个点击并保存文件

## 环境要求

- 使用 **uv** 做 Python 版本与依赖管理（见 [uv](https://docs.astral.sh/uv/)）
- 项目锁定 Python 3.12（`.python-version`），需 Playwright（Chromium）

## 安装与运行

```bash

# 进入项目目录
cd /Users/wwj/Desktop/self/download_gb

# 使用 uv 创建虚拟环境并安装依赖（会按 .python-version 使用 Python 3.12）
uv sync

# 安装 Playwright 浏览器（仅首次需要）
uv run playwright install chromium

File: 感觉没用的 GB/GB 9685-2016 食品安全国家标准 食品接触材料及制品用添加剂使用标准 第1号修改单.md (part 1 of 18)
# 食品安全国家标准

# 食品接触材料及制品用添加剂使用标准

2016-10-19 发布

2017-10-19 实施

# 前言

本标准代替GB9685—2008《食品容器、包装材料用添加剂使用卫生标准》。

本标准与GB9685—2008相比，主要变化如下：

——标准名称修改为“食品安全国家标准 食品接触材料及制品用添加剂使用标准”；  
——修订了标准范围的表述；  
——修订了部分术语和定义；增加了“特定迁移总量限量”等术语和定义；  
——修订了使用原则；  
——食品接触材料及制品用添加剂的使用规定中增加了对标准各部分附录的使用说明，删除特定迁移量和检验方法判定的内容；  
——调整了附录A的结构，将添加剂名单及其使用要求按照使用范围类别分别列于附录A的表A.1～表A.7中，列表中增加了FCA号、特定迁移总量限量和特定迁移总量限量分组编号三栏；  
——修订了附录A食品接触材料及制品允许使用的添加剂及使用要求，增加了表A.1～表A.7的规定内容；  
——附录A中列出的添加剂的品种由958种扩充到1294种；  
——增加了原卫生部2012年第5号、2012年第11号、卫生和计划生育委员会2013年第1号、2013年第14号和2014年第14号公告的食品接触材料及制品用添加剂规定；  
——删除了邻苯二甲酸二甲酯等4种邻苯二甲酸酯类物质，并调整了其他邻苯二甲酸酯类物质的使用范围和限制接触的食品类型；  
——删除了2种水合物和使用范围为玻璃、金属、陶瓷和搪瓷的食品接触材料及制品用添加剂；  
——删除了同时列在 GB 2760—2014 表 A.2 中的物质；  
——删除了全氟烷基丙烯酸酯共聚物等3种纸中用全氟化合物；  
——修订了1,6-己二胺、苯酚等食品接触材料及制品用添加剂的使用范围和限量等规定；  
——修订了附录A注中的着色剂纯度要求；  
——增加了附录B特定迁移总量限量要求；  
——增加了附录C金属元素特别限制规定；  
将附录A的注修订为附录D树脂缩写含义，附录D增加了原卫生部2011年第23号公告批准的树脂通用类别；  
——增加了附录E按照CAS号排序和按照中文名称排序的检索目录。

# 食品安全国家标准

# 食品接触材料及制品用添加剂使用标准

# 1 范围

本标准规定了食品接触材料及制品用添加剂的使用原则、允许使用的添加剂品种、使用范围、最大使用量、特定迁移限量或最大残留量、特定迁移总量限量及其他限制性要求。

本标准也包括了食品接触材料及制品加工过程中所使用的部分基础聚合物的单体或聚合反应的其他起始物。

# 2 术语和定义

# 2.1 食品接触材料及制品用添加剂

在食品接触材料及制品生产过程中，为满足预期用途，所添加的有助于改善其品质、特性，或辅助改善品质、特性的物质；也包括在食品接触材料及制品生产过程中，所添加的为保证生产过程顺利进行，而不是为了改善终产品品质、特性的加工助剂，以下简称添加剂。

# 2.2 最大使用量

在生产食品接触材料及制品时所加入的某种或某类添加剂的最大允许量，以质量分数 $(\%)$ 表示。

# 2.3 最大残留量(QM)

食品接触材料及制品中残留的某种或某类添加剂的最大允许量，以每千克食品接触材料及制品中残留物质的毫克数 $(\mathrm{mg / kg})$ ，或食品接触材料及制品与食品接触的每平方分米面积中残留物质的毫克数 $(\mathrm{mg / dm}^2)$ 表示。

# 2.4 特定迁移限量(SML)

从食品接触材料及制品迁移到与其接触的食品或食品模拟物中的某种或某类添加剂的最大允许量，以每千克食品或食品模拟物中迁移物质的毫克数 $(\mathrm{mg / kg})$ ，或食品接触材料及制品与食品或食品模拟物接触的每平方分米面积中迁移物质的毫克数 $(\mathrm{mg / dm^2})$ 表示。

# 2.5 特定迁移总量限量[SML(T)]

从食品接触材料及制品中迁移到与其接触的食品或食品模拟物中的两种或两种以上添加剂的最大允许总量，以每千克食品或食品模拟物中指定的某种或某类迁移物质(或基团)的毫克数 $(\mathrm{mg / kg})$ ，或食品接触材料及制品与食品或食品模拟物接触的每平方分米面积中指定的某种或某类迁移物质(或基团)的毫克数 $(\mathrm{mg / dm^2})$ 表示。

# 2.6 CAS号(chemicalabstractservice)

化学文摘登记号。

# 2.7 不得检出（ND）

所分析的目标物质在采用具有规定检出限(detection limit, DL)的分析方法检测时不应被检出。

# 2.8 FCA号

食品接触材料及制品用添加剂的中国编码。

# 3 食品接触材料及制品用添加剂的使用原则

3.1 食品接触材料及制品在推荐的使用条件下与食品接触时，迁移到食品中的添加剂及其杂质水平不应危害人体健康。  
3.2 食品接触材料及制品在推荐的使用条件下与食品接触时，迁移到食品中的添加剂不应造成食品成分、结构或色香味等性质的改变（有特殊规定的除外）。  
3.3 使用的添加剂在达到预期的效果下应尽可能降低在食品接触材料及制品中的用量。  
3.4 使用的添加剂应符合相应的质量规格要求。  
3.5 列于GB2760的物质，允许用作食品接触材料及制品用添加剂时，不得对所接触的食品本身产生技术功能。

# 4 食品接触材料及制品用添加剂的使用规定

4.1 食品接触材料及制品用添加剂的使用应同时符合附录A、附录B和附录C的规定。  
4.2 食品接触材料及制品允许使用的添加剂及使用要求见附录A。  
4.3 特定迁移总量限量要求参见附录B。  
4.4 金属元素特别限制规定见附录C。  
4.5 塑料材料缩写含义参见附录D，附录D用于描述各种塑料类材料的缩写含义，仅适用于本标准。  
4.6 按照CAS号和音序排序的检索目录见附录E。

# 附录A

# 食品接触材料及制品允许使用的添加剂及使用要求

A.1 本附录以列表的形式规定了各类食品接触材料及制品中允许使用的添加剂。各表中添加剂按中文名称的字符、数字、英文字母及汉语拼音首字母的音序顺序排序，应同时符合表中各栏的所有规定。  
A.2 “最大使用量”一栏规定了添加剂可以应用的最大使用量。表 A.1 食品接触用塑料材料及制品中允许使用的添加剂及使用要求列表的“最大使用量”一栏还列出了添加剂可以应用的具体塑料树脂类别，以树脂缩写表示。树脂缩写含义见附录 D，具体树脂类别包括 GB 4806.6 涵盖的树脂种类和其他已批准的树脂种类。  
A.3 “SML/QM”一栏规定了添加剂的特定迁移限量或最大残留量。“SML(T)”一栏列出了应符合特定迁移总量限量规定的物质以及相应限量。“SML(T)分组编号”一栏列出了表B.1中的SML（T)分组编号。相应添加剂迁移量之和应符合附录B中SML(T)分组编号所对应的特定迁移总量限量的规定。“最大使用量”、“SML”、“QM”和“SML(T)”无限量的情况表示无特别限制。“SML”和“SML(T)”均无限量的情况，添加剂的迁移量不得超过 $60~\mathrm{mg / kg}$ 。  
A.4 本附录中列出的添加剂如含有表 C.1 列出的金属元素, 其使用应符合表 C.1 对金属元素特定迁移限量的特别限制规定。  
A.5 某些添加剂因异构体的存在或其中成分比例不同等原因可能有一个以上的 CAS 号。有多种中文名称的同一添加剂, 以 CAS 号为准, 没有 CAS 号的添加剂以中文名称为准。  
A.6 表 A.1 规定了食品接触用塑料材料及制品中允许使用的添加剂的 FCA 号、中文名称、CAS 号、使用范围和最大使用量、SML/QM、SML(T)、SML(T)分组编号与相关限制性要求。  
A.7 表 A.2 规定了食品接触用涂料和涂层中允许使用的添加剂的 FCA 号、中文名称、CAS 号、最大使用量、SML/QM、SML(T)、SML(T)分组编号与相关限制性要求。  
A.8 表 A.3 规定了食品接触用橡胶材料及制品中允许使用的添加剂的 FCA 号、中文名称、CAS 号、最大使用量、SML/QM、SML(T)、SML(T)分组编号与相关限制性要求。  
A.9 表 A.4 规定了食品接触材料及制品用油墨中允许使用的添加剂的 FCA 号、中文名称、CAS 号、最大使用量、SML/QM、SML(T)、SML(T)分组编号与相关限制性要求。  
A.10 表 A.5 规定了食品接触材料及制品用粘合剂中允许使用的添加剂的 FCA 号、中文名称、CAS号、最大使用量、SML/QM、SML(T)、SML(T)分组编号与相关限制性要求。  
A.11 表 A.6 规定了食品接触用纸和纸板材料及制品中允许使用的添加剂的 FCA 号、中文名称、CAS号、最大使用量、SML/QM、SML(T)、SML(T)分组编号与相关限制性要求。  
A.12 表 A.7 规定了其他食品接触材料及制品 (硅橡胶等) 中允许使用的添加剂的使用范围、FCA 号、中文名称、CAS 号、最大使用量、SML/QM、SML(T)、SML(T) 分组编号与相关限制性要求。  
A.13 除本附录列出的添加剂外，符合以下规定的物质也允许用作食品接触材料及制品用添加剂：  
a）在不发生化学反应的情况下，表A.1～表A.7中列出的物质的混合物，混合物的使用符合其中所有添加剂的相关规定；  
b）在不对食品本身产生技术功能的情况下，在GB2760的表A.2中列出的物质，其使用符合本标准的相关要求；  
c) 本附录中列出的酸、醇或酚类物质, 其钠盐、钾盐和钙盐 (包括酸式盐和复盐) 也可使用, 且符合相应酸、醇或酚类添加剂的限制性要求; 本标准已列出的钠盐、钾盐和钙盐 (包括酸式盐和复盐), 其使用应按本标准规定执行;

d）本附录中列出的物质的含结晶水物质，其使用符合相应物质的限制性要求；  
e）我国允许用于食品接触材料及制品的分子量大于 $1000\mathrm{Da}$ 的聚合物（微生物发酵生成的大分子物质除外），其使用符合相应聚合物的限制性规定。

表 A. 1 食品接触用塑料材料及制品中允许使用的添加剂及使用要求  

<table><tr><td>FCA号</td><td>中文名称</td><td>CAS号</td><td>使用范围和最大使用量/%</td><td>SML/QM/(mg/kg)</td><td>SML(T)/(mg/kg)</td><td>SML(T)分组编号</td><td>其他要求</td></tr><tr><td>FCA0001</td><td>(1,1-二甲基乙基)-4-甲氧基苯酚;叔丁基羟基茴香醚(BHA)</td><td>25013-16-5</td><td>PE, PP, PS,AS, ABS, PA,PET,PC,PVC,PVDC,UP:0.1</td><td>30(SML)</td><td></td><td></td><td></td></tr><tr><td>FCA0003</td><td>(1,1-联苯基)-4,4'-二醇与1,1'-磺酰双(4-氯苯)的聚合物</td><td>25608-64-4</td><td>PEI:按生产需要适量使用</td><td>6[(1,1-联苯基)-4,4'-二醇:SML];0.05(4,4'-二氯二苯砜:SML)</td><td></td><td></td><td></td></tr><tr><td>FCA0004</td><td>(1R,2R,3S,4S)-rel-二环[2.2.1]庚-2,3-二羧酸二钠盐</td><td>351870-33-2</td><td>PP,PE:0.25</td><td>5(SML)</td><td></td><td></td><td></td></tr><tr><td>FCA0005</td><td>(1R,2S)-rel-1,2-环己烷二甲酸钙盐(1:1)</td><td>491589-22-1</td><td>聚烯烃:0.25</td><td>5(SML)</td><td></td><td></td><td></td></tr><tr><td>FCA0007</td><td>(2-羟基-4-甲氧基苯基)(2-羟苯基)甲酮</td><td>131-53-3</td><td>PP, PE, PET:0.3</td><td></td><td>6</td><td>8</td><td></td></tr><tr><td>FCA0008</td><td>(2-羟基-4-甲氧基苯基)苯基甲酮</td><td>131-57-7</td><td>PE, ABS,PET:0.3</td><td></td><td>6</td><td>8</td><td></td></tr><tr><td>FCA0009</td><td>(3,5-二叔丁基-4-羟基苯基)丙酸草酰(二亚氨基-2,1-亚乙基酯)</td><td>70331-94-1</td><td>PP,PE,PS:0.5</td><td></td><td></td><td></td><td></td></tr><tr><td>FCA0010</td><td>(35%~45%w/w)1,6-二氨基-2,2,4-三甲基己烷和(55%~65%w/w)1,6-二氨基-2,4,4-三甲基己烷的混合物</td><td>25513-64-8</td><td>PA:按生产需要适量使用</td><td>0.05(2,2,4-三甲基-1,6-己二胺与2,4,4-三甲基-1,6-己二胺:SML)</td><td></td><td></td><td></td></tr><tr><td>FCA0012</td><td>\( (C_{16} \sim C_{18} \cdot C_{18}-不饱和酸)甘油酯 \)</td><td>67701-30-8</td><td>ABS, AS, PA,PC, PE, PET,PP, PS, PVC,PVDC, UP: 按生产需要适量使用</td><td></td><td></td><td></td><td></td></tr><tr><td>FCA0013</td><td>(E,E)-2,4-己二烯酸</td><td>110-44-1</td><td>PE, PP, PS,ABS, AS, PA,PET,PC, PVC:按生产需要适量使用</td><td></td><td></td><td></td><td></td></tr><tr><td>FCA0014</td><td>(Z)-2-丁烯二酸与2-丙烯酸的聚合物</td><td>29132-58-9</td><td>按生产需要适量使用</td><td></td><td>30(以马来酸计);6(以丙烯酸计)</td><td>3;22</td><td></td></tr><tr><td>FCA0015</td><td>(Z)-9-十八烯酸-2-硫乙基酯与二氯二甲基锡,硫化钠和三氯甲基锡的反应产物</td><td>68442-12-6</td><td>PP, PE, PS,PVC, PA, PC,ABS, AS, PET,UP:按生产需要适量使用</td><td></td><td>0.18</td><td>9</td><td></td></tr><tr><td>FCA0016</td><td>(Z)-9-十八烯酸钠盐;油酸钠</td><td>143-19-1</td><td>PE,PP:20 mg/m2</td><td>2(SML)</td><td></td><td></td><td></td></tr><tr><td>FCA0017</td><td>(Z)-9-十八烯酸酰胺;油酸酰胺</td><td>301-02-0</td><td>PE, PP, PS,ABS, AS, PA,PET,PC, PVC:按生产需要适量使用</td><td></td><td></td><td></td><td></td></tr><tr><td>FCA0018</td><td>(Z)-9-十八烯酸锌</td><td>557-07-3</td><td>PVC:3</td><td></td><td></td><td></td><td>锌元素 SML 应符合附录C规定</td></tr><tr><td>FCA0020</td><td>(Z)-N-9-十八烯基-十六烷酰胺</td><td>16260-09-6</td><td>PP: 0.7; PE,PS, ABS:按生产需要适量使用</td><td>5(SML)</td><td></td><td></td><td></td></tr><tr><td>FCA0021</td><td>(Z)-单-9-十八烯酸脱水山梨醇酯;山梨醇酐单硬脂酸酯(斯潘80);脱水山梨醇单十八酸酯</td><td>1338-43-8</td><td>PE, PP, PS,AS, ABS, PA,PET,PC, PVC,PVDC:按生产需要适量使用</td><td></td><td></td><td></td><td></td></tr><tr><td>FCA0022</td><td>(Z,Z)-N,N'-1,2-乙二亚基双-9-十八烯酰胺</td><td>110-31-6</td><td>PE:0.5;PP,AS,ABS:2;PS:0.4;PA,PET,PC:0.2</td><td></td><td></td><td></td><td></td></tr><tr><td>FCA0023</td><td>(Z,Z)-α-(1-氧代-9-烯十八烷基)-ω-[ (1-氧代-9-烯十八烷基)氧代]聚氧乙烯</td><td>9005-07-6</td><td>PET:0.9</td><td>30(SML)</td><td></td><td></td><td>所生产出的材料和制品使用温度不高于100℃</td></tr><tr><td>FCA0025</td><td>[29H,31H-酞菁根合(2)-N29,N30,N31,N32]氯化铜</td><td>68987-63-3</td><td>PE, PP, PS,PVC:0.1</td><td></td><td></td><td></td><td>应符合着色剂纯度要求,见注;铜元素SML应符合附录C规定</td></tr><tr><td>FCA0026</td><td>1-(3-氯-2-丙烯基)-3,5,7-三氮杂-1-氮-三环[3.3.1.(3,7)]癸烷氯化物</td><td>4080-31-3;51229-78-8</td><td>PP, PE, PS,PVC, PA, PC,ABS, AS, PET,UP:按生产需要适量使用</td><td>0.3(SML)</td><td></td><td></td><td></td></tr><tr><td>FCA0028</td><td>1,1,2,3,3,3-六氟-1-丙烯</td><td>116-15-4</td><td>PE,PP,PA:0.2</td><td>ND(SML, DL=0.01 mg/kg)</td><td></td><td></td><td></td></tr><tr><td>FCA0029</td><td>1,1,2,3,3,3-六氟-1-丙烯与1,1-二氟乙烯的聚合物</td><td>9011-17-0</td><td>PE,PP:0.1</td><td>ND(1,1,2,3,3,3-六氟-1-丙烯:SML, DL=0.01 mg/kg);5(1,1-二氟乙烯:SML)</td><td></td><td></td><td>分子量不低于70000</td></tr><tr><td>FCA0030</td><td>1,1,2,3,3,3-六氟-1-丙烯与1,1-二氟乙烯和四氟乙烯的共聚物</td><td>25190-89-0</td><td>PP,PE:0.2</td><td>5(1,1-二氟乙烯:SML);0.05(四氟乙烯:SML); ND(1,1,2,3,3,3-六氟-1-丙烯:SML, DL=0.01 mg/kg)</td><td></td><td></td><td>分子量不低于100000</td></tr><tr><td>FCA0031</td><td>1,1,3-三(2-甲基-4-羟基-5-叔丁苯基)丁烷</td><td>1843-03-4</td><td>PE, PP, PS,AS, ABS, PA,PET,PC,PVC,PVDC:0.25</td><td>5(SML)</td><td></td><td></td><td>用于生产接触脂肪类、醇类食品的材料或制品时,最大使用量为0.1%</td></tr><tr><td>FCA0036</td><td>1,1′-亚甲基双[4-异氰酸根合苯]的均聚物</td><td>39310-05-9</td><td>PA,PET:按生产需要适量使用</td><td>1(以异氰酸根计,QM)</td><td>ND(DL=0.01 mg/kg)</td><td>17</td><td></td></tr><tr><td>FCA0038</td><td>1,2,3-三脱氧-4,6:5,7-双-O-[(4-丙苯基)亚甲基]-壬醇</td><td>882073-43-0</td><td>PP:0.5</td><td>5(SML)</td><td></td><td></td><td></td></tr><tr><td>FCA0042</td><td>1,2-丙二醇</td><td>57-55-6</td><td>PE, PP, PS,AS, ABS,PET,PC,PVC,PVDC:按生产需要适量使用</td><td></td><td></td><td></td><td></td></tr><tr><td>FCA0044</td><td>1,2-二氨基乙烷</td><td>107-15-3</td><td>PVC:0.5</td><td>12(SML)</td><td></td><td></td><td></td></tr><tr><td>FCA0045</td><td>1,2-环己二羧酸二(异壬基)酯</td><td>166412-78-8</td><td>PE, PP, AS,PS, ABS, PC,PA,PVDC,PET,PVC:按生产需要适量使用</td><td></td><td>60</td><td>32</td><td></td></tr><tr><td>FCA0047</td><td>1,2-乙二醇</td><td>107-21-1</td><td>PE, PP, PS,AS, ABS, PA,PET,PC,PVC,PVDC,UP:按生产需要适量使用</td><td></td><td>30</td><td>2</td><td></td></tr><tr><td>FCA0050</td><td>1,3,5-苯三酰三氯</td><td>4422-95-1</td><td>PA:按生产需要适量使用</td><td>0.05(1,3,5-苯三甲酸:SML)</td><td></td><td></td><td>无相应的迁移量检测方法时可使用0.05 mg/6 dm2(QM)作为其限量值</td></tr><tr><td>FCA0051</td><td>1,3,5-三[(4-叔丁基-3-羟基-2,6-二甲基苯基)甲基]-1,3,5-三嗪-2,4,6(1H,3H,5H)-三酮</td><td>40601-76-1</td><td>PE,PP,PS:0.1</td><td>6(SML)</td><td></td><td></td><td></td></tr><tr><td>FCA0052</td><td>1,3,5-三(3,5-二叔丁基-4-羟基苄基)-1,3,5-三嗪-2,4,6(1H, 3H,5H)-三酮</td><td>27676-62-6</td><td>PP, ABS: 0.25;PE,PET:0.5</td><td>5(SML)</td><td></td><td></td><td></td></tr><tr><td>FCA0053</td><td>1,3,5-三甲基-2,4,6-三(3,5-二叔丁基-4-羟苄)苯</td><td>1709-70-2</td><td>PE, PP, PS,ABS,PA,PET,PC,PVC,PVDC:0.5</td><td></td><td></td><td></td><td></td></tr><tr><td>FCA0054</td><td>1,3,5-三嗪-2,4,6-三胺;三聚氰胺</td><td>108-78-1</td><td>PP: 0.1; POM:0.2</td><td>2.5(SML)</td><td></td><td></td><td>所生产出的POM材料和制品,使用温度不高于100℃;用于生产婴幼儿专用食品接触材料及制品时,三聚氰胺SML为1mg/kg</td></tr><tr><td>FCA0057</td><td>1,3,2,4-二-O-(对氯苯亚甲基)-D-山梨糖醇;DCBS;双氯苯基亚苄基山梨醇</td><td>82203-23-4</td><td>PP:0.3</td><td></td><td></td><td></td><td>不适用于PP薄膜</td></tr><tr><td>FCA0058</td><td>1,3,2,4-双-O-[(3,4-二甲基苯基)亚甲基]-D-葡糖醇</td><td>135861-56-2</td><td>PP,PE:0.4</td><td></td><td></td><td></td><td></td></tr><tr><td>FCA0060</td><td>1,3-苯二甲酸二甲酯</td><td>1459-93-4</td><td>PP, PE, PS,PVC, PA, PC,ABS,AS,PET,UP:按生产需要适量使用</td><td>0.05(SML)</td><td></td><td></td><td></td></tr><tr><td>FCA0065</td><td>1,3-二氢-1,3-二氧代-5-异苯并呋喃羧酸;偏苯三甲酸酐</td><td>552-30-7</td><td>PET:2</td><td></td><td>5</td><td>21</td><td></td></tr><tr><td>FCA0068</td><td>1,3-二异氰酸基甲苯</td><td>26471-62-5</td><td>PU:按生产需要适量使用</td><td>1(以异氰酸根计,QM)</td><td>ND(DL=0.01 mg/kg)</td><td>17</td><td></td></tr><tr><td>FCA0069</td><td>1,3-间苯二甲胺</td><td>1477-55-0</td><td>PP, PE, PS,PVC, PA, PC,ABS, AS, PET,UP:按生产需要适量使用</td><td>0.05(SML)</td><td></td><td></td><td></td></tr><tr><td>FCA0070</td><td>1,4-苯二甲酸</td><td>100-21-0</td><td>PP,PE:0.075</td><td></td><td>7.5</td><td>28</td><td></td></tr><tr><td>FCA0071</td><td>1,4-苯二甲酸二甲酯与1,4-环己二甲醇和1,2-乙二醇的聚合物</td><td>25640-14-6</td><td>PC,PBT, ABS,PEI,PPE:按生产需要适量使用</td><td></td><td>30</td><td>2</td><td></td></tr><tr><td>FCA0073</td><td>1,4-苯二羧酸双(2-乙基己基)酯(DOTP)</td><td>6422-86-2</td><td>PE, PP, AS,PS, ABS, PC,PA, PVDC,PET:按生产需要适量使用;PVC:75</td><td></td><td>60</td><td>32</td><td></td></tr><tr><td>FCA0078</td><td>1,4-丁二醇与ε-己内酯的共聚物</td><td>31831-53-5</td><td>PE, PP, PS,ABS, AS, PA,PET,PC,PVC:0.1</td><td></td><td>0.05(以6-羟基己酸和己内酯计);5(以1,4-丁二醇计)</td><td>29;30</td><td></td></tr><tr><td>FCA0079</td><td>1,4-二(2-乙基己基)丁二酸酯磺酸钠盐</td><td>577-11-7</td><td>PE, PP, PS,AS, ABS:3</td><td></td><td></td><td></td><td></td></tr><tr><td>FCA0080</td><td>1,4-二(羟甲基)环己烷</td><td>105-08-8</td><td>PET,PC,PVC:按生产需要适量使用</td><td></td><td></td><td></td><td></td></tr><tr><td>FCA0081</td><td>1,4-环己二酸</td><td>1076-97-7</td><td>聚酯树脂:按生产需要适量使用</td><td>5(SML)</td><td></td><td></td><td></td></tr><tr><td>FCA0082</td><td>1,4-双[(2-乙基-6-甲苯基)氨基]蒽醌</td><td>41611-76-1</td><td>PET:0.2</td><td></td><td></td><td></td><td>应符合着色剂纯度要求,见注</td></tr><tr><td>FCA0093</td><td>10-乙基-4,4-辛基-7-氧代-8-氧杂-3,5-二硫杂-4-十四锡烷酸-2-乙基己基酯</td><td>15571-58-1</td><td>PVC:3;PE,PP, PS, AS,ABS, PA, PET,PC, PVDC,UP:1</td><td></td><td>0.006</td><td>10</td><td></td></tr><tr><td>FCA0094</td><td>12-羟基十八酸钙(2:1)</td><td>3159-62-4</td><td>POM:1</td><td></td><td></td><td></td><td></td></tr><tr><td>FCA0095</td><td>12-羟基硬脂酸</td><td>106-14-9</td><td>ABS, AS, PA,PC, PE, PET,PP, PS, PVC,PVDC, UP: 按生产需要适量使用</td><td></td><td></td><td></td><td></td></tr><tr><td>FCA0096</td><td>12-羟基硬脂酸锂(1:1)</td><td>7620-77-1</td><td>0.2</td><td></td><td></td><td></td><td>锂元素SML应符合附录C规定</td></tr><tr><td>FCA0097</td><td>2-[2,6-双(1-甲基乙基)苯基]-6-[4-(1,1,3,3-四甲基丁基)苯氧基]-1H-苯并[de]异喹啉-1,3(2H)-二酮</td><td>852282-89-4</td><td>PET:0.5</td><td>0.05(SML)</td><td></td><td></td><td>生产的材料或制品用于接触非脂肪性食品时,使用温度不高于室温;用于接触脂肪性食品时,使用温度不得高于100℃;不得接触乙醇含量高于20%的食品</td></tr><tr><td>FCA0099</td><td>1-苯基-1,3-二十烷二酮</td><td>58446-52-9</td><td>PVC:1</td><td></td><td></td><td></td><td></td></tr><tr><td>FCA0101</td><td>1-丁烯与1-丙烯的聚合物</td><td>29160-13-2</td><td>按生产需要适量使用</td><td></td><td></td><td></td><td></td></tr><tr><td>FCA0102</td><td>1-丁烯与乙烯的聚合物</td><td>25087-34-7</td><td>PP, PE, PS,PVC, PA, PC,ABS, AS, PET,UP: 按生产需要适量使用</td><td></td><td></td><td></td><td></td></tr><tr><td>FCA0104</td><td>1-二十二醇</td><td>661-19-8</td><td>PE, PP, PS,AS, ABS, PA,PET,PC,PVC,PVDC, UP: 按生产需要适量使用</td><td></td><td></td><td></td><td></td></tr><tr><td>FCA0106</td><td>1-己烯与乙烯的聚合物</td><td>25213-02-9</td><td>PE, PP: 按生产需要适量使用</td><td>3 (1-己烯:SML)</td><td></td><td></td><td></td></tr><tr><td>FCA0107</td><td>1-甲基-4-(1-甲基乙基)环己烷单氢过氧化物衍生物</td><td>26762-92-5</td><td>PE, PS, AS,ABS: 按生产需要适量使用</td><td>0.05(SML)</td><td></td><td></td><td></td></tr><tr><td>FCA0108</td><td>1-萘酚与甲醛的聚合物</td><td>25359-91-5</td><td>PVC:按生产需要适量使用</td><td>0.05(1-萘酚与甲醛的聚合物:SML)</td><td>15</td><td>15</td><td></td></tr><tr><td>FCA0112</td><td>1-辛烯与乙烯的聚合物</td><td>26221-73-8</td><td>PP, PE, PS,PVC, PVDC,PA,PC,ABS,AS,PET,UP,PPE, PEI,PBT:按生产需要适量使用</td><td>15(辛烯:SML)</td><td></td><td></td><td>辛烯含量小于30%</td></tr><tr><td>FCA0115</td><td>1-乙烯基-1H-咪唑</td><td>1072-63-5</td><td>PVC:40</td><td>0.05(SML)</td><td></td><td></td><td></td></tr><tr><td>FCA0117</td><td>2-(1,1-二甲基乙基)-6-甲基-4-(3-((2,4,8,10-四(1,1-二甲基乙基)二苯并[d,f][1,3,2]二噁磷环庚烷-6-基)氧基)丙基)苯酚</td><td>203255-81-6</td><td>PE:0.35;PP,PS:0.5;PA:0.1</td><td>5(以物质的亚磷酸酯和磷酸酯及其水解产物计,SML)</td><td></td><td></td><td></td></tr><tr><td>FCA0118</td><td>2-(2H-苯并三唑-2-基)-4,6-二(1-甲基-1-苯乙基)-苯酚</td><td>70321-86-7</td><td>ABS:1.2;PET:0.5;PC:3</td><td>1.5(SML)</td><td></td><td></td><td></td></tr><tr><td>FCA0119</td><td>2-(2H-苯并三唑-2-基)-4-甲基苯酚</td><td>2440-22-4</td><td>PE, PP, PS,AS, ABS, PC:0.5;PA:按生产需要适量使用;PET:0.2</td><td></td><td>30</td><td>12</td><td></td></tr><tr><td>FCA0120</td><td>2-(4,6-二苯基-1,3,5-三嗪-2-基)-5-己氧基苯酚</td><td>147315-50-2</td><td>PET,PC:0.5</td><td>0.05(SML)</td><td></td><td></td><td></td></tr><tr><td>FCA0121</td><td>2-(5-氯-2H-苯并三唑-2-基)-4,6-二(1,1-二甲基乙基)苯酚</td><td>3864-99-1</td><td>PA,PC,PET:按生产需要适量使用</td><td></td><td>30</td><td>12</td><td></td></tr><tr><td>FCA0122</td><td>2-(5-氯-2H-苯三唑-2-基)-6-(1,1-二甲基乙基)-4-甲基苯酚</td><td>3896-11-5</td><td>PP,PE:0.5</td><td></td><td>30</td><td>12</td><td></td></tr><tr><td>FCA0124</td><td>2-(乙烯氧基)-1,2,3-丙三羧酸三丁基酯</td><td>77-90-7</td><td>PVC, PP, PE, PS, PA, PC, ABS, AS, PET, PVDC, UP:按生产需要适量使用</td><td></td><td>60</td><td>32</td><td></td></tr><tr><td>FCA0125</td><td>2,2′-(1,4-亚苯基)双-4H-3,1-苯并噁嗪-4-酮</td><td>18600-59-4</td><td>PE, PP, PS, AS, ABS, PA, PET,PC:1</td><td>0.05(SML)</td><td></td><td></td><td></td></tr><tr><td>FCA0126</td><td>2,2′-(2,5-二苯基硫代)双[5-(1,1-二甲基乙基)苯并噁唑]</td><td>7128-64-5</td><td>PET, PE, PP, AS, ABS:0.05;PC:0.6;PS:0.02; PVC, PVDC, PEI,PPE, POM,PA,PBT,TPC-ET:0.015</td><td>0.6(SML)</td><td></td><td></td><td></td></tr><tr><td>FCA0127</td><td>2,2′-(9-十八烯基亚氨基)双(乙醇)</td><td>25307-17-9</td><td>PE:0.15</td><td>1.2(SML)</td><td></td><td></td><td></td></tr><tr><td>FCA0128</td><td>2,2′(或3,3′)-氧双-5(或2)-十二烷基苯磺酸钠</td><td>25167-32-2</td><td>PE,PP:0.3</td><td></td><td></td><td></td><td></td></tr><tr><td>FCA0129</td><td>2,2,4,4-四甲基-7-氧杂-3,20-二氮杂-20-(2,3-环丙基)二螺-[5.1.11.2]二十一烷-21-酮的聚合物</td><td>78301-43-6</td><td>PP, PE, PS, PVC, PA, PC, ABS, AS, PET:按生产需要适量使用</td><td>5(SML)</td><td></td><td></td><td></td></tr><tr><td>FCA0130</td><td>2,2,4,4-四甲基-7-氧杂-3,20-二氮杂二螺-[5.1.11.2]-二十一烷-21-酮盐酸盐与表氯醇水解产物的聚合物</td><td>202483-55-4</td><td>PP,PE:0.5</td><td>5(SML)</td><td></td><td></td><td></td></tr><tr><td>FCA0131</td><td>2,2,4-三甲基-1,3-戊二醇二异丁酸酯;TX-IB</td><td>6846-50-0</td><td>PVC:10</td><td>5(SML)</td><td></td><td></td><td>仅可用于生产重复使用的PVC制品(包括用于食品加工的PVC手套),生产的材料或制品使用温度不超过100℃</td></tr><tr><td>FCA0132</td><td>2,2'-[(1-甲基亚乙基)双(4,1-亚苯氧基亚甲基)]双环氧乙烷</td><td>1675-54-3</td><td>PE, PP, PS,AS, ABS, PA,PET,PC:按生产需要适量使用</td><td>3[2,2-双(4-羟基苯基)丙烷:SML];1(环氧乙烷:QM)或ND(环氧乙烷:SML, DL =0.01 mg/kg)</td><td></td><td></td><td></td></tr><tr><td>FCA0133</td><td>2,2'-[(二甲基亚锡)双(硫代)]双乙酸二异辛酯</td><td>26636-01-1</td><td>PVC:2</td><td></td><td>0.18</td><td>9</td><td></td></tr><tr><td>FCA0134</td><td>2,2'-[(二辛基亚锡)双(硫代)]双乙酸二异辛酯</td><td>26401-97-8</td><td>PVC:3; PE,PP, PS, AS,ABS, PA, PET,PC, PVDC,UP:1</td><td></td><td>0.006</td><td>10</td><td></td></tr><tr><td>FCA0135</td><td>2,2-二甲基-1,3-丙二醇</td><td>126-30-7</td><td>PET:按生产需要适量使用</td><td>0.05(SML)</td><td></td><td></td><td></td></tr><tr><td>FCA0136</td><td>2,2-二羟甲基丁醇;3-羟甲基丙烷;TMP</td><td>77-99-6</td><td>0.12</td><td>6(SML)</td><td></td><td></td><td></td></tr><tr><td>FCA0138</td><td>2,2'-甲亚基双(6-环己基-4-甲基酚)</td><td>4066-02-8</td><td>PE,PP,PS:0.5</td><td></td><td>3</td><td>5</td><td></td></tr><tr><td>FCA0139</td><td>2,2'-偶氮二(2-甲基丙腈)</td><td>78-67-1</td><td>PE, PP, PS,PVC:0.2</td><td></td><td></td><td></td><td></td></tr><tr><td>FCA0140</td><td>2,2-双[[3[3,5-双(1,1-二甲基乙基)-4-羟苯基]-1-氧代丙氧基]甲基]-1,3-丙二基-3,5-双(1,1-二甲基乙基)-4-羟基苯丙酸酯;四[3-(3,5-二叔丁基-4-羟基苯基)丙酸]季戊四醇酯;四[3-(3,5-二叔丁基-4-羟基苯基)丙酸]季戊四醇酯</td><td>6683-19-8</td><td>PE,PP,PS,AS,ABS,PA,PET,PC,PVC,PEI,PPE,PBT,PCCD,EVA,PLA,E/NB:0.5;POM:1</td><td></td><td></td><td></td><td></td></tr><tr><td>FCA0142</td><td>2,2'-亚甲基二[4-甲基-6-(1-甲基环己基)]苯酚</td><td>77-62-3</td><td>PP,PE,PS,PVC,PA,PC,ABS,AS,PET,UP:按生产需要适量使用</td><td></td><td>3</td><td>5</td><td></td></tr><tr><td>FCA0143</td><td>2,2'-亚甲基二[6-(2H-苯并三唑-2-基)-4-(1,1,3,3-四甲基丁基)苯酚]</td><td>103597-45-1</td><td>PET:0.7;PC:2</td><td></td><td></td><td></td><td>所生产出的材料和制品用于接触水性和酸性食品时,使用温度低于100℃;用于接触脂肪性和醇性食品时,使用温度低于80℃</td></tr><tr><td>FCA0144</td><td>2,2'-亚甲基双[6-(1,1-二甲基乙基)-4-乙基苯酚]</td><td>88-24-4</td><td>PE:0.5;PP,PS,AS,ABS:0.6</td><td></td><td>1.5</td><td>13</td><td></td></tr><tr><td>FCA0145</td><td>2,2-亚甲基双-(4,6-叔丁基苯基)磷酸酯钠盐</td><td>85209-91-2</td><td>PE:0.3;PP:0.5;PS:2</td><td>5(SML)</td><td></td><td></td><td></td></tr><tr><td>FCA0146</td><td>2,2'-亚甲基双(4-甲基-6-叔丁基苯酚)</td><td>119-47-1</td><td>PE, PP: 0.1;PS: 0.4; AS: 0.6; ABS: 2;POM: 0.5;TPC-ET: 5;PA: 按生产需要适量使用</td><td></td><td>1.5</td><td>13</td><td></td></tr><tr><td>FCA0147</td><td>2,2'-亚甲基双(4-氯苯酚)</td><td>97-23-4</td><td>PP, PE, PS,PVC, PA, PC,ABS,AS,PET,UP: 按生产需要适量使用</td><td>12(SML)</td><td></td><td></td><td></td></tr><tr><td>FCA0148</td><td>2,2'-亚乙基-双-[4,6-双(1,1-二甲基乙基)]酚</td><td>35958-30-6</td><td>PE, PP, PS,PVC:0.1;ABS:0.2</td><td>5(SML)</td><td></td><td></td><td></td></tr><tr><td>FCA0151</td><td>2,2'-亚甲基-双(4,6-二叔丁基苯基)磷酸锂</td><td>85209-93-4</td><td>PP, PE, PS,PVC, PA, PC,ABS,AS,PET,UP: 按生产需要适量使用</td><td>5(SML)</td><td></td><td></td><td>锂元素SML应符合附录C规定</td></tr><tr><td>FCA0152</td><td>2,4,8,10-四(1,1-二甲乙基)-6-[(2-乙己基)氧]-12H-二苯基[d,g][1,3,2]二氧磷杂八环</td><td>126050-54-2</td><td>PP:0.25;PE:0.15;PS:0.2</td><td></td><td></td><td></td><td>所生产出的PP、PE材料和制品使用温度低于100℃。所生产的PS仅限于苯乙烯-丁二烯嵌段共聚物和橡胶改性苯乙烯,且生产出的材料和制品的使用温度低于66℃。所生产出的材料和制品不得用于接触脂肪性食品</td></tr><tr><td>FCA0153</td><td>2,2-亚乙基-双(4,6-二叔丁基苯基)氟化磷腈</td><td>118337-09-0</td><td>PP, PE:0.3</td><td>6(SML)</td><td></td><td></td><td></td></tr><tr><td>FCA0155</td><td>2,4-二甲基-6-(1-甲基-十五烷基)酚</td><td>134701-20-5</td><td>PS, AS, ABS:0.5;PVC:0.033</td><td>1(SML)</td><td></td><td></td><td></td></tr><tr><td>FCA0158</td><td>2, 4-二氢-4-[ (5-羟基-3-甲基-1-苯基-1H-吡唑-4-基)亚甲基]-5-甲基-2-苯基-3H-吡唑-3-酮</td><td>4174-09-8</td><td>PET:0.2</td><td></td><td></td><td></td><td>应符合着色剂纯度要求,见注</td></tr><tr><td>FCA0160</td><td>2,4-双[(十二烷基硫代)甲基]-6-甲基苯酚</td><td>110675-26-8</td><td>PS:0.2</td><td></td><td>5</td><td>24</td><td></td></tr><tr><td>FCA0161</td><td>2,5-二甲基-2,5-双(过氧叔丁基)己烷</td><td>78-63-7</td><td>PP,PE:按生产需要适量使用</td><td>100(叔丁醇:QM)</td><td></td><td></td><td></td></tr><tr><td>FCA0162</td><td>2,5-二氢-3,6-二(十八烷基硫代苯基)吡咯并[3,4-c]吡咯-1,4-二酮</td><td>247089-62-9</td><td>PE, PP, PS,ABS, AS, PA,PET,PC,PVC:0.015</td><td></td><td></td><td></td><td>应符合着色剂纯度要求,见注</td></tr><tr><td>FCA0163</td><td>2,5-呋喃二酮与1-丙烯的聚合物</td><td>25722-45-6</td><td>PC,PBT,ABS,PEI,PPE:按生产需要适量使用</td><td></td><td>30</td><td>3</td><td>聚合物中2,5-呋喃二酮的结合量不超过0.8%,特性黏度不低于0.9dL/g(135℃,浓度为0.1%,溶剂为十氢化萘)</td></tr><tr><td>FCA0165</td><td>2,6-二(1,1-二甲基乙基)-4-乙基酚</td><td>4130-42-1</td><td>EVA:按生产需要适量使用;PE,PP:0.1</td><td>4.8(SML)</td><td></td><td></td><td></td></tr><tr><td>FCA0166</td><td>2,6-二甲基苯酚</td><td>576-26-1</td><td>PE,PP,PS:0.5</td><td>0.05(SML)</td><td></td><td></td><td></td></tr><tr><td>FCA0169</td><td>2-[(1,3-二氢-1,3-二氧代-2H-异吲哚基)甲基]-5,12-二氢喹啉并[2,3-b]吖啶-7,14-二酮</td><td>75641-02-0</td><td>PE, PP, PS,AS, ABS, PA,PET,PC,PVC,PVDC, UP:0.05</td><td></td><td></td><td></td><td>应符合着色剂纯度要求,见注</td></tr><tr><td>FCA0170</td><td>2-[[2,4,8,10-四(1,1-二甲基乙基)二苯并[d,f][1,3,2]二噁磷环庚烷-6-基]氧]-N,N-双[2-[2,4,8,10-四-(1,1-二甲基乙基)二苯并[d,f][1,3,2]二噁磷环庚烷-6-基]氧乙基]-乙胺</td><td>80410-33-9</td><td>PE,PP:0.3</td><td>5(以亚磷酸盐和磷酸盐之和计,SML)</td><td></td><td></td><td></td></tr><tr><td>FCA0171</td><td>2-[[4-(二乙氨基)-2-甲苯基]偶氮]-5-甲苯-1,3-二腈</td><td>75198-96-8</td><td>PET:0.2</td><td></td><td></td><td></td><td>应符合着色剂纯度要求,见注</td></tr><tr><td>FCA0173</td><td>2-[2-羟基-3,5-二(1,1-二甲基丙基苯基)]-2H-苯并三唑</td><td>25973-55-1</td><td>PE,PP:0.5</td><td></td><td></td><td></td><td></td></tr><tr><td>FCA0174</td><td>2-[3-[3,5-双叔丁基-4-羟基苯基]-丙酰基]肼-3,5-双叔丁基-4-羟基苯丙酸</td><td>32687-78-8</td><td>PE,PP:0.2;AS,ABS,PS:0.1</td><td>15(SML)</td><td></td><td></td><td></td></tr><tr><td>FCA0175</td><td>2-[4,6-双(2,4-二甲基苯基)-1,3,5-三嗪-2-基]-5-(辛氧基)苯酚</td><td>2725-22-6</td><td>PE:0.3;PP:0.1</td><td>0.05(SML)</td><td></td><td></td><td>生产的材料或制品仅用于接触水性食品</td></tr><tr><td>FCA0176</td><td>2-(2H-苯并三唑-2-基)-4-(1,1,3,3-四甲丁基)苯酚</td><td>3147-75-9</td><td>PP:0.3;PC:0.5</td><td></td><td></td><td></td><td></td></tr><tr><td>FCA0178</td><td>2-氨基苯甲酰胺</td><td>88-68-6</td><td>PET:按生产需要适量使用</td><td>0.05(SML)</td><td></td><td></td><td>生产的材料或制品仅用于接触水性食品</td></tr><tr><td>FCA0180</td><td>2-苯基-1H-吲哚</td><td>948-65-2</td><td>PP, PE, PS,PVC, PA, PC,ABS, AS, PET:按生产需要适量使用</td><td>15(SML)</td><td></td><td></td><td></td></tr><tr><td>FCA0183</td><td>2-丙烯酸-2-(1,1-二甲基乙基)-6-[[3-(1,1-二甲基乙基)-2-羟基-5-甲基苯基]甲基]-4-甲苯基酯</td><td>61167-58-6</td><td>PP, PE, PS,PVC, PA, PC,ABS, AS, PET,UP:按生产需要适量使用</td><td>6(SML)</td><td></td><td></td><td></td></tr><tr><td>FCA0184</td><td>2-丙烯酸-2-[1-[3,5-双(1,1-二甲基丙基)-2-羟基苯基]乙基]-4,6-双(1,1-二甲基丙基)苯基酯</td><td>123968-25-2</td><td>PE, PP: 0.3;PS:1; ABS:0.5</td><td>5(SML)</td><td></td><td></td><td></td></tr><tr><td>FCA0188</td><td>2-丙烯酸-2-乙基己基酯与甲基丙烯酸甲酯和甲基丙烯酸-2-羟乙基酯的聚合物</td><td>40704-95-8</td><td>ABS, AS, PA,PC, PE, PET,PP, PS, PVC,PVDC, UP:按生产需要适量使用</td><td>0.05(2-丙烯酸-2-乙基己基酯:SML)</td><td>6</td><td>23</td><td></td></tr><tr><td>FCA0189</td><td>2-丙烯酸-2-乙基己酯与苯乙烯的聚合物</td><td>25153-46-2</td><td>PMMA:0.5</td><td>0.05(2-丙烯酸-2-乙基己酯:SML)</td><td></td><td></td><td></td></tr><tr><td>FCA0191</td><td>2-丙烯酸的均聚物</td><td>9003-01-4</td><td>PA, PC, PET:按生产需要适量使用</td><td></td><td>6</td><td>22</td><td></td></tr><tr><td>FCA0192</td><td>2-丙烯酸丁酯的均聚物</td><td>9003-49-0</td><td>PA, PC, PET:按生产需要适量使用</td><td></td><td>6</td><td>22</td><td></td></tr><tr><td>FCA0195</td><td>2-丙烯酸丁酯与2-甲基-2-丙烯酸甲酯和2-甲基-2-丙烯酸-2-羟乙酯的聚合物</td><td>25951-39-7</td><td>PA, PC, PET:按生产需要适量使用</td><td></td><td>6(以丙烯酸计);6(以甲基丙烯酸计)</td><td>22;23</td><td></td></tr><tr><td>FCA0198</td><td>2-丙烯酸丁酯与乙酸乙烯基酯的聚合物</td><td>25067-01-0</td><td>ABS, AS, PA,PC, PE, PET,PP, PS, PVC,PVDC, UP: 按生产需要适量使用</td><td>12(SML,乙酸乙烯酯)</td><td>6</td><td>22</td><td></td></tr><tr><td>FCA0200</td><td>2-丙烯酸甲酯与C16~C18烷基-1-十二烷硫醇酯的调聚物</td><td>174254-23-0</td><td>PP, PE, PS,PVC, PA, PC,ABS, AS, PET,UP: 按生产需要适量使用</td><td>0.5%(QM,质量分数)</td><td>6</td><td>22</td><td></td></tr><tr><td>FCA0206</td><td>2-丙烯酸与2,5-呋喃二酮聚合物的钠盐</td><td>52255-49-9</td><td>按生产需要适量使用</td><td></td><td>30(以马来酸计);6(以丙烯酸计)</td><td>3;22</td><td></td></tr><tr><td>FCA0221</td><td>2-丙烯酸与乙烯基苯和(1-甲基乙烯基)苯的聚合物</td><td>52831-04-6</td><td>PA, PC, PET:按生产需要适量使用</td><td></td><td>6</td><td>22</td><td></td></tr><tr><td>FCA0223</td><td>2-丙烯酰氨基-2-甲基丙烷磺酸</td><td>15214-89-8</td><td>PP, PE, PS,PVC, PA, PC,ABS, AS, PET,UP: 按生产需要适量使用</td><td>0.05(SML)</td><td></td><td></td><td></td></tr><tr><td>FCA0234</td><td>2-甲基-2-丙烯酸-2-丙烯基酯与丙烯腈、甲基丙烯酸、甲基丙烯酸甲酯和苯乙烯的共聚物</td><td>-</td><td>PA, PC, PET:按生产需要适量使用</td><td>0.05(2-甲基-2-丙烯酸-2-丙烯基酯:SML);ND(丙烯腈:SML, DL =0.01 mg/kg)</td><td>6</td><td>23</td><td></td></tr><tr><td>FCA0235</td><td>2-甲基-2-丙烯酸-2-丙烯基酯与丙烯酸丁酯、甲基丙烯酸和苯乙烯的共聚物</td><td>-</td><td>PA, PC, PET:按生产需要适量使用</td><td>0.05(2-甲基-2-丙烯酸-2-丙烯基酯:SML)</td><td>6(以丙烯酸计);6(以甲基丙烯酸计)</td><td>22;23</td><td></td></tr><tr><td>FCA0238</td><td>2-甲基-2-丙烯酸丁酯与2-丙烯酸丁酯和2-甲基-2-丙烯酸甲酯的聚合物</td><td>25322-99-0</td><td>ABS, AS, PA,PC, PE, PET,PP, PS, PVC,PVDC, UP: 按生产需要适量使用</td><td></td><td>6(以丙烯酸计);6(以甲基丙烯酸计)</td><td>22;23</td><td></td></tr><tr><td>FCA0240</td><td>2-甲基-2-丙烯酸环氧乙烷基甲基酯与丙烯酸甲酯和二氯乙烯的聚合物</td><td>54975-10-9</td><td>PS, ABS:按生产需要适量使用</td><td>0.02(2-甲基-2-丙烯酸环氧乙烷基甲基酯:SML);5(1,1-二氯乙烯:QM)或ND(1,1-二氯乙烯:SML,DL=0.01 mg/kg)</td><td>6</td><td>22</td><td>当2-甲基-2-丙烯酸环氧乙烷基甲基酯可与所接触食品或食品模拟物发生反应时,使用0.02 mg/6 dm2(QM)作为其限量值</td></tr><tr><td>FCA0247</td><td>2-甲基-2-丙烯酸甲酯与2-丙烯酸丁酯和2-甲基-2-丙烯酸-2-丙烯基酯的聚合物</td><td>50658-01-0</td><td>ABS, AS, PA,PC, PE, PET,PP, PS, PVC,PVDC, UP:按生产需要适量使用</td><td>0.05(甲基丙烯酸烯丙酯:SML)</td><td>6(以丙烯酸计);6(以甲基丙烯酸计)</td><td>22;23</td><td></td></tr><tr><td>FCA0248</td><td>2-甲基-2-丙烯酸甲酯与2-丙烯酸乙酯、N-羟甲基-2-丙烯酰胺和2-丙烯酰胺的聚合物</td><td>-</td><td>ABS, AS, PA,PC, PE, PET,PP, PS, PVC,PVDC, UP:按生产需要适量使用</td><td>ND(丙烯酰胺,SML,DL=0.01 mg/kg);ND(N-羟甲基丙烯酰胺,SML,DL=0.01 mg/kg)</td><td>6(以丙烯酸计);6(以甲基丙烯酸计)</td><td>22;23</td><td></td></tr><tr><td>FCA0249</td><td>2-甲基-2-丙烯酸甲酯与2-丙烯酸乙酯和2-甲基-2-丙烯酰胺的聚合物</td><td>30394-86-6</td><td>ABS, AS, PA,PC, PE, PET,PP, PS, PVC,PVDC, UP:按生产需要适量使用</td><td>ND(甲基丙烯酰胺,SML,DL=0.01 mg/kg)</td><td>6(以丙烯酸计);6(以甲基丙烯酸计)</td><td>22;23</td><td></td></tr><tr><td>FCA0250</td><td>2-甲基-2-丙烯酸甲酯与2-甲基-2-丙烯酸缩水甘油酯和苯乙烯的聚合物</td><td>29564-58-7</td><td>按生产需要适量使用</td><td>0.02(2-甲基-2-丙烯酸缩水甘油酯:SML)</td><td>6</td><td>23</td><td>当2-甲基-2-丙烯酸缩水甘油酯可与所接触食品或食品模拟物发生反应时,使用0.02 mg/6 dm2(QM)作为其限量值</td></tr><tr><td>FCA0253</td><td>2-甲基-2-丙烯酸甲酯与二乙烯基苯的聚合物</td><td>9017-37-2</td><td>PP:0.5</td><td>ND(SML,以二乙烯基苯和乙基乙烯基苯之和计,DL=0.01 mg/kg)</td><td>6</td><td>23</td><td>2-甲基-2-丙烯酸甲酯含量高于50%。二乙烯基苯中乙基乙烯基苯的含量不高于45%</td></tr><tr><td>FCA0254</td><td>2-甲基-2-丙烯酸甲酯与乙基-2-丙烯酸盐和2-丙烯酸的聚合物</td><td>25135-39-1</td><td>PA,PC,PET:按生产需要适量使用</td><td></td><td>6(以丙烯酸计);6(以甲基丙烯酸计)</td><td>22;23</td><td></td></tr><tr><td>FCA0262</td><td>2-甲基-2-丙烯酸与2-丙烯酸丁酯、苯乙烯和2-甲基-2-丙烯酸甲酯的聚合物</td><td>25987-66-0</td><td>ABS,AS,PA,PC,PE,PET,PP,PS,PVC,PVDC,UP:按生产需要适量使用</td><td></td><td>6(以丙烯酸计);6(以甲基丙烯酸计)</td><td>22;23</td><td></td></tr><tr><td>FCA0265</td><td>2-甲基-2-丙烯酸与2-丙烯酸乙酯和2-丙烯酸的聚合物</td><td>30351-73-6</td><td>按生产需要适量使用</td><td></td><td>6(以丙烯酸计);6(以甲基丙烯酸计)</td><td>22;23</td><td></td></tr><tr><td>FCA0266</td><td>2-甲基-2-丙烯酸与2-丙烯酸乙酯和2-甲基-2-丙烯酸甲酯的共聚物</td><td>25133-97-5</td><td>PA,PC,PET:按生产需要适量使用</td><td></td><td>6(以丙烯酸计);6(以甲基丙烯酸计)</td><td>22;23</td><td></td></tr><tr><td>FCA0267</td><td>2-甲基-2-丙烯酸与2-甲基-2-丙烯酸丁酯和2-甲基-2-丙烯酸甲酯的聚合物</td><td>28262-63-7</td><td>ABS,AS,PA,PC,PE,PET,PP,PS,PVC,PVDC,UP:按生产需要适量使用</td><td></td><td>6</td><td>23</td><td></td></tr><tr><td>FCA0269</td><td>2-甲基-2-丙烯酸与2-甲基-2-丙烯酸甲酯的聚合物</td><td>25086-15-1</td><td>PA,PC,PET:按生产需要适量使用</td><td></td><td>6</td><td>23</td><td></td></tr><tr><td>FCA0275</td><td>2-甲基-2-丙烯酸与丙烯酸的聚合物的钠盐</td><td>28205-96-1</td><td>按生产需要适量使用</td><td></td><td>6(以丙烯酸计);6(以甲基丙烯酸计)</td><td>22;23</td><td></td></tr><tr><td>FCA0278</td><td>2-甲基-4,6-二[(辛基硫基)甲基]苯酚</td><td>110553-27-0</td><td>PE, PP: 5; PS, AS, ABS:0.2</td><td></td><td>5</td><td>24</td><td></td></tr><tr><td>FCA0284</td><td>2-甲基丙烯酸与2-甲基丙烯酸乙酯和丙烯酸甲酯的聚合物</td><td>65859-05-4</td><td>ABS, AS, PA, PC, PE, PET, PP, PS, PVC, PVDC, UP: 按生产需要适量使用</td><td></td><td>6(以丙烯酸计); 6(以甲基丙烯酸计)</td><td>22;23</td><td></td></tr><tr><td>FCA0289</td><td>2-羟基-1,2,3-丙三羧酸锂盐与蛭石的反应产物</td><td>110638-71-6</td><td>PE, PP, PS, AS, ABS, PET, PC: 按生产需要适量使用</td><td></td><td></td><td></td><td>锂元素SML应符合附录C规定</td></tr><tr><td>FCA0294</td><td>2-羟基-4-正辛氧基二苯甲酮</td><td>1843-05-6</td><td>PE, PP, AS, ABS,PET:0.5;PC:3.8</td><td></td><td>6</td><td>8</td><td></td></tr><tr><td>FCA0295</td><td>2-羟基苯甲酸-4-(1,1-二甲基乙基)苯基酯</td><td>87-18-3</td><td>PP, PE, PS, PVC, PA, PC, ABS, AS, PET, UP: 按生产需要适量使用</td><td>12(SML)</td><td></td><td></td><td></td></tr><tr><td>FCA0297</td><td>2-氰基-3,3-二苯基-2-丙烯酸-2,2-双[[(2-氰基-1-氧代-3,3-二苯基-2-丙烯基)氧基]甲基]-1,3-亚丙基酯</td><td>178671-58-4</td><td>PE, PP, PS, AS, ABS, PA, PET,PC,PVC, PEI, PPE, PBT:0.5</td><td>0.05(SML)</td><td></td><td></td><td></td></tr><tr><td>FCA0298</td><td>2-氰基-3,3-二苯基-2-丙烯酸-2-乙基己酯</td><td>6197-30-4</td><td>PET:0.5;PVC:0.3</td><td>0.05(SML)</td><td></td><td></td><td></td></tr><tr><td>FCA0299</td><td>2-氰基-3,3-二苯基-2-丙烯酸乙酯</td><td>5232-99-5</td><td>PVC:0.3</td><td>0.05(SML)</td><td></td><td></td><td></td></tr><tr><td>FCA0300</td><td>2-巯基乙醇</td><td>60-24-2</td><td>PVC:0.02;ABS:0.08</td><td></td><td></td><td></td><td></td></tr><tr><td>FCA0304</td><td>2-氧杂环庚烷酮的均聚物</td><td>24980-41-4</td><td>ABS:5</td><td>0.05(2-氧杂环庚烷酮,SML)</td><td></td><td></td><td></td></tr><tr><td>FCA0305</td><td>2-乙基-2-(羟甲基)-1,3-丙二醇与1,1-亚甲基-双-4-异氰酸根合苯的聚合物</td><td>27967-69-7</td><td>PA,PET:按生产需要适量使用</td><td>1(以异氰酸根计,QM)</td><td>ND(DL=0.01 mg/kg)</td><td>17</td><td></td></tr><tr><td>FCA0306</td><td>2-乙基己醇</td><td>104-76-7</td><td>ABS,AS,PA,PC,PE,PET,PP,PS,PVC,PVDC,UP:按生产需要适量使用</td><td>30(SML)</td><td></td><td></td><td></td></tr><tr><td>FCA0307</td><td>2-乙基己酸钙盐</td><td>136-51-6</td><td>PVC:3</td><td></td><td></td><td></td><td>所生产出的材料和制品使用温度低于130℃</td></tr><tr><td>FCA0308</td><td>2-乙基己酸镁盐</td><td>15602-15-0</td><td>PVC:2</td><td></td><td></td><td></td><td></td></tr><tr><td>FCA0311</td><td>2-乙基己酸锌</td><td>136-53-8</td><td>PE,PP:1;PS:0.1</td><td></td><td></td><td></td><td>锌元素SML应符合附录C规定</td></tr><tr><td>FCA0312</td><td>3-(1,1-二甲基乙基)-β-[3-(1,1-二甲基乙基)-4-羟苯基]-4-羟基-β-甲基苯甲酸-1,2-亚乙基酯</td><td>32509-66-3</td><td>PE,PP:0.5</td><td>6(SML)</td><td></td><td></td><td></td></tr><tr><td>FCA0313</td><td>3-(2-苯并噻唑基)-7-(二乙氨基)-2-氧代-2H-1-苯并吡喃-4-腈</td><td>70546-25-7</td><td>PET:0.2</td><td></td><td></td><td></td><td>应符合着色剂纯度要求,见注</td></tr><tr><td>FCA0318</td><td>3,3′-硫代二丙酸二月桂酯</td><td>123-28-4</td><td>PE,PP,PS,AS,ABS,PET,PC:0.5;PVC,PVDC,PBT,POM,PA,TPC-ET:按生产需要适量使用</td><td></td><td>5</td><td>14</td><td></td></tr><tr><td>FCA0319</td><td>3,3′-硫代双丙酸二(十八烷基)酯</td><td>693-36-7</td><td>PE, PP, PS,AS, ABS,PET,PC,PVC,PVDC:0.5</td><td></td><td>5</td><td>14</td><td></td></tr><tr><td>FCA0320</td><td>3,3-双(甲氧基甲基)-2,5-二甲基己烷</td><td>129228-21-3</td><td>PP:0.32</td><td>0.05(SML)</td><td></td><td></td><td></td></tr><tr><td>FCA0322</td><td>3,4-二氢-2,5,7,8-四甲基-2-(4,8,12-三甲基癸基)-2H-苯并吡喃-6-醇;dl-α-维生素E</td><td>10191-41-0</td><td>PE, PET, PP,PA, PS, PC,AS, ABS,PVC,PVDC, UP:按生产需要适量使用</td><td></td><td></td><td></td><td></td></tr><tr><td>FCA0323</td><td>3,4-二乙酰氧基-1-丁烯</td><td>18085-02-4</td><td>EVOH: 6.73;PVOH:10.79</td><td>0.05(以3,4-二乙酰氧基-1-丁烯及其水解产物3,4-二羟基-1-丁烯计,SML)</td><td></td><td></td><td></td></tr><tr><td>FCA0325</td><td>3,5-二叔丁基-4-羟基苯甲酸十六烷基酯</td><td>67845-93-6</td><td>PP,PE:0.5</td><td></td><td></td><td></td><td></td></tr><tr><td>FCA0327</td><td>3,5-二叔丁基-4-羟基苯甲酸2,4-二叔丁基苯酚酯</td><td>4221-80-1</td><td>PE,PP:0.3</td><td></td><td></td><td></td><td></td></tr><tr><td>FCA0328</td><td>3,6,9-三乙基-3,6,9-三甲基-1,2,4,5,7,8-六氧杂壬烷</td><td>24748-23-0</td><td>PE:0.05;PP:0.1</td><td></td><td></td><td></td><td>PE厚度不大于0.12mm。终产品中不得检出过氧化物</td></tr><tr><td>FCA0329</td><td>3,9-二(2,6-二叔丁基-4-甲基苯氧基)-2,4,8,10-四氧杂-3,9-二磷杂螺[5.5]十一烷</td><td>80693-00-1</td><td>PE, PP, PS:0.25; ABS, PA,PET:0.5;PC:0.1</td><td>5(以磷酸盐和亚磷酸盐之和计,SML)</td><td></td><td></td><td></td></tr><tr><td>FCA0330</td><td>3,9-二(十八氧(烷)基)-2,4,8,10-四氧杂-3,9-二磷螺[5.5]十一烷</td><td>3806-34-6</td><td>PE, PP:0.3;PVC:1;PS,ABS, AS:0.25;PC:按生产需要适量使用</td><td></td><td></td><td></td><td></td></tr><tr><td>FCA0331</td><td>3,9-二[2,4-二叔丁基-苯氧基]-2,4,8,10-四氧杂-3,9-二磷杂螺[5.5]-十一烷</td><td>26741-53-7</td><td>PP,PE:0.1;PC,ABS:0.25;PVC:0.86</td><td>0.6(SML)</td><td></td><td></td><td></td></tr><tr><td>FCA0332</td><td>3,9-双[2,4-双(1-甲基-1-苯乙基)苯氧基]-2,4,8,10-四氧杂-3,9-二磷杂螺[5.5]十一烷</td><td>154862-43-8</td><td>PE,PP,PS,AS,ABS,PA,PET,PVC,PPE,PBT:0.15;PC:0.2;PEI:0.3</td><td>5(SML)</td><td></td><td></td><td></td></tr><tr><td>FCA0333</td><td>3,9-双[2-[3-(3-叔丁基-4-羟基-5-甲基苯基)-丙酰氧基]-1,1-二甲基乙基]-2,4,8,10-四氧杂螺[5.5]十一烷</td><td>90498-90-1</td><td>PE,PP:0.3;ABS,PA:0.5</td><td>0.05(SML)</td><td></td><td></td><td></td></tr><tr><td>FCA0337</td><td>3-羟基-2-(3-羟基-2-喹啉基)-1H-茚-1-酮</td><td>17772-51-9</td><td>PET:0.2</td><td></td><td></td><td></td><td>应符合着色剂纯度要求,见注</td></tr><tr><td>FCA0340</td><td>4,4′-(1-甲基亚乙基)双苯酚与(氯甲基)环氧乙烷的聚合物</td><td>25068-38-6;25085-99-8</td><td>PE,PP:按生产需要适量使用</td><td>0.6(双酚A:SML);1(环氧氯丙烷:QM);ND(环氧氯丙烷:SML,DL=0.01 mg/kg)</td><td></td><td></td><td>不得用于生产婴幼儿专用食品接触材料及制品</td></tr><tr><td>FCA0341</td><td>4,4′-双(苯并噁唑-2-基)二苯乙烯</td><td>1533-45-5</td><td>PE,PP,PS,AS,ABS,PA,PET,PC,PVC,PVDC:0.025</td><td>0.05(SML)</td><td></td><td></td><td>应符合着色剂纯度要求,见注</td></tr><tr><td>FCA0343</td><td>4,4′-硫代双(5-甲基-2-叔丁基苯酚)</td><td>96-69-5</td><td>PE:0.05;PP,ABS:0.3;PS,AS:0.6</td><td>0.48(SML)</td><td></td><td></td><td></td></tr><tr><td>FCA0344</td><td>4,4′-亚丁基双-(3-甲基-6-叔丁苯基)-四(十三烷基)二亚磷酸酯</td><td>13003-12-8</td><td>PP,PE,PS,ABS,PVC:0.5;PC:按生产需要适量使用</td><td>6(SML)</td><td></td><td></td><td></td></tr><tr><td>FCA0345</td><td>4,4′-亚丁基-双[2-(1,1-二甲基乙基)-5-甲基]苯酚</td><td>85-60-9</td><td>PE:0.5;PP:0.3</td><td></td><td></td><td></td><td>生产的材料或制品仅用于接触干燥固体食品、无醇饮料及不含游离脂肪的水性食品</td></tr><tr><td>FCA0347</td><td>4,5,6,7,8,8-六氯-3a,4,7,7a-四氢-4,7-亚甲基异苯并呋喃-1,3-二酮</td><td>115-27-5</td><td>PE,PP:1.7</td><td>ND(SML,DL=0.01 mg/kg)</td><td></td><td></td><td></td></tr><tr><td>FCA0348</td><td>4,5-二氯-2-[[4,5-二氢-3-甲基-5-氧代-1-(3-磺酰氧基苯基)-1H-吡唑-4-基]偶氮]苯磺酸二钠</td><td>65212-76-2</td><td>PE,PP:0.1</td><td></td><td></td><td></td><td>应符合着色剂纯度要求,见注</td></tr><tr><td>FCA0350</td><td>4-[(4,6-二辛硫基-1,3,5-三嗪-2-基)氨基]-2,6-二(1,1-甲基乙基)苯酚</td><td>991-84-4</td><td>PP:0.3;PS,ABS:0.5;AS:0.1</td><td>30(SML)</td><td></td><td></td><td></td></tr><tr><td>FCA0352</td><td>4-羟基-3-[(2-甲氧基-5-甲基-4-[(4-苯磺基)偶氮]苯基]偶氮]-7-(苯氨基)-2-萘磺酸与[次氮基三(2,1-亚乙基氧)]三(丙醇)的化合物(1:2)</td><td>124649-82-7</td><td>PE,PP,PS,AS,ABS,PET,PC:按生产需要适量使用</td><td></td><td></td><td></td><td>应符合着色剂纯度要求,见注</td></tr><tr><td>FCA0354</td><td>4-氰基-5-[(5-氰基-2,6-二[(3-甲氧基丙基)氨基]-4-甲基-3-吡啶基]偶氮]-3-甲基-2-噻吩羧酸甲酯</td><td>72968-71-9</td><td>PS,AS,ABS,PC,PVC:按生产需要适量使用;PET:0.1</td><td></td><td></td><td></td><td>应符合着色剂纯度要求,见注。生产的材料或制品不得用于接触乙醇含量高于10%的食品</td></tr><tr><td>FCA0361</td><td>5-丁基乙基-2-[2,4,6-三(1,1-二甲基乙基)苯氧基]-1,3,2-二噁磷烷</td><td>161717-32-4</td><td>PE,PP:0.2</td><td>2[以磷酸盐、亚磷酸盐及水解产物2,4,6-三(1,1-二甲基乙基)苯之和计,SML]</td><td></td><td></td><td></td></tr><tr><td>FCA0363</td><td>5-磺基-1,3-苯二甲酸二甲酯钠盐</td><td>3965-55-7</td><td>PET:0.85</td><td>0.05(SML)</td><td></td><td></td><td></td></tr><tr><td>FCA0364</td><td>5-氯-2-甲基-2H-异噻唑-3-酮</td><td>26172-55-4</td><td>PA, PE, PP,PS, ABS,PET,PC:按生产需要适量使用</td><td></td><td></td><td></td><td></td></tr><tr><td>FCA0365</td><td>5-氯-2-甲基-3(2H)-异噻唑酮和2-甲基-3(2H)-异噻唑酮的混合物(3:1)</td><td>55965-84-9</td><td>PA, PE, PP,PS, ABS,PET,PC:按生产需要适量使用</td><td></td><td></td><td></td><td></td></tr><tr><td>FCA0366</td><td>5-亚乙基-2-降冰片烯</td><td>16219-75-3</td><td>PP,PE:按生产需要适量使用</td><td>0.05(SML)</td><td></td><td></td><td>无相应的迁移量检测方法时可使用0.05 mg/6 dm2(QM)作为其限量值</td></tr><tr><td>FCA0368</td><td>6-(2,5-二甲苯甲酰)-3-羟基-2-(3-羟基-2-喹啉基)-1H-茚-1-酮</td><td>198625-33-1</td><td>PS, AS, ABS,PA, PC, PVC:按生产需要适量使用; PET:0.2</td><td></td><td></td><td></td><td>应符合着色剂纯度要求,见注</td></tr><tr><td>FCA0369</td><td>6-O-乙酰氧-2,3,4-三(2-甲基丙酰氧)-β-D-呋喃果糖-6-乙酰基-1,3,4-三-O-(2-甲基-1-氧丙基)-α-D-吡喃葡糖苷</td><td>126-13-6</td><td>PS:0.2</td><td></td><td></td><td></td><td></td></tr><tr><td>FCA0370</td><td>6-氨基-1,3-二甲基-2,4(1H,3H)-嘧啶二酮</td><td>6642-31-5</td><td>PP, PE, PS,PVC, PA, PC,ABS,AS,PET:按生产需要适量使用</td><td>5(SML)</td><td></td><td></td><td></td></tr><tr><td>FCA0371</td><td>7-(2H-萘并[1,2-d]三唑-2-基)-3-苯基-2H-1-苯并吡喃-2-酮</td><td>3333-62-8</td><td>PP, PE: 0.02;PET:0.035</td><td></td><td></td><td></td><td>应符合着色剂纯度要求,见注</td></tr><tr><td>FCA0375</td><td>C.I.分散橙47;2-[(1,5-二氢-3-甲基-5-氧代-1苯基-4H-吡唑-4-亚基)乙亚基]2,3-二氢-1,3,3-三甲基-1H-吲哚-5-甲酸甲酯</td><td>5718-26-3</td><td>PPE:0.2;ABS:0.13;PC:0.04</td><td></td><td></td><td></td><td>应符合着色剂纯度要求,见注</td></tr><tr><td>FCA0376</td><td>C.I.分散黄241;5-[(3,4-二氯苯)偶氮基]-1,2-二氢-6-羟基-1,4-二甲基-2-氧代-3-吡啶甲腈</td><td>83249-52-9</td><td>PET:0.02</td><td></td><td></td><td></td><td>应符合着色剂纯度要求,见注</td></tr><tr><td>FCA0377</td><td>C.I.分散黄54</td><td>7576-65-0</td><td>PS, AS, ABS,PET,PC:0.2</td><td></td><td></td><td></td><td>应符合着色剂纯度要求,见注</td></tr><tr><td>FCA0378</td><td>C.I.分散紫026;分散紫H-FRL;1,4-二氨基-2,3-二苯氧基蒽醌</td><td>6408-72-6</td><td>PPE:0.01;ABS,PET:0.2</td><td></td><td></td><td></td><td>应符合着色剂纯度要求,见注</td></tr><tr><td>FCA0379</td><td>C.I.溶剂橙60</td><td>6925-69-5</td><td>PET:0.2</td><td></td><td></td><td></td><td>应符合着色剂纯度要求,见注</td></tr><tr><td>FCA0380</td><td>C.I.溶剂橙63;14H-蒽并[2,1,9-mna]噻吨-14-酮</td><td>16294-75-0</td><td>PC,PBT:0.1</td><td>0.5 μg/kg(SML)</td><td></td><td></td><td>应符合着色剂纯度要求,见注</td></tr><tr><td>FCA0381</td><td>C.I.溶剂红111;1-(甲氨基)蒽醌</td><td>82-38-2</td><td>PS,AS,ABS,PA,PET,PC:0.2</td><td></td><td></td><td></td><td>应符合着色剂纯度要求,见注</td></tr><tr><td>FCA0382</td><td>C.I.溶剂红135;C.I.油溶红135;8,9,10,11-四氯-12H-酞吡呤-12-酮</td><td>20749-68-2</td><td>PE,PP,PS,AS,ABS,PA,PET,PC,PVC,PVDC,UP:按生产需要适量使用;PPE,PEI:0.2</td><td></td><td></td><td></td><td>应符合着色剂纯度要求,见注</td></tr><tr><td>FCA0383</td><td>C.I.溶剂红149;3-甲基-6-(环己氨基)-3H-二苯并[f,ij]异喹啉-2,7-二酮</td><td>21295-57-8</td><td>ABS:0.5</td><td>0.5μg/kg(SML)</td><td></td><td></td><td>应符合着色剂纯度要求,见注</td></tr><tr><td>FCA0384</td><td>C.I.溶剂红151</td><td>114013-41-1</td><td>ABS:0.5</td><td>0.05μg/kg(SML)</td><td></td><td></td><td>应符合着色剂纯度要求,见注</td></tr><tr><td>FCA0385</td><td>C.I.溶剂红179;14H-苯基并[4,5]异喹啉并[2,1-a]萘嵌间二氮杂苯-14-酮</td><td>6829-22-7</td><td>PEI:0.15;PET:0.2</td><td></td><td></td><td></td><td>应符合着色剂纯度要求,见注</td></tr><tr><td>FCA0386</td><td>C.I.溶剂红52;3-甲基-6-[(4-甲基苯基)氨基]-3H-二苯基[f,ij]异喹啉-2,7-二酮</td><td>81-39-0</td><td>PC,PBT,ABS:0.05;PPE:0.01;PET:0.2;PEI:0.3</td><td></td><td></td><td></td><td>应符合着色剂纯度要求,见注</td></tr><tr><td>FCA0387</td><td>C.I.溶剂黄160:1;3-(5-氯-2-苯并噁唑基)-7-(二乙基氨基)-2H-1-苯并吡喃-2-酮</td><td>35773-43-4</td><td>PET:0.2</td><td></td><td></td><td></td><td>应符合着色剂纯度要求,见注</td></tr><tr><td>FCA0388</td><td>C.I.溶剂黄163;1,8-双(苯硫代)-9,10-蒽醌</td><td>13676-91-0</td><td>PC,ABS:0.1</td><td>0.5μg/kg(SML)</td><td></td><td></td><td>应符合着色剂纯度要求,见注</td></tr><tr><td>FCA0389</td><td>C.I.溶剂黄98;十八烷基-1H-噻烷基噻酚并[2,1,9-def]异喹啉-1,3(2H)-二酮</td><td>12671-74-8</td><td>PC:0.05;PEI:0.2</td><td>0.5 μg/kg(SML)</td><td></td><td></td><td>应符合着色剂纯度要求,见注</td></tr><tr><td>FCA0390</td><td>C.I.溶剂蓝104;1,4-双[(2,4,6-三甲基苯基)氨基]-9,10-蒽二酮</td><td>116-75-6</td><td>PPE,PS,AS,ABS,PET,PA,PC:0.2</td><td></td><td></td><td></td><td>应符合着色剂纯度要求,见注</td></tr><tr><td>FCA0391</td><td>C.I.溶剂蓝97;1,4-二[(2,6-二乙基-4-甲基苯基)氨基]-9,10-蒽二酮</td><td>
