Repository: wei292224644/download_test

# 国家标准下载爬虫

从 **https://sppt.cfsa.net.cn:8086/db** 自动切换至「标准文本」、展开全部后，轮询所有下载按钮并保存到本地。

## 步骤说明

1. 打开上述网址（默认在「最新公告」）
2. 点击 **「标准文本」** 标签
3. 点击 **「展开全部>>」**
4. 查找页面上所有下载链接/按钮，逐个点击并保存文件

## 环境要求

- 使用 **uv** 做 Python 版本与依赖管理（见 [uv](https://docs.astral.sh/uv/)）
- 项目锁定 Python 3.12（`.python-version`），需 Playwright（Chromium）

## 安装与运行

```bash

# 进入项目目录
cd /Users/wwj/Desktop/self/download_gb

# 使用 uv 创建虚拟环境并安装依赖（会按 .python-version 使用 Python 3.12）
uv sync

# 安装 Playwright 浏览器（仅首次需要）
uv run playwright install chromium

File: 感觉没用的 GB/GB 4806.10-2025 食品安全国家标准 食品接触材料及制品用涂料及涂层.md (part 2 of 2)
# 食品安全国家标准
可采用残留量筛查迁移量验证其合规性</td></tr><tr><td>191</td><td>甲基丙烯酸与2,2'-[(1-甲基亚乙基)双(4,1-亚苯基氧基亚甲基)]二(环氧乙烷)的聚合物</td><td>26875-67-2</td><td>按生产需要适量使用</td><td>0.05(4,4'-二羟基二苯基丙烷/双酚A:SML);ND(环氧氯丙烷,SML:DL=0.01 mg/kg)或1(环氧氯丙烷:QM);双酚A二缩水甘油醚(BADGE)等相关限量要求见注2</td><td>6(以甲基丙烯酸计)</td><td>23</td><td>不得用于生产婴幼儿专用食品接触材料及制品;环氧氯丙烷易与水基食品模拟物发生反应,可采用残留量筛查迁移量验证其合规性</td></tr><tr><td>192</td><td>甲基丙烯酸与苯乙烯、丙烯酸-2-乙基己酯和甲基丙烯酸甲酯的聚合物</td><td>28377-44-8</td><td>按生产需要适量使用</td><td>0.05(丙烯酸-2-乙基己酯:SML)</td><td>6(以甲基丙烯酸计)</td><td>23</td><td></td></tr><tr><td>193</td><td>甲基丙烯酸与丙烯酸丁酯、苯乙烯、(1-甲基乙烯基)苯和甲基丙烯酸甲酯的聚合物铵盐;甲基丙烯酸与丙烯酸丁酯、苯乙烯、2-苯丙烯和甲基丙烯酸甲酯的聚合物铵盐</td><td>665004-50-2</td><td>按生产需要适量使用</td><td>0.05(2-苯丙烯:SML)</td><td>6(以丙烯酸计);6(以甲基丙烯酸计)</td><td>22;23</td><td></td></tr><tr><td>194</td><td>甲基丙烯酸与丙烯酸丁酯和甲基丙烯酸甲酯的聚合物</td><td>25035-69-2</td><td>按生产需要适量使用</td><td></td><td>6(以丙烯酸计);6(以甲基丙烯酸计)</td><td>22;23</td><td></td></tr><tr><td>195</td><td>甲基丙烯酸与丙烯酸乙酯、甲基丙烯酸甲酯和丙烯酸的聚合物</td><td>25053-63-8</td><td>按生产需要适量使用</td><td></td><td>6(以丙烯酸计);6(以甲基丙烯酸计)</td><td>22;23</td><td></td></tr><tr><td>196</td><td>甲基丙烯酸与丙烯酸乙酯和甲基丙烯酸甲酯的聚合物</td><td>25133-97-5</td><td>按生产需要适量使用</td><td></td><td>6(以丙烯酸计);6(以甲基丙烯酸计)</td><td>22;23</td><td></td></tr><tr><td>197</td><td>甲基丙烯酸与对苯二酚、环氧氯丙烷、苯乙烯、丙烯酸乙酯和二4,4'-亚甲基双(2,6-二甲基酚)的聚合物与二甲胺基乙醇的反应产物</td><td>-</td><td>75(以涂膜干重计)</td><td>0.6(对苯二酚:SML);18(二甲胺基乙醇:SML);4,4'-亚甲基双(2,6-二甲基酚)(TMBPF)相关限量要求见注1</td><td>6(以丙烯酸计);6(以甲基丙烯酸计)</td><td>22;23</td><td>不得用于接触含油脂食品;不得用于生产婴幼儿专用食品接触材料及制品;环氧氯丙烷易与水基食品模拟物发生反应,可采用残留量筛查迁移量验证其合规性</td></tr><tr><td>198</td><td>甲基丙烯酸与甲基丙烯酸丁酯、环氧氯丙烷、苯乙烯、丙烯酸乙酯、4,4'-二羟基二苯基丙烷和丙烯酸的聚合物与2-(二甲氨基)乙醇的反应产物;甲基丙烯酸与甲基丙烯酸丁酯、环氧氯丙烷、苯乙烯、丙烯酸乙酯、双酚A和丙烯酸的聚合物与2-(二甲氨基)乙醇的反应产物</td><td>-</td><td>85(以涂料配方计)</td><td>ND(环氧氯丙烷,SML:DL=0.01mg/kg)或1(环氧氯丙烷:QM);0.05(4,4'-二羟基二苯基丙烷/双酚A:SML);18[2-(二甲氨基)乙醇:SML];双酚A二缩水甘油醚(BADGE)等相关限量要求见注2</td><td>6(以丙烯酸计);6(以甲基丙烯酸计)</td><td>22;23</td><td>不得用于生产婴幼儿专用食品接触材料及制品;使用温度不得高于130℃;环氧氯丙烷易与水基食品模拟物发生反应,可采用残留量筛查迁移量验证其合规性</td></tr><tr><td>199</td><td>甲基丙烯酸与甲基丙烯酸丁酯和甲基丙烯酸甲酯的聚合物</td><td>28262-63-7</td><td>按生产需要适量使用</td><td></td><td>6(以甲基丙烯酸计)</td><td>23</td><td></td></tr><tr><td>200</td><td>甲基丙烯酸与甲基丙烯酸甲酯的聚合物</td><td>25608-33-7</td><td>按生产需要适量使用</td><td></td><td>6(以甲基丙烯酸计)</td><td>23</td><td></td></tr><tr><td>201</td><td>甲基丙烯酸与甲基丙烯酸甲酯和丙烯酸的聚合物</td><td>39332-53-1</td><td>16.3(以涂膜干重计)</td><td></td><td>6(以丙烯酸计);6(以甲基丙烯酸计)</td><td>22;23</td><td>使用温度不得高于130℃;不得用于生产婴幼儿专用食品接触材料及制品</td></tr><tr><td>202</td><td>甲基丙烯酸与甲基丙烯酸甲酯和丙烯酸甲酯的聚合物</td><td>26936-24-3</td><td>按生产需要适量使用</td><td></td><td>6(以丙烯酸计);6(以甲基丙烯酸计)</td><td>22;23</td><td>使用温度不得高于100℃</td></tr><tr><td>203</td><td>甲基丙烯酰胺</td><td>79-39-0</td><td>按生产需要适量使用</td><td>ND(甲基丙烯酰胺:SML,DL=0.01mg/kg)</td><td></td><td></td><td></td></tr><tr><td>204</td><td>甲基化的1,3,5-三嗪-2,4,6-三胺与甲醛的共聚物;甲基化的三聚氰胺与甲醛的共聚物</td><td>68002-20-0</td><td>按生产需要适量使用</td><td>2.5(三聚氰胺:SML)</td><td>15(以甲醛计)</td><td>15</td><td>用于生产婴幼儿专用食品接触材料及制品时,三聚氰胺SML为1mg/kg</td></tr><tr><td>205</td><td>甲醛</td><td>50-00-0</td><td>按生产需要适量使用</td><td></td><td>15(以甲醛计)</td><td>15</td><td></td></tr><tr><td>206</td><td>甲醛和2-甲酚的聚合物</td><td>25053-96-7</td><td>按生产需要适量使用</td><td>3.0(游离酚,以苯酚计:SML)</td><td>15(以甲醛计)</td><td>15</td><td></td></tr><tr><td>207</td><td>甲醛和苯酚、对叔丁基苯酚的聚合物</td><td>28453-20-5</td><td>按生产需要适量使用</td><td>0.05(对叔丁基苯酚:SML);3.0(游离酚,以苯酚计:SML)</td><td>15(以甲醛计)</td><td>15</td><td></td></tr><tr><td>208</td><td>甲醛均聚物;聚甲醛</td><td>9002-81-7</td><td>按生产需要适量使用</td><td></td><td>15(以甲醛计)</td><td>15</td><td>使用温度不得高于121℃</td></tr><tr><td>209</td><td>甲醛与2-甲基苯酚、3-甲基苯酚和4-甲基苯酚的聚合物的丁基醚</td><td>298689-79-9</td><td>5(以涂膜干重计)</td><td>3.0(游离酚,以苯酚计:SML)</td><td>15(以甲醛计)</td><td>15</td><td>使用温度不得高于121℃</td></tr><tr><td>210</td><td>甲醛与4,4'-二羟基二苯基丙烷、3-甲基苯酚和4-甲基苯酚聚合物的丁基化醚;甲醛与双酚A、3-甲基苯酚和4-甲基苯酚聚合物的丁基化醚</td><td>335637-88-2</td><td>按生产需要适量使用</td><td>0.05(4,4'-二羟基二苯基丙烷/双酚A:SML);3.0(游离酚,以苯酚计:SML)</td><td>15(以甲醛计)</td><td>15</td><td>不得用于生产婴幼儿专用食品接触材料及制品</td></tr><tr><td>211</td><td>甲醛与4,4′-二羟基二苯基丙烷和丁醇的反应产物;甲醛与双酚A和丁醇的反应产物</td><td>68954-38-1</td><td>按生产需要适量使用</td><td>0.05(4,4′-二羟基二苯基丙烷/双酚A:SML)</td><td>15(以甲醛计)</td><td>15</td><td>不得用于生产婴幼儿专用食品接触材料及制品</td></tr><tr><td>212</td><td>甲醛与6-苯基-1,3,5-三嗪-2,4-二胺的聚合物的丁基化醚;甲醛与苯并三聚氰胺的聚合物的丁基化醚</td><td>68002-26-6</td><td>按生产需要适量使用</td><td>5(丁基化苯并三聚氰胺:SML)</td><td>15(以甲醛计)</td><td>15</td><td></td></tr><tr><td>213</td><td>甲醛与苯酚、对叔丁基苯酚和正丁醇的聚合物</td><td>2215936-67-5</td><td>9.5(以涂料配方计)</td><td>0.05(对叔丁基苯酚:SML);3.0(游离酚,以苯酚计:SML)</td><td>15(以甲醛计)</td><td>15</td><td></td></tr><tr><td>214</td><td>甲醛与对叔丁基苯酚和4,4′-二羟基二苯基丙烷的聚合物;甲醛与对叔丁基苯酚和双酚A的聚合物</td><td>54579-44-1</td><td>15(以涂膜干重计)</td><td>0.05(对叔丁基苯酚:SML);0.05(4,4′-二羟基二苯基丙烷/双酚A:SML)</td><td>15(以甲醛计)</td><td>15</td><td>使用温度不得高于130℃;不得用于生产婴幼儿专用食品接触材料及制品</td></tr><tr><td>215</td><td>甲醛与对叔丁基苯酚和三混甲酚的聚合物</td><td>67970-32-5</td><td>按生产需要适量使用</td><td>0.05(对叔丁基苯酚:SML);3.0(游离酚,以苯酚计:SML)</td><td>15(以甲醛计)</td><td>15</td><td></td></tr><tr><td>216</td><td>甲醛与环己酮的聚合物</td><td>25054-06-2</td><td>按生产需要适量使用</td><td></td><td>15(以甲醛计)</td><td>15</td><td>不得用于接触含乙醇食品和含油脂食品</td></tr><tr><td>217</td><td>甲醛与环氧氯丙烷和苯酚的聚合物</td><td>9003-36-5</td><td>按生产需要适量使用</td><td>ND(环氧氯丙烷:SML, DL = 0.01 mg/kg)或1(环氧氯丙烷:QM);3.0(游离酚,以苯酚计:SML)</td><td>15(以甲醛计)</td><td>15</td><td>环氧氯丙烷易与水基食品模拟物发生反应,可采用残留量筛查迁移量验证其合规性</td></tr><tr><td>218</td><td>甲醛与三混甲酚的聚合物</td><td>9016-83-5</td><td>19(以涂料配方计)</td><td>3.0(游离酚,以苯酚计:SML)</td><td>15(以甲醛计)</td><td>15</td><td></td></tr><tr><td>219</td><td>甲醛与正丁醇和苯酚的反应产物</td><td>96446-41-2</td><td>10.8(以涂料配方计)</td><td>3.0(游离酚,以苯酚计:SML)</td><td>15(以甲醛计)</td><td>15</td><td>使用温度不得高于121℃</td></tr><tr><td>220</td><td>甲乙酮肟封端-1-异氰酸根-3-异氰酸根甲基-3,5,5-三甲基环己烷的均聚物</td><td>103170-26-9</td><td>15(以涂料配方计)</td><td>0.05(甲乙酮肟封端-1-异氰酸根-3-异氰酸根甲基-3,5,5-三甲基环己烷的三聚物:SML)</td><td></td><td></td><td>不得用于生产婴幼儿专用食品接触材料及制品</td></tr><tr><td>221</td><td>间苯二甲胺与1,6-己二酸的聚合物</td><td>25718-70-1</td><td>按生产需要适量使用</td><td>0.05(间苯二甲胺:SML)</td><td></td><td></td><td></td></tr><tr><td>222</td><td>间苯二甲酸</td><td>121-91-5</td><td>按生产需要适量使用</td><td></td><td>5(以间苯二甲酸计)</td><td>27</td><td></td></tr><tr><td>223</td><td>间苯二甲酸、对苯二甲酸、1,6-己二酸、三羟甲基丙烷和2-甲基-1,3-丙二醇和1,2-乙二醇的聚合物</td><td>-</td><td>81(以涂膜干重计)</td><td>6(三羟甲基丙烷:SML);5(2-甲基-1,3-丙二醇:SML)</td><td>30(以乙二醇计);5(以间苯二甲酸计);7.5(以对苯二甲酸计)</td><td>2;27;28</td><td></td></tr><tr><td>224</td><td>间苯二甲酸、对苯二甲酸、癸二酸和1,4-丁二醇的共聚物</td><td>25214-81-7</td><td>25(以涂膜干重计)</td><td>0.6(四氢呋喃:SML)</td><td>5(以间苯二甲酸计);7.5(以对苯二甲酸计);5(以1,4-丁二醇计)</td><td>27;28;30</td><td>使用温度不得高于121℃</td></tr><tr><td>225</td><td>间苯二甲酸与1,4-丁二醇、对苯二甲酸二甲酯和1,6-己二酸的聚合物</td><td>82076-69-5</td><td>80(以涂膜干重计)</td><td>0.6(四氢呋喃:SML)</td><td>5(以间苯二甲酸计);7.5(以对苯二甲酸计);5(以1,4-丁二醇计)</td><td>27;28;30</td><td>接触蛋白饮料时,使用温度不得高于121℃;接触其他类型食品时使用温度不得高于130℃</td></tr><tr><td>226</td><td>间苯二甲酸与顺丁烯二酸酐、邻苯二甲酸酐、磷酸、三羟甲基丙烷和2-甲基-1,3-丙二醇的聚合物</td><td>-</td><td>3.5(以涂膜干重计)</td><td>5(2-甲基-1,3-丙二醇:SML);6(三羟甲基丙烷:SML)</td><td>30(以顺丁烯二酸计);5(以间苯二甲酸计)</td><td>3;27</td><td></td></tr><tr><td>227</td><td>间苯二甲酸与1,4-丁二醇、1,4-苯二甲酸二甲酯、1,6-己二酸和1,3-丙二醇的聚合物;1,3-苯二甲酸与1,4-丁二醇、1,4-苯二甲酸、1,6-己二酸和1,3-丙二醇的聚合物</td><td>1082203-23-3</td><td>按生产需要适量使用</td><td>0.05(1,3-丙二醇:SML)</td><td>5(以间苯二甲酸计);7.5(以对苯二甲酸计);5(以1,4-丁二醇计)</td><td>27;28;30</td><td>不得用于接触含乙醇食品</td></tr><tr><td>228</td><td>间苯二甲酸与2,2-二甲基-1,3-丙二醇、1,2-乙二醇和1,6-己二酸的聚合物</td><td>58481-50-8</td><td>10(以涂料配方计)</td><td>0.05(2,2-二甲基-1,3-丙二醇:SML)</td><td>30(以乙二醇计);5(以间苯二甲酸计)</td><td>2;27</td><td>不得用于生产婴幼儿专用食品接触材料及制品</td></tr><tr><td>229</td><td>间苯二甲酸与2-乙基-2-(羟甲基)-1,3-丙二醇、1,6-己二酸和1,2-丙二醇的聚合物</td><td>26282-28-0</td><td>按生产需要适量使用</td><td>6(三羟甲基丙烷:SML)</td><td>5(以间苯二甲酸计)</td><td>27</td><td></td></tr><tr><td>230</td><td>间苯二甲酸与对苯二甲酸、1,2-乙二醇、1,6-己二酸和壬二酸的聚合物</td><td>54688-53-8</td><td>按生产需要适量使用</td><td></td><td>30(以乙二醇计);5(以间苯二甲酸计);7.5(以对苯二甲酸计)</td><td>2;27;28</td><td></td></tr><tr><td>231</td><td>间苯二甲酸与对苯二甲酸、1,2-乙二醇和壬二酸的聚合物</td><td>26336-35-6</td><td>按生产需要适量使用</td><td></td><td>30(以乙二醇计);5(以间苯二甲酸计);7.5(以对苯二甲酸计)</td><td>2;27;28</td><td></td></tr><tr><td>232</td><td>间苯二甲酸与对苯二甲酸、1,3-二氢-1,3-二氧代-5-异苯并呋喃羧酸、1,6-己二酸、2-甲基-1,3-丙二醇和2,2'-氧双[乙醇]的聚合物</td><td>1013326-79-8</td><td>18.5(以涂膜干重计)</td><td>5(2-甲基-1,3-丙二醇:SML)</td><td>30(以乙二醇计:SML);5(以偏苯三甲酸计);5(以间苯二甲酸计);7.5(以对苯二甲酸计)</td><td>2;21;27;28</td><td>不得用于接触含乙醇食品;不得用于生产婴幼儿专用食品接触材料及制品;使用温度不得高于121℃</td></tr><tr><td>233</td><td>间苯二甲酸与对苯二甲酸、1,4-丁二醇、1,2-乙二醇和1,6-己二酸的聚合物</td><td>72229-82-4</td><td>50(以涂膜干重计)</td><td>0.6(四氢呋喃:SML)</td><td>30(以乙二醇计);5(以间苯二甲酸计);7.5(以对苯二甲酸计);5(以1,4-丁二醇计)</td><td>2;27;28;30</td><td>不得用于接触含乙醇食品;使用温度不得高于121℃</td></tr><tr><td>234</td><td>间苯二甲酸与对苯二甲酸、1,4-丁二醇、1,2-丙二醇和1,6-己二酸的共聚物</td><td>95505-95-6</td><td>60(以涂膜干重计)</td><td>0.6(四氢呋喃:SML)</td><td>5(以间苯二甲酸计);7.5(以对苯二甲酸计);5(以1,4-丁二醇计)</td><td>27;28;30</td><td>不得用于接触乙醇含量超过20%(体积分数)的食品;使用温度不得高于121℃</td></tr><tr><td>235</td><td>间苯二甲酸与对苯二甲酸、1,4-丁二醇、癸二酸和1,2-乙二醇的聚合物</td><td>61039-00-7</td><td>50(以涂料配方计)</td><td>0.6(四氢呋喃:SML)</td><td>30(以乙二醇计);5(以间苯二甲酸计);7.5(以对苯二甲酸计);5(以1,4-丁二醇计)</td><td>2; 27; 28;30</td><td>不得用于生产婴幼儿专用食品接触材料及制品;使用温度不得高于130℃</td></tr><tr><td>236</td><td>间苯二甲酸与对苯二甲酸、1,4-丁二醇和1,6-己二酸的聚合物</td><td>66027-02-9</td><td>40(以涂膜干重计)</td><td>0.6(四氢呋喃:SML)</td><td>30(以乙二醇计);5(以间苯二甲酸计);7.5(以对苯二甲酸计);5(以1,4-丁二醇计)</td><td>2; 27; 28;30</td><td>使用温度不得高于121℃,且仅用于接触乙醇含量不超过20%(体积分数)的食品</td></tr><tr><td>237</td><td>间苯二甲酸与对苯二甲酸、1,4-二(羟甲基)环己烷和2-甲基-1,3-丙二醇的聚合物</td><td>164002-50-0</td><td>85(以涂膜干重计)</td><td>5(2-甲基-1,3-丙二醇:SML)</td><td>5(以偏苯三甲酸计);5(以间苯二甲酸计);7.5(以对苯二甲酸计)</td><td>21;27;28</td><td>偏苯三甲酸酐的含量不得超过2%(质量分数);如不含则无须限制其限量</td></tr><tr><td>238</td><td>间苯二甲酸与对苯二甲酸、1,4-环己烷二甲醇、2,2-二甲基-1,3-丙二醇和1,2-乙二醇的聚合物</td><td>61960-52-9</td><td>35(以涂膜干重计)</td><td>0.05(2,2-二甲基-1,3-丙二醇:SML)</td><td>30(以乙二醇计);5(以间苯二甲酸计);7.5(以对苯二甲酸计)</td><td>2;27;28</td><td>使用温度不得高于130℃;2,2-二甲基-1,3-丙二醇的含量不得超过30%(质量分数)</td></tr><tr><td>239</td><td>间苯二甲酸与对苯二甲酸、2,2-二甲基-1,3-丙二醇、1,2-乙二醇和1,6-己二醇的聚合物</td><td>40471-06-5</td><td>按生产需要适量使用</td><td>0.05(1,6-己二醇:SML);0.05(2,2-二甲基-1,3-丙二醇:SML)</td><td>30(以乙二醇计);5(以间苯二甲酸计);7.5(以对苯二甲酸计)</td><td>2;27;28</td><td></td></tr><tr><td>240</td><td>间苯二甲酸与对苯二甲酸、2,2-二甲基-1,3-丙二醇和1,2-乙二醇的聚合物</td><td>27923-68-8</td><td>按生产需要适量使用</td><td>0.05(2,2-二甲基-1,3-丙二醇:SML)</td><td>30(以乙二醇计);5(以间苯二甲酸计);7.5(以对苯二甲酸计)</td><td>2;27;28</td><td>不得用于接触含乙醇食品</td></tr><tr><td>241</td><td>间苯二甲酸与对苯二甲酸、癸二酸、1,2-乙二醇和1,6-己二酸的聚合物</td><td>28902-18-3</td><td>按生产需要适量使用</td><td></td><td>30(以乙二醇计);5(以间苯二甲酸计);7.5(以对苯二甲酸计)</td><td>2;27;28</td><td></td></tr><tr><td>242</td><td>间苯二甲酸与对苯二甲酸、癸二酸、2,2-二甲基-1,3-丙二醇、1,2-乙二醇和三羟甲基丙烷的聚合物</td><td>253780-96-0</td><td>70(以涂膜干重计)</td><td>0.05(2,2-二甲基-1,3-丙二醇:SML);6(三羟甲基丙烷:SML)</td><td>30(以乙二醇计);5(以间苯二甲酸计);7.5(以对苯二甲酸计)</td><td>2;27;28</td><td></td></tr><tr><td>243</td><td>间苯二甲酸与对苯二甲酸、癸二酸、2,2-二甲基-1,3-丙二醇和1,2-乙二醇的聚合物</td><td>26353-05-9</td><td>85(以涂膜干重计)</td><td>0.05(2,2-二甲基-1,3-丙二醇:SML)</td><td>30(以乙二醇计);5(以间苯二甲酸计);7.5(以对苯二甲酸计)</td><td>2;27;28</td><td>使用温度不得高于127℃;2,2-二甲基-1,3-丙二醇的含量不得超过30%(质量分数)</td></tr><tr><td>244</td><td>间苯二甲酸与对苯二甲酸、三羟甲基丙烷和二甘醇的聚合物</td><td>484674-92-2</td><td>按生产需要适量使用</td><td>6(三羟甲基丙烷:SML)</td><td>30(以乙二醇计);5(以间苯二甲酸计);7.5(以对苯二甲酸计)</td><td>2;27;28</td><td></td></tr><tr><td>245</td><td>间苯二甲酸与对苯二甲酸二甲酯、2,2-二甲基-1,3-丙二醇和1,2-乙二醇的聚合物</td><td>35176-78-4</td><td>20(以涂料配方计)</td><td>0.05(2,2-二甲基-1,3-丙二醇:SML)</td><td>30(以乙二醇计);5(以间苯二甲酸计);7.5(以对苯二甲酸计)</td><td>2;27;28</td><td>使用温度不得高于130℃;不得用于接触乙醇含量高于20%(体积分数)的食品;不得用于生产婴幼儿专用食品接触材料及制品</td></tr><tr><td>246</td><td>间苯二甲酸与癸二酸、对苯二甲酸二甲酯、2,2-二甲基-1,3-丙二醇和1,2-乙二醇的聚合物</td><td>61412-73-5</td><td>85(以涂膜干重计)</td><td>0.05(2,2-二甲基-1,3-丙二醇:SML)</td><td>30(以乙二醇计);5(以间苯二甲酸计);7.5(以对苯二甲酸计)</td><td>2;27;28</td><td>使用温度不得高于127℃;2,2-二甲基-1,3-丙二酶的含量不得超过30%(质量分数)</td></tr><tr><td>247</td><td>间苯二甲酰氯与对苯二甲酰氯、间苯二酚、碳酰二氯、4,4'-二羟基二苯基丙烷和4-(1-甲基-1-苯乙基)苯基酯的聚合物;间苯二甲酰氯与对苯二甲酰氯、间苯二酚、碳酰二氯、双酚A和4-(1-甲基-1-苯乙基)苯基酯的聚合物</td><td>235420-85-6</td><td>按生产需要适量使用</td><td>0.05(4,4'-二羟基二苯基丙烷/双酚A:SML);ND(碳酰二氯:SML,DL=0.01mg/kg)或1(碳酰二氯:QM);0.05[4-(1-甲基-1-苯乙基)苯酚:SML];2.4(间苯二酚:SML)</td><td>5(以间苯二甲酸计);7.5(以对苯二甲酸计)</td><td>27;28</td><td>不得用于生产婴幼儿专用食品接触材料及制品;不得用于接触乙醇含量高于50%(体积分数)的食品;碳酰二氯易与水基食品模拟物发生反应,可采用残留量筛查迁移量验证其合规性</td></tr><tr><td>248</td><td>间苯二甲酰氯与对苯二甲酰氯、碳酰二氯、4,4'-二羟基二苯基丙烷和4-(1-甲基-1-苯乙基)苯酚的聚合物;间苯二甲酰氯与对苯二甲酰氯、碳酰二氯、双酚A和4-(1-甲基-1-苯乙基)苯酚的聚合物</td><td>114096-64-9</td><td>按生产需要适量使用</td><td>0.05(4,4'-二羟基二苯基丙烷/双酚A:SML);ND(碳酰二氯:SML,DL=0.01 mg/kg)或1(碳酰二氯:QM);0.05[4-(1-甲基-1-苯乙基)苯酚:SML]</td><td>5(以间苯二甲酸计);7.5(以对苯二甲酸计)</td><td>27;28</td><td>不得用于生产婴幼儿专用食品接触材料及制品;不得用于接触乙醇含量高于50%(体积分数)的食品;碳酰二氯易与水基食品模拟物发生反应,可采用残留量筛查迁移量验证其合规性</td></tr><tr><td>249</td><td>间苯二甲酰氯与对苯二甲酰氯、碳酰二氯和4,4'-二羟基二苯基丙烷的聚合物;间苯二甲酰氯与对苯二甲酰氯、碳酰二氯和双酚A的聚合物</td><td>71519-80-7</td><td>按生产需要适量使用</td><td>0.05(4,4'-二羟基二苯基丙烷/双酚A:SML);ND(碳酰二氯:SML,DL=0.01 mg/kg)或1(碳酰二氯:QM)</td><td>5(以间苯二甲酸计);7.5(以对苯二甲酸计)</td><td>27;28</td><td>不得用于生产婴幼儿专用食品接触材料及制品;不得用于接触乙醇含量高于50%(体积分数)的食品;碳酰二氯易与水基食品模拟物发生反应,可采用残留量筛查迁移量验证其合规性</td></tr><tr><td>250</td><td>间甲酚</td><td>108-39-4</td><td>按生产需要适量使用</td><td>3.0(游离酚,以苯酚计:SML)</td><td></td><td></td><td></td></tr><tr><td>251</td><td>聚2,6-二甲基-1,4-苯醚</td><td>25134-01-4</td><td>按生产需要适量使用</td><td>0.05(2,6-二甲基-1,4-苯二酚:SML)</td><td></td><td></td><td></td></tr><tr><td>252</td><td>聚丙烯酸;丙烯酸均聚物</td><td>9003-01-4</td><td>按生产需要适量使用</td><td></td><td>6(以丙烯酸计)</td><td>22</td><td></td></tr><tr><td>253</td><td>聚氮杂环十三烷-2-酮</td><td>25038-74-8</td><td>按生产需要适量使用</td><td>5(氮杂环十三烷-2-酮:SML)</td><td></td><td></td><td></td></tr><tr><td>254</td><td>聚丁二酸丁二醇酯</td><td>25777-14-4</td><td>按生产需要适量使用</td><td></td><td>5(以1,4-丁二醇计)</td><td>30</td><td>使用温度不得高于100℃</td></tr><tr><td>255</td><td>聚对苯二甲酸丁二醇酯-聚四氢呋喃醚的嵌段共聚物与顺丁烯二酸酐的聚合物</td><td>1224447-95-3</td><td>按生产需要适量使用</td><td>0.6(四氢呋喃:SML)</td><td>30(以顺丁烯二酸计);7.5(以对苯二甲酸计);5(以1,4-丁二醇计)</td><td>3;28;30</td><td>使用温度不得高于121℃</td></tr><tr><td>256</td><td>聚对苯二甲酸乙二醇酯</td><td>25038-59-9</td><td>按生产需要适量使用</td><td></td><td>30(以乙二醇计);7.5(以对苯二甲酸计)</td><td>2;28</td><td></td></tr><tr><td>257</td><td>聚合松香</td><td>65997-05-9</td><td>按生产需要适量使用</td><td></td><td></td><td></td><td></td></tr><tr><td>258</td><td>聚甲基苯基硅氧烷</td><td>-</td><td>按生产需要适量使用</td><td></td><td></td><td></td><td></td></tr><tr><td>259</td><td>聚甲基硅氧烷</td><td>-</td><td>按生产需要适量使用</td><td></td><td></td><td></td><td></td></tr><tr><td>260</td><td>聚氯乙烯</td><td>9002-86-2</td><td>50(以涂膜干重计)</td><td>ND(氯乙烯:SML,DL=0.01 mg/kg)或1(氯乙烯:QM); ND(1,1-二氯乙烷:SML,DL=0.01 mg/kg)或5(1,1-二氯乙烷:QM)</td><td></td><td></td><td>使用温度不得高于127℃;仅限一次性使用</td></tr><tr><td>261</td><td>聚乳酸</td><td>9051-89-2</td><td>按生产需要适量使用</td><td></td><td></td><td></td><td>使用温度不得高于100℃</td></tr><tr><td>262</td><td>聚碳酸酯</td><td>25037-45-0</td><td>按生产需要适量使用</td><td>0.05(4,4'-二羟基二苯基丙烷/双酚A:SML)</td><td></td><td></td><td>不得用于接触乙醇含量超过50%(体积分数)的食品</td></tr><tr><td>263</td><td>聚氧化乙烯;聚环氧乙烷</td><td>68441-17-8</td><td>50(以涂膜干重计)</td><td>ND(环氧乙烷:SML,DL=0.01 mg/kg)或1(环氧乙烷:QM)</td><td></td><td></td><td>环氧乙烷易与水基食品模拟物发生反应,可采用残留量筛查迁移量验证其合规性</td></tr><tr><td>264</td><td>邻甲酚</td><td>95-48-7</td><td>按生产需要适量使用</td><td>3.0(游离酚,以苯酚计:SML)</td><td></td><td></td><td></td></tr><tr><td>265</td><td>磷酸</td><td>7664-38-2</td><td>按生产需要适量使用</td><td></td><td></td><td></td><td></td></tr><tr><td>266</td><td>六亚甲基四胺</td><td>100-97-0</td><td>按生产需要适量使用</td><td></td><td>15(以甲醛计)</td><td>15</td><td></td></tr><tr><td>267</td><td>氯乙烯与乙酸乙烯酯和顺丁烯二酸的聚合物</td><td>9005-09-8</td><td>4.5(以涂膜干重计)</td><td>ND(氯乙烯:SML,DL=0.01 mg/kg)或1(氯乙烯:QM);12(乙酸乙烯酯:SML)</td><td>30(以顺丁烯二酸计)</td><td>3</td><td></td></tr><tr><td>268</td><td>尿素与甲醛和4,4'-二羟基二苯基丙烷的聚合物;尿素与甲醛和双酚A的聚合物</td><td>-</td><td>16(以涂膜干重计)</td><td>0.05(4,4'-二羟基二苯基丙烷/双酚A:SML)</td><td>15(以甲醛计)</td><td>15</td><td>不得用于生产婴幼儿专用食品接触材料及制品;使用温度不得高于290℃</td></tr><tr><td>269</td><td>尿素与甲醛聚合物的异丁基化醚</td><td>68002-18-6</td><td>按生产需要适量使用</td><td></td><td>15(以甲醛计)</td><td>15</td><td></td></tr><tr><td>270</td><td>氢化的不饱和C18脂肪酸二聚体、1,4-环己烷二甲醇、1,2-乙二醇、六氢-2-氧代-N-(3,3,5-三甲基-5-[四氢-3,5-双((5-异氰酸基-1,3,3-三甲基环己基)甲基)-2,4,6-三氧代-1,3,5-三嗪)甲基]环己基]-1H-吖庚因-1-甲酰胺、间苯二甲酸和2,2-二甲基-1,3-丙二醇的聚合物</td><td>-</td><td>按生产需要适量使用</td><td>0.05(2,2-二甲基-1,3-丙二醇:SML);1(1,3,3-三甲基-5-异氰酸基-1-异氰酸(基)甲基环己烷:QM)</td><td>30(以乙二醇计);15(以己内酰胺计);5(以间苯二甲酸计:SML)</td><td>2;4;27</td><td>仅用于接触水性食品和乙醇含量不超过15%的食品;不得用于生产婴幼儿专用食品接触材料及制品</td></tr><tr><td>271</td><td>氢化的芳香族石油烃树脂</td><td>88526-47-0</td><td>按生产需要适量使用</td><td></td><td></td><td></td><td>由沸程不高于220℃的裂化石油馏分中的脂肪族、脂环族和/或单苯环芳香基链烯的二烯类和烯烃类,以及馏分中的单体经催化或热聚合及蒸馏、加氢和其他工艺加工而成。性质:高于120℃时,黏度&gt;3Pa·s;软化温度&gt;95℃;溴值&lt;40;该物质50%的甲苯溶液颜色应&lt;11(加德纳色);芳香族单体残留量≤50mg/kg</td></tr><tr><td>272</td><td>氢化树脂酸和松香酸甘油酯</td><td>65997-13-9</td><td>按生产需要适量使用</td><td></td><td></td><td></td><td></td></tr><tr><td>273</td><td>三乙醇胺</td><td>102-71-6</td><td>按生产需要适量使用</td><td>0.05(三乙醇胺:SML)</td><td></td><td></td><td></td></tr><tr><td>274</td><td>山梨酸与4,4'-二羟基二苯基丙烷、环氧树脂、苯乙烯、甲基丙烯酸甲酯、丙烯酸、甲基丙烯酸、丙烯酸乙酯和部分中和的二甲基乙醇胺的共聚物;山梨酸与双酚A、环氧树脂、苯乙烯、甲基丙烯酸甲酯、丙烯酸、甲基丙烯酸、丙烯酸乙酯和部分中和的二甲基乙醇胺的共聚物</td><td>-</td><td>按生产需要适量使用</td><td>0.05(4,4'-二羟基二苯基丙烷/双酚A:SML);6[2-(二甲氨基)乙醇:SML];双酚A二缩水甘油醚(BADGE)等相关限量要求见注2</td><td>6(以丙烯酸计);6(以甲基丙烯酸计)</td><td>22;23</td><td>不得用于生产婴幼儿专用食品接触材料及制品</td></tr><tr><td>275</td><td>树脂酸和松香酸季戊四醇酯</td><td>8050-26-8</td><td>按生产需要适量使用</td><td></td><td></td><td></td><td></td></tr><tr><td>276</td><td>顺丁烯二酸酐</td><td>108-31-6</td><td>按生产需要适量使用</td><td></td><td>30(以顺丁烯二酸计)</td><td>3</td><td></td></tr><tr><td>277</td><td>顺丁烯二酸酐与乙烯的聚合物与乙烯醇均聚物的酯化物</td><td>76930-37-5</td><td>按生产需要适量使用</td><td>12(乙酸乙烯酯:SML)</td><td>30(以顺丁烯二酸计)</td><td>3</td><td>仅用于尼龙6,使用温度不得高于121℃;不得用于生产婴幼儿专用食品接触材料及制品</td></tr><tr><td>278</td><td>四氟乙烯均聚物;聚四氟乙烯</td><td>9002-84-0</td><td>按生产需要适量使用</td><td>0.05(四氟乙烯:SML);ND[以Cr(VI)计,DL=0.01 mg/kg,SML];02(氟:SML)</td><td></td><td></td><td>使用温度不得高于250℃</td></tr><tr><td>279</td><td>四氟乙烯与1,1,1,2,2,3,3-七氟-3-[(三氟乙烯基)氧]丙烷的聚合物</td><td>26655-00-5</td><td>按生产需要适量使用</td><td>0.05(四氟乙烯:SML);0.05(1,1,1,2,2,3,3-七氟-3-[(三氟乙烯基)氧]丙烷:SML);ND[以Cr(VI)计:DL=0.01 mg/kg,SML];0.2(氟:SML)</td><td></td><td></td><td></td></tr><tr><td>280</td><td>四氟乙烯与六氟丙烯的聚合物</td><td>25067-11-2</td><td>按生产需要适量使用</td><td>0.05(四氟乙烯:SML);0.01(六氟丙烯:SML);ND[以Cr(VI)计,DL=0.01mg/kg,SML];0.2(氟:SML)</td><td></td><td></td><td></td></tr><tr><td>281</td><td>四氟乙烯与五氟乙基三氟乙烯基醚的聚合物</td><td>31784-04-0</td><td>按生产需要适量使用</td><td>0.05(四氟乙烯:SML);ND[以Cr(VI)计,DL=0.01mg/kg,SML];0.2(氟:SML)</td><td></td><td></td><td></td></tr><tr><td>282</td><td>四氟乙烯与乙烯和3,3,4,4,5,5,6,6,6-九氟-1-己烯的聚合物</td><td>68258-85-5</td><td>按生产需要适量使用</td><td>0.05(四氟乙烯:SML);ND[以Cr(VI)计,DL=0.01mg/kg,SML];0.2(氟:SML)</td><td></td><td></td><td></td></tr><tr><td>283</td><td>四氢呋喃</td><td>109-99-9</td><td>按生产需要适量使用</td><td>0.6(四氢呋喃:SML)</td><td></td><td></td><td></td></tr><tr><td>284</td><td>松香甘油酯</td><td>8050-31-5</td><td>按生产需要适量使用</td><td></td><td></td><td></td><td></td></tr><tr><td>285</td><td>缩水甘油封端双酚A环氧氯丙烷共聚物;4,4′-(1-甲基亚乙基)二苯酚与2,2′-[(1-甲基亚乙基)二(4,1-亚苯基氧亚甲基)]二(环氧乙烷)的聚合物</td><td>25036-25-3</td><td>按生产需要适量使用</td><td>0.05(4,4′-二羟基二苯基丙烷/双酚A:SML);ND(环氧氯丙烷:SML,DL=0.01mg/kg)或1(环氧氯丙烷:QM);双酚A二缩水甘油醚(BADGE)等相关限量要求见注2</td><td></td><td></td><td>不得用于生产婴幼儿专用食品接触材料及制品;环氧氯丙烷易与水基食品模拟物发生反应,可采用残留量筛查迁移量验证其合规性</td></tr><tr><td>286</td><td>碳酰二氯与4,4′-环己亚基双(2-甲基苯酚)、4,4′-二羟基二苯基丙烷和双[4-(1-甲基-1-苯基乙基)苯基]酯的聚合物;碳酰二氯与4,4′-环己亚基双(2-甲基苯酚)、双酚A和双[4-(1-甲基-1-苯基乙基)苯基]酯的聚合物</td><td>411234-34-9</td><td>按生产需要适量使用</td><td>ND(碳酰二氯:SML,DL=0.01 mg/kg)或1(碳酰二氯:QM);0.05[4,4′-二羟基二苯基丙烷/双酚A:SML);3.0(游离酚,以苯酚计:SML);0.05[4-(1-甲基-1-苯乙基)苯酚:SML]</td><td></td><td></td><td>不得用于生产婴幼儿专用食品接触材料及制品;不得用于接触乙醇含量高于50%(体积分数)的食品;碳酰二氯易与水基食品模拟物发生反应,可采用残留量筛查迁移量验证其合规性</td></tr><tr><td>287</td><td>妥儿油脂肪酸</td><td>61790-12-3</td><td>按生产需要适量使用</td><td></td><td></td><td></td><td></td></tr><tr><td>288</td><td>无定形氢化碳</td><td>-</td><td>按生产需要适量使用</td><td></td><td></td><td></td><td>采用微波等离子技术,以乙炔气体为碳源涂布于PET容器表面的涂层,厚度不得超过0.15μm;使用温度不得高于100℃</td></tr><tr><td>289</td><td>乙醇胺</td><td>141-43-5</td><td>按生产需要适量使用</td><td>0.05(乙醇胺:SML)</td><td></td><td></td><td>不得用于接触含油脂食品</td></tr><tr><td>290</td><td>乙基化甲基化甲醛与6-苯基-1,3,5-三嗪-2,4-二胺的聚合物</td><td>68037-08-1</td><td>按生产需要适量使用</td><td></td><td>15(以甲醛计)</td><td>15</td><td></td></tr><tr><td>291</td><td>丁醇化的脲与甲醛的聚合物</td><td>68002-19-7</td><td>按生产需要适量使用</td><td></td><td>15(以甲醛计)</td><td>15</td><td></td></tr><tr><td>292</td><td>乙酸乙烯酯</td><td>108-05-4</td><td>按生产需要适量使用</td><td>12(乙酸乙烯酯:SML)</td><td></td><td></td><td></td></tr><tr><td>293</td><td>乙酸乙烯酯与氯乙烯、反丁烯二酸和甲基丙烯酸缩水甘油酯的共聚物;乙酸乙烯酯与氯乙烯、反丁烯二酸和甲基丙烯酸环氧乙烷基甲基酯的共聚物</td><td>-</td><td>按生产需要适量使用</td><td>12(乙酸乙烯酯:SML); ND(氯乙烯,DL=0.01 mg/kg;SML)或1(氯乙烯,QM);0.02(甲基丙烯酸环氧乙烷基甲基酯:SML)</td><td></td><td></td><td>当甲基丙烯酸环氧乙烷基甲基酯可与所接触食品或食品模拟物发生反应时,使用0.02 mg/6 dm2(QM)作为其限量值</td></tr><tr><td>294</td><td>乙酸乙烯酯与氯乙烯的聚合物</td><td>9003-22-9</td><td>按生产需要适量使用</td><td>12(乙酸乙烯酯:SML); ND(氯乙烯:SML, DL=0.01 mg/kg)或1(氯乙烯,QM)</td><td></td><td></td><td></td></tr><tr><td>295</td><td>乙烯</td><td>74-85-1</td><td>按生产需要适量使用</td><td></td><td></td><td></td><td></td></tr><tr><td>296</td><td>乙烯醇均聚物</td><td>9002-89-5</td><td>按生产需要适量使用</td><td>12(乙酸乙烯酯:SML)</td><td></td><td></td><td>仅用于接触干性食品和水分含量低的含油脂食品;使用温度不得高于100℃</td></tr><tr><td>297</td><td>乙烯-乙酸乙烯酯的聚合物</td><td>24937-78-8</td><td>按生产需要适量使用</td><td>12(乙酸乙烯酯:SML)</td><td></td><td></td><td></td></tr><tr><td>298</td><td>乙烯-乙酸乙烯酯-乙烯醇聚合物</td><td>26221-27-2</td><td>按生产需要适量使用</td><td>12(乙酸乙烯酯:SML)</td><td></td><td></td><td>不得用于接触含乙醇食品</td></tr><tr><td>299</td><td>乙烯与1-丙烯和1-己烯的聚合物</td><td>25895-46-9</td><td>按生产需要适量使用</td><td>3(1-己烯:SML)</td><td></td><td></td><td></td></tr><tr><td>300</td><td>乙烯与1-丙烯和顺丁烯二酸酐的聚合物</td><td>31069-12-2</td><td>按生产需要适量使用</td><td></td><td>30(以顺丁烯二酸计)</td><td>3</td><td></td></tr><tr><td>301</td><td>乙烯与1-丙烯和顺丁烯二酸酐的聚合物</td><td>106177-14-4</td><td>按生产需要适量使用</td><td></td><td>30(以顺丁烯二酸计)</td><td>3</td><td></td></tr><tr><td>302</td><td>乙烯与1-丁烯的聚合物</td><td>9019-29-8</td><td>按生产需要适量使用</td><td></td><td></td><td></td><td></td></tr><tr><td>303</td><td>乙烯与1-丁烯的聚合物</td><td>25087-34-7</td><td>按生产需要适量使用</td><td></td><td></td><td></td><td></td></tr><tr><td>304</td><td>乙烯与1-丁烯的聚合物</td><td>9019-29-8</td><td>按生产需要适量使用</td><td></td><td></td><td></td><td></td></tr><tr><td>305</td><td>乙烯与1-丁烯和顺丁烯二酸酐的聚合物</td><td>63625-36-5</td><td>按生产需要适量使用</td><td></td><td>30(以顺丁烯二酸计)</td><td>3</td><td></td></tr><tr><td>306</td><td>乙烯与1-己烯、1-丙烯和顺丁烯二酸酐的聚合物</td><td>85023-55-8</td><td>按生产需要适量使用</td><td>3(1-己烯:SML)</td><td>30(以顺丁烯二酸计)</td><td>3</td><td></td></tr><tr><td>307</td><td>乙烯与1-己烯的聚合物</td><td>25213-02-9</td><td>按生产需要适量使用</td><td>3(1-己烯:SML)</td><td></td><td></td><td></td></tr><tr><td>308</td><td>乙烯与1-己烯的聚合物与顺丁烯二酸酐的反应产物</td><td>108388-93-8</td><td>按生产需要适量使用</td><td>3(1-己烯:SML)</td><td>30(以顺丁烯二酸计)</td><td>3</td><td></td></tr><tr><td>309</td><td>乙烯与1-己烯和1-丁烯的聚合物</td><td>60785-11-7</td><td>按生产需要适量使用</td><td>3(1-己烯:SML)</td><td></td><td></td><td></td></tr><tr><td>310</td><td>乙烯与1-辛烯的聚合物</td><td>26221-73-8</td><td>按生产需要适量使用</td><td>15(1-辛烯:SML)</td><td></td><td></td><td></td></tr><tr><td>311</td><td>乙烯与1-辛烯和顺丁烯二酸酐的聚合物</td><td>85244-45-7</td><td>按生产需要适量使用</td><td>15(1-辛烯:SML)</td><td>30(以顺丁烯二酸计)</td><td>3</td><td></td></tr><tr><td>312</td><td>乙烯与1-辛烯聚合物与顺丁烯二酸酐的反应产物</td><td>114571-44-7</td><td>按生产需要适量使用</td><td>15(1-辛烯:SML)</td><td>30(以顺丁烯二酸计)</td><td>3</td><td></td></tr><tr><td>313</td><td>乙烯与甲基丙烯酸的聚合物</td><td>25053-53-6</td><td>按生产需要适量使用</td><td></td><td>6(以甲基丙烯酸计)</td><td>23</td><td></td></tr><tr><td>314</td><td>乙烯与4-甲基-1-戊烯的聚合物</td><td>25213-96-1</td><td>按生产需要适量使用</td><td>0.05(4-甲基-1-戊烯:SML)</td><td></td><td></td><td></td></tr><tr><td>315</td><td>乙烯与丙烯的聚合物</td><td>9010-79-1</td><td>按生产需要适量使用</td><td></td><td></td><td></td><td></td></tr><tr><td>316</td><td>乙烯与丙烯酸的聚合物</td><td>9010-77-9</td><td>按生产需要适量使用</td><td></td><td>6(以丙烯酸计)</td><td>22</td><td></td></tr><tr><td>317</td><td>乙烯与丙烯酸丁酯的聚合物</td><td>25750-84-9</td><td>按生产需要适量使用</td><td></td><td>6(以丙烯酸计)</td><td>22</td><td></td></tr><tr><td>318</td><td>乙烯与丙烯酸丁酯和顺丁烯二酸酐的聚合物</td><td>64652-60-4</td><td>按生产需要适量使用</td><td></td><td>30(以顺丁烯二酸计);6(以丙烯酸计)</td><td>3;22</td><td></td></tr><tr><td>319</td><td>乙烯与丙烯酸丁酯和一氧化碳的聚合物</td><td>61843-70-7</td><td>按生产需要适量使用</td><td></td><td>6(以丙烯酸计)</td><td>22</td><td></td></tr><tr><td>320</td><td>乙烯与丙烯酸甲酯的聚合物</td><td>25103-74-6</td><td>按生产需要适量使用</td><td></td><td>6(以丙烯酸计)</td><td>22</td><td></td></tr><tr><td>321</td><td>乙烯与丙烯酸甲酯和顺丁烯二酸酐的聚合物</td><td>88450-35-5</td><td>按生产需要适量使用</td><td></td><td>30(以顺丁烯二酸计);6(以丙烯酸计)</td><td>3;22</td><td></td></tr><tr><td>322</td><td>乙烯与丙烯酸聚合物的锂盐</td><td>25702-94-7</td><td>按生产需要适量使用</td><td>0.6(锂:SML)</td><td>6(以丙烯酸计)</td><td>22</td><td></td></tr><tr><td>323</td><td>乙烯与丙烯酸聚合物的钠盐</td><td>25750-82-7</td><td>按生产需要适量使用</td><td></td><td>6(以丙烯酸计)</td><td>22</td><td></td></tr><tr><td>324</td><td>乙烯与丙烯酸聚合物的锌盐</td><td>28208-80-2</td><td>按生产需要适量使用</td><td>5(乙酸锌:SML,以锌计)</td><td>6(以丙烯酸计)</td><td>22</td><td></td></tr><tr><td>325</td><td>乙烯与丙烯酸乙酯的聚合物</td><td>9010-86-0</td><td>按生产需要适量使用</td><td></td><td>6(以丙烯酸计)</td><td>22</td><td></td></tr><tr><td>326</td><td>乙烯与二环[2,2,1]庚-2-烯的聚合物</td><td>26007-43-2</td><td>按生产需要适量使用</td><td>0.05(二环[2,2,1]庚-2-烯:SML)</td><td></td><td></td><td></td></tr><tr><td>327</td><td>乙烯与甲基丙烯酸和丙烯酸丁酯聚合物的钠盐</td><td>52255-42-2</td><td>按生产需要适量使用</td><td></td><td>6(以丙烯酸计);6(以甲基丙烯酸计)</td><td>22;23</td><td></td></tr><tr><td>328</td><td>乙烯与甲基丙烯酸和丙烯酸异丁酯的聚合物</td><td>37433-35-5</td><td>按生产需要适量使用</td><td></td><td>6(以丙烯酸计);6(以甲基丙烯酸计)</td><td>22;23</td><td></td></tr><tr><td>329</td><td>乙烯与甲基丙烯酸和丙烯酸异丁酯聚合物的钾盐</td><td>93228-27-4</td><td>按生产需要适量使用</td><td></td><td>6(以丙烯酸计);6(以甲基丙烯酸计)</td><td>22;23</td><td></td></tr><tr><td>330</td><td>乙烯与甲基丙烯酸和丙烯酸异丁酯聚合物的锌盐</td><td>61843-71-8</td><td>按生产需要适量使用</td><td>5(乙酸锌,以锌计:SML)</td><td>6(以丙烯酸计);6(以甲基丙烯酸计)</td><td>22;23</td><td></td></tr><tr><td>331</td><td>乙烯与甲基丙烯酸聚合物的钾盐</td><td>26376-80-7</td><td>按生产需要适量使用</td><td></td><td>6(以甲基丙烯酸计)</td><td>23</td><td></td></tr><tr><td>332</td><td>乙烯与甲基丙烯酸聚合物的钠盐</td><td>25608-26-8</td><td>按生产需要适量使用</td><td></td><td>6(以甲基丙烯酸计)</td><td>23</td><td></td></tr><tr><td>333</td><td>乙烯与甲基丙烯酸聚合物的锌盐</td><td>28516-43-0</td><td>按生产需要适量使用</td><td>5(乙酸锌,以锌计:SML)</td><td>6(以甲基丙烯酸计)</td><td>23</td><td></td></tr><tr><td>334</td><td>乙烯与甲基丙烯酸缩水甘油酯的聚合物</td><td>26061-90-5</td><td>按生产需要适量使用</td><td>0.02(甲基丙烯酸缩水甘油酯:SML)</td><td>6(以甲基丙烯酸计)</td><td>23</td><td>甲基丙烯酸缩水甘油酯易与水基食品模拟物发生反应,可采用残留量筛查迁移量验证其合规性</td></tr><tr><td>335</td><td>乙烯与顺丁烯二酸酐的改性聚合物</td><td>9006-26-2</td><td>按生产需要适量使用</td><td></td><td>30(以顺丁烯二酸计)</td><td>3</td><td></td></tr><tr><td>336</td><td>乙烯与顺丁烯二酸酐的接枝聚合物</td><td>106343-08-2</td><td>按生产需要适量使用</td><td></td><td>30(以顺丁烯二酸计)</td><td>3</td><td></td></tr><tr><td>337</td><td>乙烯与顺丁烯二酸酐和1-己烯的聚合物</td><td>86286-09-1</td><td>按生产需要适量使用</td><td>3(1-己烯:SML)</td><td>30(以顺丁烯二酸计)</td><td>3</td><td></td></tr><tr><td>338</td><td>乙烯与乙酸乙烯酯和甲基丙烯酸的聚合物</td><td>26375-31-5</td><td>按生产需要适量使用</td><td>12(乙酸乙烯酯:SML)</td><td>6(以甲基丙烯酸计)</td><td>23</td><td></td></tr><tr><td>339</td><td>乙烯与乙酸乙烯酯和顺丁烯二酸酐的聚合物</td><td>28064-24-6</td><td>按生产需要适量使用</td><td>12(乙酸乙烯酯:SML)</td><td>30(以顺丁烯二酸计)</td><td>3</td><td></td></tr><tr><td>340</td><td>乙烯与乙酸乙烯酯和一氧化碳的聚合物</td><td>26337-35-9</td><td>按生产需要适量使用</td><td>12(乙酸乙烯酯:SML)</td><td></td><td></td><td></td></tr><tr><td>341</td><td>乙氧基C16~C18醇</td><td>68439-49-6</td><td>按生产需要适量使用</td><td>0.05(乙氧基C16~C18醇:SML)</td><td></td><td></td><td></td></tr><tr><td>342</td><td>乙氧基化蓖麻油</td><td>61791-12-6</td><td>按生产需要适量使用</td><td>42(乙氧基化蓖麻油:SML)</td><td></td><td></td><td></td></tr><tr><td>343</td><td>以六甲基二硅氧烷和六甲基二硅氮烷为原料的氧化硅涂层</td><td>-</td><td>按生产需要适量使用</td><td>0.05(六甲基二硅氧烷:SML)</td><td></td><td></td><td>仅用于室温灌装并在室温下长期贮存的PET涂层(包括T≤70℃,t≤2h或T≤100℃,t≤15min条件下的热灌装及巴氏消毒)。不得用于辐照;不得用于生产婴幼儿专用食品接触材料及制品</td></tr><tr><td>344</td><td>硬脂酸;十八烷酸</td><td>57-11-4</td><td>按生产需要适量使用</td><td></td><td></td><td></td><td></td></tr><tr><td>345</td><td>油酸;顺-9-十八烯酸;(Z)-9-十八烯酸</td><td>112-80-1</td><td>按生产需要适量使用</td><td></td><td></td><td></td><td></td></tr><tr><td>346</td><td>蒸汽裂解轻芳烃的石脑油与富含1,3-戊二烯蒸汽裂解轻芳烃的石脑油和蒸汽裂解中芳烃的石脑油的聚合物</td><td>68527-25-3</td><td>60(以涂膜干重计)</td><td></td><td></td><td></td><td></td></tr><tr><td colspan="8">注1:0.2mg/kg[以4,4'-亚甲基双(2,6-二甲基酚)、4,4'-亚甲基双(2,6-二甲基酚)与环氧氯丙烷的聚合物(TMBPF-DGE)、TMBPF-DGE·H2O和TMBPF-DGE·2H2O之和计:SML];0.05mg/kg(以TMBPF-DGE·HCl、TMBPF·DGE·2HCl和TMBPF-DGE·HCl·H2O之和计:SML)。注2:9mg/6dm2(以BADGE、BADGE·H2O和BADGE·2H2O之和计:QM)或9(以BADGE、BADGE·H2O和BADGE·2H2O之和计:SML);1mg/6dm2(以BADGE·HCl、BADGE·2HCl和BADGE·H2O·HCl之和计:QM)或1(以BADGE·HCl、BADGE·2HCl和BADGE·H2O·HCl之和计:SML)。</td></tr></table>
