Repository: wei292224644/download_test

# 国家标准下载爬虫

从 **https://sppt.cfsa.net.cn:8086/db** 自动切换至「标准文本」、展开全部后，轮询所有下载按钮并保存到本地。

## 步骤说明

1. 打开上述网址（默认在「最新公告」）
2. 点击 **「标准文本」** 标签
3. 点击 **「展开全部>>」**
4. 查找页面上所有下载链接/按钮，逐个点击并保存文件

## 环境要求

- 使用 **uv** 做 Python 版本与依赖管理（见 [uv](https://docs.astral.sh/uv/)）
- 项目锁定 Python 3.12（`.python-version`），需 Playwright（Chromium）

## 安装与运行

```bash

# 进入项目目录
cd /Users/wwj/Desktop/self/download_gb

# 使用 uv 创建虚拟环境并安装依赖（会按 .python-version 使用 Python 3.12）
uv sync

# 安装 Playwright 浏览器（仅首次需要）
uv run playwright install chromium

File: 感觉没用的 GB/GB 4806.15-2024 食品安全国家标准 食品接触材料及制品用黏合剂.md (part 2 of 2)
# 食品安全国家标准
111-20-6</td><td>按生产需要适量使用</td><td></td><td></td><td></td><td></td></tr><tr><td>175</td><td>癸二酸与2,2'-氧双乙醇、1,2-乙二醇、间苯二甲酸、2,2-二甲基-1,3-丙二醇和对苯二甲酸的聚合物</td><td>38497-35-7</td><td>按生产需要适量使用</td><td>0.05(2,2-二甲基-1,3-丙二醇:SML)</td><td>30(以乙二醇计);5(以间苯二甲酸计);7.5(以对苯二甲酸计)</td><td>2;27;28</td><td>不得用于接触乙醇含量超过8%(体积分数)的食品</td></tr><tr><td>176</td><td>过二硫酸铵与甲基丙烯酸聚合物的钠盐</td><td>-</td><td>按生产需要适量使用</td><td></td><td>6(以甲基丙烯酸计)</td><td>23</td><td></td></tr><tr><td>177</td><td>环氧丙烷</td><td>75-56-9</td><td>按生产需要适量使用</td><td>1(环氧丙烷:QM)或ND(环氧丙烷:SML,DL=0.01 mg/kg)</td><td></td><td></td><td>环氧丙烷易与水基食品模拟物发生反应,可采用残留量筛查迁移量验证其合规性</td></tr><tr><td>178</td><td>环氧乙烷</td><td>75-21-8</td><td>按生产需要适量使用</td><td>1(环氧乙烷:QM)或ND(环氧乙烷:SML,DL=0.01 mg/kg)</td><td></td><td></td><td>环氧乙烷易与水基食品模拟物发生反应,可采用残留量筛查迁移量验证其合规性</td></tr><tr><td>179</td><td>环状-1,2-乙二基乙缩醛与2,2'-氧代双[乙醇]的聚合物</td><td>36890-68-3</td><td>按生产需要适量使用</td><td></td><td>30(以乙二醇计);0.05(以6-羟基己酸和己内酯计)</td><td>2;29</td><td></td></tr><tr><td>180</td><td>环状-1,2-乙二基乙缩醛与2-乙基-2(羟甲基)-1,3-丙二醇的聚合物</td><td>37625-56-2</td><td>按生产需要适量使用</td><td>6(2-乙基-2-羟甲基-1,3-丙二醇/三羟甲基丙烷:SML)</td><td>0.05(以6-羟基己酸和己内酯计)</td><td>29</td><td></td></tr><tr><td>181</td><td>甲苯二异氰酸酯;1,3-二异氰酸根合甲苯</td><td>26471-62-5</td><td>按生产需要适量使用</td><td>1(甲苯二异氰酸酯:以异氰酸根计,QM)</td><td>ND(以异氰酸根计,DL=0.01 mg/kg)</td><td>17</td><td>仅用于生产PU黏合剂;异氰酸酯类物质易与水基食品模拟物发生反应,可采用残留量筛查迁移量验证其合规性</td></tr><tr><td>182</td><td>甲醇</td><td>67-56-1</td><td>3</td><td></td><td></td><td></td><td></td></tr><tr><td>183</td><td>甲基丙烯酸</td><td>79-41-4</td><td>按生产需要适量使用</td><td></td><td>6(以甲基丙烯酸计)</td><td>23</td><td></td></tr><tr><td>184</td><td>甲基丙烯酸-2-(二甲氨基)乙酯与甲基丙烯酸甲酯的聚合物</td><td>26222-42-4</td><td>按生产需要适量使用</td><td>ND[甲基丙烯酸-2-(二甲氨基)乙酯:SML,DL=0.01 mg/kg]</td><td>6(以甲基丙烯酸计)</td><td>23</td><td></td></tr><tr><td>185</td><td>甲基丙烯酸铵盐均聚体</td><td>30875-88-8</td><td>按生产需要适量使用</td><td></td><td>6(以甲基丙烯酸计)</td><td>23</td><td></td></tr><tr><td>186</td><td>甲基丙烯酸丙烯酯与丙烯酸丁酯、甲基丙烯酸和甲基丙烯酸甲酯的聚合物</td><td>92124-73-7</td><td>按生产需要适量使用</td><td></td><td>6(以丙烯酸计);6(以甲基丙烯酸计)</td><td>22;23</td><td></td></tr><tr><td>187</td><td>甲基丙烯酸丁酯</td><td>97-88-1</td><td>按生产需要适量使用</td><td></td><td>6(以甲基丙烯酸计)</td><td>23</td><td></td></tr><tr><td>188</td><td>甲基丙烯酸丁酯与丙烯酸-2-乙基己基酯和甲基丙烯酸甲酯的聚合物</td><td>52383-91-2</td><td>按生产需要适量使用</td><td>0.05(丙烯酸-2-乙基己基酯:SML)</td><td>6(以甲基丙烯酸计)</td><td>23</td><td></td></tr><tr><td>189</td><td>甲基丙烯酸丁酯与丙烯酸丁酯和甲基丙烯酸甲酯的聚合物</td><td>25322-99-0</td><td>按生产需要适量使用</td><td></td><td>6(以丙烯酸计);6(以甲基丙烯酸计)</td><td>22;23</td><td></td></tr><tr><td>190</td><td>甲基丙烯酸丁酯与甲基丙烯酸、甲基丙烯酸甲酯和苯乙烯的聚合物</td><td>56793-67-0</td><td>按生产需要适量使用</td><td></td><td>6(以甲基丙烯酸计)</td><td>23</td><td></td></tr><tr><td>191</td><td>甲基丙烯酸丁酯与甲基丙烯酸甲酯的聚合物</td><td>25608-33-7</td><td>按生产需要适量使用</td><td></td><td>6(以甲基丙烯酸计)</td><td>23</td><td></td></tr><tr><td>192</td><td>甲基丙烯酸丁酯与甲基丙烯酸甲酯和苯乙烯的聚合物</td><td>26634-89-9</td><td>按生产需要适量使用</td><td></td><td>6(以甲基丙烯酸计)</td><td>23</td><td></td></tr><tr><td>193</td><td>甲基丙烯酸丁酯与甲基丙烯酸甲酯和丙烯酸的聚合物</td><td>26898-31-7</td><td>按生产需要适量使用</td><td></td><td>6(以丙烯酸计);6(以甲基丙烯酸计)</td><td>22;23</td><td></td></tr><tr><td>194</td><td>甲基丙烯酸丁酯与甲基丙烯酸甲酯和甲基丙烯酸羟丙酯的聚合物</td><td>67874-31-1</td><td>按生产需要适量使用</td><td></td><td>6(以甲基丙烯酸计)</td><td>23</td><td></td></tr><tr><td>195</td><td>甲基丙烯酸丁酯与乙烯、甲基丙烯酸甲酯和丙烯的聚合物</td><td>127104-68-1</td><td>按生产需要适量使用</td><td></td><td>6(以甲基丙烯酸计)</td><td>23</td><td></td></tr><tr><td>196</td><td>甲基丙烯酸甲酯</td><td>80-62-6</td><td>按生产需要适量使用</td><td></td><td>6(以甲基丙烯酸计)</td><td>23</td><td></td></tr><tr><td>197</td><td>甲基丙烯酸甲酯、苯乙烯和2-丙烯酸聚合物的钠盐</td><td>112665-52-8</td><td>按生产需要适量使用</td><td></td><td>6(以丙烯酸计);6(以甲基丙烯酸计)</td><td>22;23</td><td></td></tr><tr><td>198</td><td>甲基丙烯酸甲酯均聚物;聚甲基丙烯酸甲酯</td><td>9011-14-7</td><td>按生产需要适量使用</td><td></td><td>6(以甲基丙烯酸计)</td><td>23</td><td></td></tr><tr><td>199</td><td>甲基丙烯酸甲酯与1,3-丁二烯、苯乙烯和丙烯腈的聚合物</td><td>9010-94-0</td><td>按生产需要适量使用</td><td>ND(1,3-丁二烯:SML,DL=0.01 mg/kg);ND(丙烯腈:SML,DL=0.01 mg/kg)</td><td>6(以甲基丙烯酸计)</td><td>23</td><td></td></tr><tr><td>200</td><td>甲基丙烯酸甲酯与1,3-丁二烯、乙烯苯和丙烯酸乙酯的聚合物</td><td>27965-85-1</td><td>按生产需要适量使用</td><td>ND(1,3-丁二烯:SML,DL=0.01 mg/kg)</td><td>6(以丙烯酸计);6(以甲基丙烯酸计)</td><td>22;23</td><td></td></tr><tr><td>201</td><td>甲基丙烯酸甲酯与1,3-丁二烯和苯乙烯的聚合物</td><td>25053-09-2</td><td>按生产需要适量使用</td><td>ND(1,3-丁二烯:SML,DL=0.01 mg/kg)</td><td>6(以甲基丙烯酸计)</td><td>23</td><td></td></tr><tr><td>202</td><td>甲基丙烯酸甲酯与2-丙烯酸的聚合物</td><td>25322-25-2</td><td>按生产需要适量使用</td><td></td><td>6(以丙烯酸计);6(以甲基丙烯酸计)</td><td>22;23</td><td></td></tr><tr><td>203</td><td>甲基丙烯酸甲酯与2-甲基-2-丙烯酸缩水甘油酯和苯乙烯的聚合物</td><td>29564-58-7</td><td>按生产需要适量使用</td><td>0.02(2-甲基-2-丙烯酸缩水甘油酯:SML)</td><td>6(以甲基丙烯酸计)</td><td>23</td><td>当2-甲基-2-丙烯酸缩水甘油酯可与所接触食品或食品模拟物发生反应时,使用0.02mg/6dm2(QM)作为其限量值</td></tr><tr><td>204</td><td>甲基丙烯酸甲酯与苯乙烯、丙烯酸-2-乙基己酯、1-甲基乙烯基苯和2-丙烯酸的聚合物</td><td>112820-51-6</td><td>按生产需要适量使用</td><td>0.05(丙烯酸-2-乙基己基酯:SML)</td><td>6(以丙烯酸计);6(以甲基丙烯酸计)</td><td>22;23</td><td></td></tr><tr><td>205</td><td>甲基丙烯酸甲酯与丙烯酸丁酯、2-丙烯酸-2-羟乙基酯和2-丙烯酸的聚合物</td><td>26062-01-1</td><td>按生产需要适量使用</td><td></td><td>6(以丙烯酸计);6(以甲基丙烯酸计)</td><td>22;23</td><td></td></tr><tr><td>206</td><td>甲基丙烯酸甲酯与丙烯酸丁酯、乙酸乙烯酯和丙烯酸-2-乙基己基酯的聚合物</td><td>193542-91-5</td><td>按生产需要适量使用</td><td>12(乙酸乙烯酯,SML);0.05(丙烯酸-2-乙基己基酯,SML)</td><td>6(以丙烯酸计);6(以甲基丙烯酸计)</td><td>22;23</td><td>生产的材料或制品仅用于室温灌装并在室温下长期贮存(包括热灌装、巴氏消毒或其他热处理)</td></tr><tr><td>207</td><td>甲基丙烯酸甲酯与丙烯酸丁酯的聚合物</td><td>25852-37-3</td><td>按生产需要适量使用</td><td></td><td>6(以丙烯酸计);6(以甲基丙烯酸计)</td><td>22;23</td><td></td></tr><tr><td>208</td><td>甲基丙烯酸甲酯与丙烯酸丁酯与甲基丙烯酸丁酯和甲基丙烯酸-2-(二甲氨基)乙酯的聚合物</td><td>127573-73-3</td><td>按生产需要适量使用</td><td>ND[甲基丙烯酸-2-(二甲氨基)乙酯:SML,DL=0.01 mg/kg]</td><td>6(以丙烯酸计);6(以甲基丙烯酸计)</td><td>22;23</td><td></td></tr><tr><td>209</td><td>甲基丙烯酸甲酯与丙烯酸甲酯和2-丙烯酸铵盐的聚合物</td><td>38811-87-9</td><td>按生产需要适量使用</td><td></td><td>6(以丙烯酸计);6(以甲基丙烯酸计)</td><td>22;23</td><td></td></tr><tr><td>210</td><td>甲基丙烯酸甲酯与丙烯酸乙酯的聚合物</td><td>9010-88-2</td><td>按生产需要适量使用</td><td></td><td>6(以丙烯酸计);6(以甲基丙烯酸计)</td><td>22;23</td><td></td></tr><tr><td>211</td><td>甲基丙烯酸甲酯与乙酸乙烯酯和丙烯酸-2-乙基己基酯的聚合物</td><td>26794-25-2</td><td>按生产需要适量使用</td><td>12(乙酸乙烯酯,SML);0.05(丙烯酸-2-乙基己基酯,SML)</td><td>6(以甲基丙烯酸计)</td><td>23</td><td>生产的材料或制品仅用于室温灌装并在室温下长期贮存(包括热灌装、巴氏消毒或其他热处理)</td></tr><tr><td>212</td><td>甲基丙烯酸甲酯与乙烯基苯、丙烯酸-2-乙基己基酯和丙烯酸甲酯的聚合物</td><td>74082-28-3</td><td>按生产需要适量使用</td><td>0.05(丙烯酸-2-乙基己基酯,SML)</td><td>6(以丙烯酸计);6(以甲基丙烯酸计)</td><td>22;23</td><td>生产的材料或制品仅用于室温灌装并在室温下长期贮存(包括热灌装、巴氏消毒或其他热处理)</td></tr><tr><td>213</td><td>甲基丙烯酸甲酯与乙烯基苯和甲基丙烯酸的聚合物</td><td>25035-81-8</td><td>按生产需要适量使用</td><td></td><td>6(以甲基丙烯酸计)</td><td>23</td><td></td></tr><tr><td>214</td><td>甲基丙烯酸缩水甘油酯</td><td>106-91-2</td><td>按生产需要适量使用</td><td>0.02(SML)</td><td></td><td></td><td>甲基丙烯酸缩水甘油酯易与水基食品模拟物发生反应,可采用残留量筛查迁移量验证其合规性</td></tr><tr><td>215</td><td>甲基丙烯酸乙酯</td><td>97-63-2</td><td>按生产需要适量使用</td><td></td><td>6(以甲基丙烯酸计)</td><td>23</td><td></td></tr><tr><td>216</td><td>甲基丙烯酸与丙烯酸丁酯、苯乙烯、(1-甲基乙烯基)苯和甲基丙烯酸甲酯的聚合物铵盐</td><td>665004-50-2</td><td>按生产需要适量使用</td><td>0.05(2-苯丙烯:SML)</td><td>6(以丙烯酸计);6(以甲基丙烯酸计)</td><td>22;23</td><td></td></tr><tr><td>217</td><td>甲基丙烯酸与丙烯酸丁酯、苯乙烯、丙烯酸-2-乙基己酯和甲基丙烯酸甲酯的聚合物</td><td>82539-93-3</td><td>50</td><td>0.05(丙烯酸-2-乙基己酯,SML)</td><td>6(以丙烯酸计);6(以甲基丙烯酸计)</td><td>22;23</td><td></td></tr><tr><td>218</td><td>甲基丙烯酸与丙烯酸丁酯、丙烯酸乙酯和甲基丙烯酸甲酯聚合物的铵盐</td><td>63120-11-6</td><td>按生产需要适量使用</td><td></td><td>6(以丙烯酸计);6(以甲基丙烯酸计)</td><td>22;23</td><td></td></tr><tr><td>219</td><td>甲基丙烯酸与丁基-2-丙烯酸、苯乙烯、甲基丙烯酸甲酯和2-丙烯酸的聚合物</td><td>56385-39-8</td><td>按生产需要适量使用</td><td></td><td>6(以丙烯酸计);6(以甲基丙烯酸计)</td><td>22;23</td><td></td></tr><tr><td>220</td><td>甲基丙烯酸与甲基丙烯酸丁酯的聚合物</td><td>26284-14-0</td><td>按生产需要适量使用</td><td></td><td>6(以甲基丙烯酸计)</td><td>23</td><td></td></tr><tr><td>221</td><td>甲基丙烯酸与甲基丙烯酸丁酯和甲基丙烯酸甲酯的聚合物</td><td>28262-63-7</td><td>按生产需要适量使用</td><td></td><td>6(以甲基丙烯酸计)</td><td>23</td><td></td></tr><tr><td>222</td><td>甲基丙烯酸与甲基丙烯酸甲酯的聚合物</td><td>25086-15-1</td><td>按生产需要适量使用</td><td></td><td>6(以甲基丙烯酸计)</td><td>23</td><td></td></tr><tr><td>223</td><td>甲基丙烯酸与甲基丙烯酸甲酯和丙烯酸甲酯的聚合物</td><td>26936-24-3</td><td>按生产需要适量使用</td><td></td><td>6(以丙烯酸计);6(以甲基丙烯酸计)</td><td>22;23</td><td>生产的材料或制品使用温度不得高于100℃</td></tr><tr><td>224</td><td>甲基丙烯酸与甲基丙烯酸甲酯聚合物的铵盐</td><td>60474-81-9</td><td>按生产需要适量使用</td><td></td><td>6(以甲基丙烯酸计)</td><td>23</td><td></td></tr><tr><td>225</td><td>甲基丙烯酰胺</td><td>79-39-0</td><td>按生产需要适量使用</td><td>ND(甲基丙烯酰胺:SML,DL=0.01 mg/kg)</td><td></td><td></td><td></td></tr><tr><td>226</td><td>甲基化的三聚氰胺与甲醛的聚合物</td><td>68002-20-0</td><td>按生产需要适量使用</td><td>2.5(三聚氰胺:SML)</td><td>15(以甲醛计)</td><td>15</td><td>用于生产婴幼儿专用食品接触材料及制品时,三聚氰胺SML为1 mg/kg</td></tr><tr><td>227</td><td>甲基氢硅氧烷与聚硅氧烷</td><td>63148-57-2</td><td>按生产需要适量使用</td><td></td><td></td><td></td><td></td></tr><tr><td>228</td><td>甲醛</td><td>50-00-0</td><td>按生产需要适量使用</td><td></td><td>15(以甲醛计)</td><td>15</td><td></td></tr><tr><td>229</td><td>甲醛与环己酮的聚合物</td><td>25054-06-2</td><td>按生产需要适量使用</td><td></td><td>15(以甲醛计)</td><td>15</td><td>生产的材料或制品不得用于接触含乙醇食品或含油脂食品</td></tr><tr><td>230</td><td>间苯二甲酸</td><td>121-91-5</td><td>按生产需要适量使用</td><td></td><td>5(以间苯二甲酸计)</td><td>27</td><td></td></tr><tr><td>231</td><td>间苯二甲酸、对苯二甲酸、1,2-乙二醇和壬二酸的聚合物</td><td>26336-35-6</td><td>按生产需要适量使用</td><td></td><td>30(以乙二醇计);5(以间苯二甲酸计);7.5(以对苯二甲酸计)</td><td>2;27;28</td><td></td></tr><tr><td>232</td><td>间苯二甲酸与对苯二甲酸、2,2-二甲基-1,3-丙二醇、1,2-乙二醇和1,6-己二醇的聚合物</td><td>40471-06-5</td><td>按生产需要适量使用</td><td>0.05(2,2-二甲基-1,3-丙二醇:SML);0.05(1,6-己二醇:SML)</td><td>30(以乙二醇计);5(以间苯二甲酸计);7.5(以对苯二甲酸计)</td><td>2;27;28</td><td></td></tr><tr><td>233</td><td>间苯二甲酸与对苯二甲酸、2,2-二甲基-1,3-丙二醇和1,2-乙二醇的聚合物</td><td>27923-68-8</td><td>按生产需要适量使用</td><td>0.05(2,2-二甲基-1,3-丙二醇:SML)</td><td>30(以乙二醇计);5(以间苯二甲酸计);7.5(以对苯二甲酸计)</td><td>2;27;28</td><td>生产的材料或制品不得用于接触乙醇含量超过8%(体积分数)的食品</td></tr><tr><td>234</td><td>聚2,6-二甲基-1,4-苯醚</td><td>25134-01-4</td><td>按生产需要适量使用</td><td>0.05(2,6-二甲基-1,4-苯酚:SML)</td><td></td><td></td><td></td></tr><tr><td>235</td><td>聚丙二醇</td><td>25322-69-4</td><td>按生产需要适量使用</td><td></td><td></td><td></td><td></td></tr><tr><td>236</td><td>聚丙烯酸乙酯</td><td>9003-32-1</td><td>按生产需要适量使用</td><td></td><td>6(以丙烯酸计)</td><td>22</td><td></td></tr><tr><td>237</td><td>聚氮杂环十三烷-2-酮</td><td>25038-74-8</td><td>按生产需要适量使用</td><td>5(氮杂环十三烷-2-酮:SML)</td><td></td><td></td><td></td></tr><tr><td>238</td><td>聚丁二酸丁二醇酯</td><td>25777-14-4</td><td>按生产需要适量使用</td><td></td><td>5(以1,4-丁二醇计)</td><td>30</td><td>生产的材料或制品使用温度不得高于100℃</td></tr><tr><td>239</td><td>聚对苯二甲酸丁二醇酯-聚四氢呋喃醚的嵌段共聚物与顺丁烯二酸酐的反应物</td><td>1224447-95-3</td><td>按生产需要适量使用</td><td>0.6(四氢呋喃:SML)</td><td>30(以顺丁烯二酸计);7.5(以对苯二甲酸计);5(以1,4-丁二醇计)</td><td>3;28;30</td><td>平均分子量不低于100000Da;顺丁烯二酸酐改性量小于1%</td></tr><tr><td>240</td><td>聚对苯二甲酸乙二醇酯</td><td>25038-59-9</td><td>按生产需要适量使用</td><td></td><td>30(以乙二醇计);7.5(以对苯二甲酸计)</td><td>2;28</td><td></td></tr><tr><td>241</td><td>聚二甲基硅氧烷</td><td>63148-62-9;9016-00-6</td><td>按生产需要适量使用</td><td></td><td></td><td></td><td>分子量不低于6800Da</td></tr><tr><td>242</td><td>聚二甲基硅氧烷和苯基倍半硅氧烷的聚合物</td><td>73138-88-2</td><td>按生产需要适量使用</td><td></td><td></td><td></td><td></td></tr><tr><td>243</td><td>聚合松香</td><td>65997-05-9</td><td>按生产需要适量使用</td><td></td><td></td><td></td><td></td></tr><tr><td>244</td><td>聚甲基丙烯酸钠</td><td>54193-36-1</td><td>按生产需要适量使用</td><td></td><td>6(以甲基丙烯酸计)</td><td>23</td><td></td></tr><tr><td>245</td><td>聚乳酸</td><td>9051-89-2</td><td>按生产需要适量使用</td><td></td><td></td><td></td><td>生产的材料或制品使用温度不得高于100℃</td></tr><tr><td>246</td><td>聚乙二醇与1-癸醇封端的4,4'-二环已基甲烷二异氰酸酯的聚合物</td><td>70879-50-4</td><td>按生产需要适量使用</td><td>1(4,4'-二环己基甲烷二异氰酸脂:以异氰酸根计,QM);1(环氧乙烷:QM)或ND(环氧乙烷:SML,DL=0.01mg/kg)</td><td>30(以乙二醇计);ND(以异氰酸根计,DL=0.01mg/kg)</td><td>2;17</td><td>异氰酸酯类物质和环氧乙烷易与水基食品模拟物发生反应,可采用残留量筛查迁移量验证其合规性</td></tr><tr><td>247</td><td>聚乙二醇与4,4'-二环已基甲烷二异氰酸酯的聚合物</td><td>39444-87-6</td><td>按生产需要适量使用</td><td>1(4,4'-二环己基甲烷二异氰酸脂:以异氰酸根计,QM)</td><td>30(以乙二醇计);ND(以异氰酸根计,DL=0.01mg/kg)</td><td>2;17</td><td>异氰酸酯类物质易与水基食品模拟物发生反应,可采用残留量筛查迁移量验证其合规性</td></tr><tr><td>248</td><td>聚乙酸乙烯酯</td><td>9003-20-7</td><td>按生产需要适量使用</td><td>12(醋酸乙烯酯:SML)</td><td></td><td></td><td></td></tr><tr><td>249</td><td>邻苯二甲酸</td><td>88-99-3</td><td>按生产需要适量使用</td><td></td><td></td><td></td><td></td></tr><tr><td>250</td><td>邻苯二甲酸酐</td><td>85-44-9</td><td>按生产需要适量使用</td><td></td><td></td><td></td><td></td></tr><tr><td>251</td><td>磷酸</td><td>7664-38-2</td><td>按生产需要适量使用</td><td></td><td></td><td></td><td></td></tr><tr><td>252</td><td>硫酸</td><td>7664-93-9</td><td>按生产需要适量使用</td><td></td><td></td><td></td><td></td></tr><tr><td>253</td><td>六亚甲基二异氰酸酯的均聚物</td><td>28182-81-2</td><td>按生产需要适量使用</td><td>1(六亚甲基二异氰酸酯:以异氰酸根计,QM)</td><td>ND(以异氰酸根计,DL=0.01 mg/kg)</td><td>17</td><td>异氰酸酯类物质易与水基食品模拟物发生反应,可采用残留量筛查迁移量验证其合规性</td></tr><tr><td>254</td><td>氯乙烯和乙酸乙烯的聚合物</td><td>9003-22-9</td><td>按生产需要适量使用</td><td>12(乙酸乙烯酯:SML); ND(氯乙烯:SML, DL=0.01 mg/kg)或1(氯乙烯,QM)</td><td></td><td></td><td></td></tr><tr><td>255</td><td>萘磺酸与甲醛聚合物的钠盐</td><td>9084-06-4</td><td>按生产需要适量使用</td><td></td><td>15(以甲醛计)</td><td>15</td><td></td></tr><tr><td>256</td><td>尿素与甲醛和异丁基醇的聚合物</td><td>68002-18-6</td><td>按生产需要适量使用</td><td></td><td>15(以甲醛计)</td><td>15</td><td></td></tr><tr><td>257</td><td>羟基封端的聚二甲基硅氧烷;羟基封端的二甲基(硅氧烷与聚硅氧烷)</td><td>70131-67-8</td><td>有机硅黏合剂:按生产需要适量使用</td><td></td><td></td><td></td><td></td></tr><tr><td>258</td><td>羟乙基纤维素</td><td>9004-62-0</td><td>按生产需要适量使用</td><td></td><td></td><td></td><td></td></tr><tr><td>259</td><td>氢化处理的石蜡</td><td>64742-51-4</td><td>按生产需要适量使用</td><td></td><td></td><td></td><td></td></tr><tr><td>260</td><td>氢化的芳香族石油烃树脂</td><td>88526-47-0</td><td>按生产需要适量使用</td><td></td><td></td><td></td><td>由沸点不高于220℃的裂化石油馏分中芳香取代烯烃经催化或热聚合、蒸馏、加氢还原等工艺制成;软化温度不得低于110℃;苯胺点不得低于107℃;芳香族单体残留量总量不得超过50mg/kg</td></tr><tr><td>261</td><td>氢化树脂酸和松香酸甘油酯</td><td>65997-13-9</td><td>按生产需要适量使用</td><td></td><td></td><td></td><td></td></tr><tr><td>262</td><td>氢化树脂酸和松香酸甲酯</td><td>8050-15-5</td><td>按生产需要适量使用</td><td></td><td></td><td></td><td></td></tr><tr><td>263</td><td>氢化松香</td><td>65997-06-0</td><td>按生产需要适量使用</td><td></td><td></td><td></td><td></td></tr><tr><td>264</td><td>氢化松香酸季戊四醇酯</td><td>64365-17-9</td><td>按生产需要适量使用</td><td></td><td></td><td></td><td></td></tr><tr><td>265</td><td>氢氧化铵</td><td>1336-21-6</td><td>按生产需要适量使用</td><td></td><td></td><td></td><td></td></tr><tr><td>266</td><td>氢氧化钠</td><td>1310-73-2</td><td>按生产需要适量使用</td><td></td><td></td><td></td><td></td></tr><tr><td>267</td><td>三聚氰胺与丁基化甲醛的聚合物</td><td>68002-25-5</td><td>按生产需要适量使用</td><td>2.5(三聚氰胺:SML)</td><td>15(以甲醛计)</td><td>15</td><td>用于生产婴幼儿专用食品接触材料及制品时,三聚氰胺SML为1mg/kg</td></tr><tr><td>268</td><td>三聚氰胺与甲醛的聚合物</td><td>9003-08-1</td><td>按生产需要适量使用</td><td>2.5(三聚氰胺:SML)</td><td>15(以甲醛计)</td><td>15</td><td>用于生产婴幼儿专用食品接触材料及制品时,三聚氰胺SML为1mg/kg</td></tr><tr><td>269</td><td>三羟基聚氧化丙烯醚</td><td>25791-96-2</td><td>按生产需要适量使用</td><td>1(环氧丙烷:QM)或ND(环氧丙烷:SML,DL=0.01 mg/kg)</td><td></td><td></td><td>仅用于生产间接接触食品的黏合剂且与食品之间应有效阻隔层;生产的材料或制品仅限用于接触干性食品;三羟基聚氧化丙烯醚平均分子质量不低于250 Da;环氧丙烷易与水基食品模拟物发生反应,可采用残留量筛查迁移量验证其合规性</td></tr><tr><td>270</td><td>三乙醇胺</td><td>102-71-6</td><td>按生产需要适量使用</td><td>0.05(三乙醇胺:SML)</td><td></td><td></td><td></td></tr><tr><td>271</td><td>三异丙醇胺</td><td>122-20-3</td><td>按生产需要适量使用</td><td>5(三异丙醇胺:SML)</td><td></td><td></td><td></td></tr><tr><td>272</td><td>食用植物油</td><td>-</td><td>按生产需要适量使用</td><td></td><td></td><td></td><td></td></tr><tr><td>273</td><td>树脂酸和松香酸;季戊四醇松脂酸酯</td><td>8050-26-8</td><td>按生产需要适量使用</td><td></td><td></td><td></td><td></td></tr><tr><td>274</td><td>双酚A二缩水甘油醚均聚物</td><td>25085-99-8</td><td>按生产需要适量使用</td><td>0.05(4,4'-二羟基二苯基丙烷/双酚A:SML);9 mg/6 dm2[以BADGE、BADGE·H2O和BADGE·2H2O之和计:QM]或9[以BADGE、BADGE·H2O和BADGE·2H2O之和计;QM]或1[以BADGE·HC1、BADGE·2HCl和BADGE·H2O·HC1之和计;QM]或1[以BADGE·HC1、BADGE·2HCl和BADGE·H2O·HC1之和计:SML(T)]</td><td></td><td></td><td>不得用于生产婴幼儿专用食品接触材料及制品</td></tr><tr><td>275</td><td>顺丁烯二酸</td><td>110-16-7</td><td>按生产需要适量使用</td><td></td><td>30(以顺丁烯二酸计)</td><td>3</td><td></td></tr><tr><td>276</td><td>顺丁烯二酸酐</td><td>108-31-6</td><td>按生产需要适量使用</td><td></td><td>30(以顺丁烯二酸计)</td><td>3</td><td></td></tr><tr><td>277</td><td>顺丁烯二酸酐改性聚丙烯</td><td>119415-04-2</td><td>按生产需要适量使用</td><td></td><td>30(以顺丁烯二酸计)</td><td>3</td><td></td></tr><tr><td>278</td><td>顺丁烯二酸酐与苯乙烯聚合物的铵盐</td><td>26022-09-3</td><td>按生产需要适量使用</td><td></td><td>30(以顺丁烯二酸计)</td><td>3</td><td></td></tr><tr><td>279</td><td>顺丁烯酸与1,3-丁二烯、苯乙烯、丙烯腈和2-丙烯酸的聚合物</td><td>208448-02-6</td><td>按生产需要适量使用</td><td>0.05(丁烯酸:SML);ND(1,3-丁二烯:SML,DL=0.01 mg/kg);ND(丙烯腈:SML,DL=0.01 mg/kg)</td><td>6(以丙烯酸计)</td><td>22</td><td>无相应的丁烯酸迁移量检测方法时可使用0.05mg/6dm2(QM)作为其限量值</td></tr><tr><td>280</td><td>顺丁烯酸与1,3-丁二烯、苯乙烯、亚甲基丁二酸和丙烯腈的聚合物</td><td>153085-93-9</td><td>按生产需要适量使用</td><td>0.05(丁烯酸:SML);ND(1,3-丁二烯:SML,DL=0.01 mg/kg);ND(丙烯腈:SML,DL=0.01 mg/kg)</td><td></td><td></td><td>无相应的丁烯酸迁移量检测方法时可使用0.05mg/6dm2(QM)作为其限量值</td></tr><tr><td>281</td><td>四氟乙烯均聚物;聚四氟乙烯</td><td>9002-84-0</td><td>按生产需要适量使用</td><td>0.05(四氟乙烯:SML)</td><td></td><td></td><td>生产的材料或制品使用温度不得高于250℃</td></tr><tr><td>282</td><td>四氟乙烯与六氟丙烯的聚合物</td><td>25067-11-2</td><td>按生产需要适量使用</td><td>0.05(四氟乙烯:SML);0.01(六氟丙烯:SML)</td><td></td><td></td><td></td></tr><tr><td>283</td><td>四氢呋喃</td><td>109-99-9</td><td>按生产需要适量使用</td><td>0.6(四氢呋喃:SML)</td><td></td><td></td><td></td></tr><tr><td>284</td><td>松香</td><td>8050-09-7</td><td>按生产需要适量使用</td><td></td><td></td><td></td><td></td></tr><tr><td>285</td><td>松香甘油酯</td><td>8050-31-5</td><td>按生产需要适量使用</td><td></td><td></td><td></td><td></td></tr><tr><td>286</td><td>亚甲基丁二酸</td><td>97-65-4</td><td>按生产需要适量使用</td><td></td><td></td><td></td><td></td></tr><tr><td>287</td><td>亚甲基丁二酸与1,3-丁二烯、苯乙烯、丙烯腈和2-丙烯酸的聚合物</td><td>118948-85-9</td><td>按生产需要适量使用</td><td>ND(1,3-丁二烯:SML,DL=0.01 mg/kg); ND(丙烯腈:SML,DL=0.01 mg/kg)</td><td>6(以丙烯酸计)</td><td>22</td><td></td></tr><tr><td>288</td><td>亚甲基丁二酸与1,3-丁二烯、苯乙烯和2-丙烯酸-2-羟乙酯的聚合物</td><td>36089-06-2</td><td>按生产需要适量使用</td><td>ND(1,3-丁二烯:SML,DL=0.01 mg/kg); 6(2-丙烯酸-2-羟乙酯:SML)</td><td></td><td></td><td></td></tr><tr><td>289</td><td>亚甲基丁二酸与1,3-丁二烯、乙烯基苯和2-丙烯酸的聚合物</td><td>26102-56-7</td><td>按生产需要适量使用</td><td>ND(1,3-丁二烯:SML,DL=0.01 mg/kg)</td><td>6(以丙烯酸计)</td><td>22</td><td></td></tr><tr><td>290</td><td>亚甲基丁二酸与丙烯酸乙酯和甲基丙烯酸甲酯的聚合物</td><td>24980-96-9</td><td>按生产需要适量使用</td><td></td><td>6(以丙烯酸计); 6(以甲基丙烯酸计)</td><td>22;23</td><td></td></tr><tr><td>291</td><td>氧化乙烯的均聚物</td><td>68441-17-8</td><td>按生产需要适量使用</td><td>1(环氧乙烷:QM)或ND(环氧乙烷:SML,DL=0.01 mg/kg)</td><td></td><td></td><td>环氧乙烷均易与水基食品模拟物发生反应,可采用残留量筛查迁移量验证其合规性</td></tr><tr><td>292</td><td>乙醇胺</td><td>141-43-5</td><td>按生产需要适量使用</td><td>0.05(乙醇胺:SML)</td><td></td><td></td><td>生产的材料或制品不得用于接触含油脂食品</td></tr><tr><td>293</td><td>乙基化甲基化甲醛与6-苯基-1,3,5-三嗪-2,4-二胺的聚合物;丁醇化的脲与甲醛的聚合物</td><td>68002-19-7;68037-08-1</td><td>按生产需要适量使用</td><td></td><td>15(以甲醛计)</td><td>15</td><td></td></tr><tr><td>294</td><td>乙酸钠</td><td>127-09-3</td><td>按生产需要适量使用</td><td></td><td></td><td></td><td></td></tr><tr><td>295</td><td>乙酸乙烯酯</td><td>108-05-4</td><td>按生产需要适量使用</td><td>12(乙酸乙烯酯:SML)</td><td></td><td></td><td></td></tr><tr><td>296</td><td>乙酸乙烯酯与氯乙烯、反丁烯二酸和甲基丙烯酸缩水甘油酯的聚合物;乙酸乙烯酯与氯乙烯、反丁烯二酸和2-甲基-2-丙烯酸环氧乙烷基甲基酯</td><td>-</td><td>按生产需要适量使用</td><td>12(乙酸乙烯酯:SML);ND(氯乙烯:SML,DL=0.01 mg/kg)或1(氯乙烯:QM);0.02(2-甲基-2-丙烯酸环氧乙烷基甲基酯:SML)</td><td></td><td></td><td>甲基丙烯酸缩水甘油酯易与水基食品模拟物发生反应,可采用残留量筛查迁移量验证其合规性;当2-甲基-2-丙烯酸环氧乙烷基甲基酯与所接触食品或食品模拟物发生反应时,可使用0.02 mg/6 dm2(QM)作为其限量值</td></tr><tr><td>297</td><td>乙酸乙烯酯与氯乙烯和乙烯醇的聚合物</td><td>25086-48-0</td><td>按生产需要适量使用</td><td>12(乙酸乙烯酯:SML);ND(氯乙烯:SML,DL=0.01 mg/kg)或1(氯乙烯,QM)</td><td></td><td></td><td></td></tr><tr><td>298</td><td>乙酸乙烯酯与乙烯醇的聚合物</td><td>25213-24-5</td><td>按生产需要适量使用</td><td>12(乙酸乙烯酯:SML)</td><td></td><td></td><td></td></tr><tr><td>299</td><td>乙烯</td><td>74-85-1</td><td>按生产需要适量使用</td><td></td><td></td><td></td><td></td></tr><tr><td>300</td><td>乙烯醇均聚物</td><td>9002-89-5</td><td>按生产需要适量使用</td><td>12(乙酸乙烯酯:SML)</td><td></td><td></td><td>生产的材料或制品仅用于接触水分含量低的油脂和干性食品,使用温度不得高于100℃</td></tr><tr><td>301</td><td>乙烯-乙酸乙烯酯的聚合物</td><td>24937-78-8</td><td>按生产需要适量使用</td><td>12(乙酸乙烯酯:SML)</td><td></td><td></td><td></td></tr><tr><td>302</td><td>乙烯与1-丁烯的聚合物</td><td>9019-29-8</td><td>按生产需要适量使用</td><td></td><td></td><td></td><td></td></tr><tr><td>303</td><td>乙烯与1-丁烯和顺丁烯二酸酐的聚合物</td><td>63625-36-5</td><td>按生产需要适量使用</td><td></td><td>30(以顺丁烯二酸计)</td><td>3</td><td></td></tr><tr><td>304</td><td>乙烯与1-丁烯和顺丁烯二酸酐的聚合物</td><td>107137-84-8</td><td>按生产需要适量使用</td><td></td><td>30(以顺丁烯二酸计)</td><td>3</td><td></td></tr><tr><td>305</td><td>乙烯与1-己烯、丙烯和顺丁烯二酸酐的聚合物</td><td>85023-55-8</td><td>按生产需要适量使用</td><td>3(己烯: SML)</td><td>30(以顺丁烯二酸计)</td><td>3</td><td></td></tr><tr><td>306</td><td>乙烯与1-己烯的聚合物</td><td>25213-02-9</td><td>按生产需要适量使用</td><td>3(己烯: SML)</td><td></td><td></td><td></td></tr><tr><td>307</td><td>乙烯与1-己烯的聚合物与顺丁烯二酸酐的反应产物</td><td>108388-93-8</td><td>按生产需要适量使用</td><td>3(己烯: SML)</td><td>30(以顺丁烯二酸计)</td><td>3</td><td></td></tr><tr><td>308</td><td>乙烯与1-己烯和1-丁烯的聚合物</td><td>60785-11-7</td><td>按生产需要适量使用</td><td>3(己烯: SML)</td><td></td><td></td><td></td></tr><tr><td>309</td><td>乙烯与1-辛烯的聚合物</td><td>26221-73-8</td><td>按生产需要适量使用</td><td>15(辛烯: SML)</td><td></td><td></td><td></td></tr><tr><td>310</td><td>乙烯与1-辛烯和顺丁烯二酸酐的聚合物</td><td>85244-45-7</td><td>按生产需要适量使用</td><td>15(辛烯: SML)</td><td>30(以顺丁烯二酸计)</td><td>3</td><td></td></tr><tr><td>311</td><td>乙烯与1-辛烯聚合物与顺丁烯二酸酐的反应产物</td><td>114571-44-7</td><td>按生产需要适量使用</td><td>15(辛烯: SML)</td><td>30(以顺丁烯二酸计)</td><td>3</td><td></td></tr><tr><td>312</td><td>乙烯与2-丙烯酸的聚合物的钠盐</td><td>25750-82-7</td><td>按生产需要适量使用</td><td></td><td>6(以丙烯酸计)</td><td>22</td><td></td></tr><tr><td>313</td><td>乙烯与2-丙烯酸聚合物的锂盐</td><td>25702-94-7</td><td>按生产需要适量使用</td><td>0.6(锂: SML)</td><td>6(以丙烯酸计)</td><td>22</td><td></td></tr><tr><td>314</td><td>乙烯与2-甲基丙烯酸的聚合物</td><td>25053-53-6</td><td>按生产需要适量使用</td><td></td><td>6(以甲基丙烯酸计)</td><td>23</td><td></td></tr><tr><td>315</td><td>乙烯与2-甲基丙烯酸聚合物的钠盐</td><td>25608-26-8</td><td>按生产需要适量使用</td><td></td><td>6(以甲基丙烯酸计)</td><td>23</td><td></td></tr><tr><td>316</td><td>乙烯与丙烯和1-己烯的聚合物</td><td>25895-46-9</td><td>按生产需要适量使用</td><td>3(己烯: SML)</td><td></td><td></td><td></td></tr><tr><td>317</td><td>乙烯与丙烯和5-亚乙基-2-降冰片烯的聚合物</td><td>25038-36-2</td><td>按生产需要适量使用</td><td>0.05(5-亚乙基-2-降冰片烯:SML)</td><td></td><td></td><td></td></tr><tr><td>318</td><td>乙烯与丙烯和顺丁烯二酸酐的聚合物</td><td>106177-14-4</td><td>按生产需要适量使用</td><td></td><td>30(以顺丁烯二酸计)</td><td>3</td><td></td></tr><tr><td>319</td><td>乙烯与丙烯和顺丁烯二酸酐的聚合物</td><td>31069-12-2</td><td>按生产需要适量使用</td><td></td><td>30(以顺丁烯二酸计)</td><td>3</td><td></td></tr><tr><td>320</td><td>乙烯与丙烯酸的聚合物锌盐</td><td>28208-80-2</td><td>按生产需要适量使用</td><td>5(以锌计:SML)</td><td>6(以丙烯酸计)</td><td>22</td><td></td></tr><tr><td>321</td><td>乙烯与丙烯酸丁酯的聚合物</td><td>25750-84-9</td><td>按生产需要适量使用</td><td></td><td>6(以丙烯酸计)</td><td>22</td><td></td></tr><tr><td>322</td><td>乙烯与丙烯酸丁酯和顺丁烯二酸酐的聚合物</td><td>64652-60-4</td><td>按生产需要适量使用</td><td></td><td>30(以顺丁烯二酸计);6(以丙烯酸计);</td><td>3;22</td><td></td></tr><tr><td>323</td><td>乙烯与丙烯酸丁酯和一氧化碳的聚合物</td><td>61843-70-7</td><td>按生产需要适量使用</td><td></td><td>6(以丙烯酸计)</td><td>22</td><td></td></tr><tr><td>324</td><td>乙烯与丙烯酸甲酯和顺丁烯二酸酐的聚合物</td><td>88450-35-5</td><td>按生产需要适量使用</td><td></td><td>30(以顺丁烯二酸计);6(以丙烯酸计)</td><td>3;22</td><td></td></tr><tr><td>325</td><td>乙烯与丙烯酸乙酯的聚合物</td><td>9010-86-0</td><td>按生产需要适量使用</td><td></td><td>6(以丙烯酸计)</td><td>22</td><td></td></tr><tr><td>326</td><td>乙烯与甲基丙烯酸和丙烯酸丁酯聚合物的钠盐</td><td>52255-42-2</td><td>按生产需要适量使用</td><td></td><td>6(以丙烯酸计);6(以甲基丙烯酸计)</td><td>22;23</td><td></td></tr><tr><td>327</td><td>乙烯与甲基丙烯酸和丙烯酸异丁酯的聚合物</td><td>37433-35-5</td><td>按生产需要适量使用</td><td></td><td>6(以丙烯酸计);6(以甲基丙烯酸计)</td><td>22;23</td><td></td></tr><tr><td>328</td><td>乙烯与甲基丙烯酸和丙烯酸异丁酯聚合物的钾盐</td><td>93228-27-4</td><td>按生产需要适量使用</td><td></td><td>6(以丙烯酸计);6(以甲基丙烯酸计)</td><td>22;23</td><td></td></tr><tr><td>329</td><td>乙烯与甲基丙烯酸和丙烯酸异丁酯聚合物的锌盐</td><td>61843-71-8</td><td>按生产需要适量使用</td><td>5(以锌计:SML)</td><td>6(以丙烯酸计);6(以甲基丙烯酸计)</td><td>22;23</td><td></td></tr><tr><td>330</td><td>乙烯与甲基丙烯酸聚合物的钾盐</td><td>26376-80-7</td><td>按生产需要适量使用</td><td></td><td>6(以甲基丙烯酸计)</td><td>23</td><td></td></tr><tr><td>331</td><td>乙烯与甲基丙烯酸聚合物的锌盐</td><td>28516-43-0</td><td>按生产需要适量使用</td><td>5(以锌计:SML)</td><td>6(以甲基丙烯酸计)</td><td>23</td><td></td></tr><tr><td>332</td><td>乙烯与甲基丙烯酸缩水甘油酯的聚合物</td><td>26061-90-5</td><td>按生产需要适量使用</td><td>0.02(甲基丙烯酸缩水甘油酯:SML)</td><td>6(以甲基丙烯酸计)</td><td>23</td><td></td></tr><tr><td>333</td><td>乙烯与顺丁烯二酸酐的改性聚合物</td><td>9006-26-2</td><td>按生产需要适量使用</td><td></td><td>30(以顺丁烯二酸计)</td><td>3</td><td></td></tr><tr><td>334</td><td>乙烯与顺丁烯二酸酐的接枝聚合物</td><td>106343-08-2</td><td>按生产需要适量使用</td><td></td><td>30(以顺丁烯二酸计)</td><td>3</td><td></td></tr><tr><td>335</td><td>乙烯与顺丁烯二酸酐和1-己烯的聚合物</td><td>86286-09-1</td><td>按生产需要适量使用</td><td>3(己烯:SML)</td><td>30(以顺丁烯二酸计)</td><td>3</td><td></td></tr><tr><td>336</td><td>乙烯与乙酸乙烯酯和甲基丙烯酸的聚合物</td><td>26375-31-5</td><td>按生产需要适量使用</td><td>12(乙酸乙烯酯:SML)</td><td>6(以甲基丙烯酸计)</td><td>23</td><td></td></tr><tr><td>337</td><td>乙烯与乙酸乙烯酯和顺丁烯二酸酐的聚合物</td><td>28064-24-6</td><td>按生产需要适量使用</td><td>12(乙酸乙烯酯:SML)</td><td>30(以顺丁烯二酸计)</td><td>3</td><td></td></tr><tr><td>338</td><td>乙烯与乙酸乙烯酯和一氧化碳的聚合物</td><td>26337-35-9</td><td>按生产需要适量使用</td><td>12(乙酸乙烯酯:SML)</td><td></td><td></td><td></td></tr><tr><td>339</td><td>异佛尔酮二异氰酸酯;1,3,3-三甲基-5-异氰酸基-1-异氰酸(基)甲基环己烷</td><td>4098-71-9</td><td>按生产需要适量使用</td><td>1(异佛尔酮二异氰酸酯:以异氰酸根计,QM)</td><td>ND(以异氰酸根计,DL=0.01 mg/kg)</td><td>17</td><td>异氰酸酯类物质易与水基食品模拟物发生反应,可采用残留量筛查迁移量验证其合规性</td></tr><tr><td>340</td><td>异佛尔酮二异氰酸酯的均聚物</td><td>53880-05-0</td><td>按生产需要适量使用</td><td>1(异佛尔酮二异氰酸酯:以异氰酸根计,QM)</td><td>ND(以异氰酸根计,DL=0.01 mg/kg)</td><td>17</td><td>异氰酸酯类物质易与水基食品模拟物发生反应,可采用残留量筛查迁移量验证其合规性</td></tr><tr><td>341</td><td>蒸汽裂解轻芳烃的石脑油与富含1,3-戊二烯蒸汽裂解轻芳烃的石脑油和蒸汽裂解中芳烃的石脑油的聚合物</td><td>68527-25-3</td><td>60</td><td></td><td></td><td></td><td></td></tr></table>
