Repository: wei292224644/download_test

# 国家标准下载爬虫

从 **https://sppt.cfsa.net.cn:8086/db** 自动切换至「标准文本」、展开全部后，轮询所有下载按钮并保存到本地。

## 步骤说明

1. 打开上述网址（默认在「最新公告」）
2. 点击 **「标准文本」** 标签
3. 点击 **「展开全部>>」**
4. 查找页面上所有下载链接/按钮，逐个点击并保存文件

## 环境要求

- 使用 **uv** 做 Python 版本与依赖管理（见 [uv](https://docs.astral.sh/uv/)）
- 项目锁定 Python 3.12（`.python-version`），需 Playwright（Chromium）

## 安装与运行

```bash

# 进入项目目录
cd /Users/wwj/Desktop/self/download_gb

# 使用 uv 创建虚拟环境并安装依赖（会按 .python-version 使用 Python 3.12）
uv sync

# 安装 Playwright 浏览器（仅首次需要）
uv run playwright install chromium

File: 感觉没用的 GB/GB 9685-2016 食品安全国家标准 食品接触材料及制品用添加剂使用标准 第1号修改单.md (part 2 of 18)
# 食品安全国家标准
32724-62-2;61969-44-6</td><td>PS,AS,ABS,PA,PET,PC:按生产需要适量使用</td><td></td><td></td><td></td><td>应符合着色剂纯度要求,见注</td></tr><tr><td>FCA0392</td><td>C.I.溶剂绿3;1,4-二对甲苯氨基蒽醌</td><td>128-80-3</td><td>PPE,PET,PS,AS,ABS,PA,PC:0.2</td><td></td><td></td><td></td><td>应符合着色剂纯度要求,见注</td></tr><tr><td>FCA0393</td><td>C.I.溶剂紫13;1-羟基-4-[(4-甲基苯基)氨基]-9,10-蒽二酮</td><td>81-48-1</td><td>PE,PP,PS,AS,ABS,PA,PET,PC,PVC,PVDC,UP:按生产需要适量使用;PEI:0.12;PPE:0.2</td><td></td><td></td><td></td><td>应符合着色剂纯度要求,见注</td></tr><tr><td>FCA0394</td><td>C.I.溶剂紫36;1,8-二-4-甲苯氨基-9,10-蒽二酮</td><td>82-16-6</td><td>PET:0.2;PVC:0.02</td><td></td><td></td><td></td><td>应符合着色剂纯度要求,见注</td></tr><tr><td>FCA0395</td><td>C.I.颜料白21;硫酸钡</td><td>7727-43-7</td><td>PE,PP,PS,AS,ABS,PA,PET,PC,PVC,PVDC:3</td><td></td><td></td><td></td><td>应符合着色剂纯度要求,见注;钡元素SML应符合附录C规定</td></tr><tr><td>FCA0396</td><td>C.I.颜料白4;氧化锌</td><td>1314-13-2</td><td>PE,PP,PS,AS,ABS,PA,PET,PC,PEI,PPE,PBT:按生产需要适量使用</td><td></td><td></td><td></td><td>应符合着色剂纯度要求,见注;锌元素SML应符合附录C规定</td></tr><tr><td>FCA0397</td><td>C.I.颜料白6;二氧化钛</td><td>13463-67-7;1317-80-2</td><td>按生产需要适量使用</td><td></td><td></td><td></td><td>应符合着色剂纯度要求,见注</td></tr><tr><td>FCA0398</td><td>C.I.颜料橙13</td><td>3520-72-7</td><td>PE, PP, PS,AS, ABS, PA,PET,PC,PVC,PVDC, UP:按生产需要适量使用</td><td></td><td></td><td></td><td>应符合着色剂纯度要求,见注</td></tr><tr><td>FCA0399</td><td>C.I.颜料橙16</td><td>6505-28-8</td><td>PE, PP, PS,AS, ABS, PA,PET,PC,PVC,PVDC, UP:按生产需要适量使用</td><td></td><td></td><td></td><td>应符合着色剂纯度要求,见注</td></tr><tr><td>FCA0401</td><td>C.I.颜料橙43;双苯并咪唑[2,1-b:2',1'-i]苯并[lmn][3.8]菲咯啉-8,17-二酮</td><td>4424-06-0</td><td>PE, PP, AS,PS, ABS, PA,PET,PC:1</td><td></td><td></td><td></td><td>应符合着色剂纯度要求,见注</td></tr><tr><td>FCA0402</td><td>C.I.颜料橙61;2,3,4,5-四氯代-6-氰基-苯甲酸甲酯与4-[(4-氨基苯基)偶氮]-3-甲基苯胺和甲醇钠的反应产物</td><td>106276-78-2</td><td>PE, PP, PS,AS, ABS, PA,PET,PC,PVC,PVDC, UP:按生产需要适量使用</td><td></td><td></td><td></td><td>应符合着色剂纯度要求,见注</td></tr><tr><td>FCA0403</td><td>C.I.颜料橙64;5-(2,3-二氢-6-甲基-2-氧代-1H-苯并咪唑-5-基)偶氮-6-羟基-2,4(1H,3H)-嘧啶三酮</td><td>72102-84-2</td><td>PE, PP, PS,AS, ABS, PA,PET,PC,PVC,PVDC, UP:1</td><td></td><td></td><td></td><td>应符合着色剂纯度要求,见注</td></tr><tr><td>FCA0404</td><td>C.I.颜料橙68;[1,3-二氢-5,6-双[(2-羟基-1-萘基)亚甲基]氨基]-2H-苯并咪唑-2-酮(2)-N5,N6,O5,O6]-,(SP-4-2)合镍</td><td>42844-93-9</td><td>PA,PBT,PM-MA,POM,PE,PP,PS,AS,ABS,PET,PC:按生产需要适量使用</td><td>0.01(以镍计,SML)</td><td></td><td></td><td>应符合着色剂纯度要求,见注</td></tr><tr><td>FCA0405</td><td>C.I.颜料橙71</td><td>84632-50-8</td><td>PE,PP,PS,ABS:1</td><td></td><td></td><td></td><td>应符合着色剂纯度要求,见注</td></tr><tr><td>FCA0406</td><td>C.I.颜料黑11;氧化铁黑</td><td>12227-89-3</td><td>PP,PE,PS,PVC,PA,PC,ABS,AS,PET,PVDC,UP:按生产需要适量使用</td><td></td><td></td><td></td><td>应符合着色剂纯度要求,见注;铁元素SML应符合附录C规定</td></tr><tr><td>FCA0407</td><td>C.I.颜料黑23</td><td>68187-54-2</td><td>PE,PP,PA:2.7</td><td></td><td></td><td></td><td>应符合着色剂纯度要求,见注</td></tr><tr><td>FCA0408</td><td>C.I.颜料黑28</td><td>68186-91-4</td><td>PE,PP,PS,AS,ABS,PA,PET,PVC:5</td><td></td><td></td><td></td><td>应符合着色剂纯度要求,见注</td></tr><tr><td>FCA0409</td><td>C.I.颜料黑7;炭黑</td><td>1333-86-4</td><td>PMMA,PVC,PVDC,PU,UP,PF,PEI,PPE,PBT,PPS,POM,LCP:2.5;PE:3;PP,PS,AS,ABS,PA,PET,PC:按生产需要适量使用</td><td></td><td></td><td></td><td>甲苯萃取物小于1%,苯并[a]芘含量小于0.25mg/kg;应符合着色剂纯度要求,见注</td></tr><tr><td>FCA0410</td><td>C.I.颜料红101;三氧化二铁;氧化铁</td><td>1309-37-1</td><td>PE,PP,PS,AS,ABS,PA,PET,PC,PVC,PVDC,PBT,PEI,PPE:3</td><td></td><td></td><td></td><td>应符合着色剂纯度要求,见注;铁元素SML应符合附录C规定</td></tr><tr><td>FCA0411</td><td>C.I.颜料红112;3-羟基-N-(2-甲基苯基)-4-[(2,4,5-三氯苯基)偶氮]-2-萘甲酰胺</td><td>6535-46-2</td><td>PS:1</td><td></td><td></td><td></td><td>应符合着色剂纯度要求,见注</td></tr><tr><td>FCA0412</td><td>C.I.颜料红122;5,12-二氢-2,9-二甲基喹啉并[2,3-b]吖啶-7,14-二酮</td><td>980-26-7</td><td>PE, PP, PS,AS, ABS, PA,PET,PC,PVC,PVDC, UP,PBT, PMMA,POM, PU,PPS, PESU,PEI,环氧树脂:0.5</td><td></td><td></td><td></td><td>应符合着色剂纯度要求,见注</td></tr><tr><td>FCA0413</td><td>C.I.颜料红144</td><td>5280-78-4</td><td>PE, PP, PS,AS, ABS, PA,PET,PC,PVC,PVDC,UP:1</td><td></td><td></td><td></td><td>应符合着色剂纯度要求,见注</td></tr><tr><td>FCA0414</td><td>C.I.颜料红146;N-(4-氯-2,5-二甲氧基苯基)-3-羟基-4-[[2-甲氧基-5-[(苯氨基)羰基]苯基]偶氮]-2-萘甲酰胺</td><td>5280-68-2</td><td>PE, PP, PS,AS, ABS, PA,PET,PC,PVC,PVDC,UP:按生产需要适量使用</td><td></td><td></td><td></td><td>应符合着色剂纯度要求,见注</td></tr><tr><td>FCA0415</td><td>C.I.颜料红149;蒽醌(红);2,9-双(3,5-二甲基苯基)蒽(2,1,9-def:6,5,10-d'ef')二异喹啉-1,3,8,10(2H,9H)-四酮</td><td>4948-15-6</td><td>PE, PP, PS,AS, ABS, PA,PET,PC,PVC,PVDC, UP,PBT, PEI:1;PPE:2</td><td></td><td></td><td></td><td>应符合着色剂纯度要求,见注</td></tr><tr><td>FCA0416</td><td>C.I.颜料红166;N,N′-1,4-亚苯基-二[4-(2,5-二氯苯基)偶氮]-3-羟基萘-2-甲酰胺</td><td>3905-19-9</td><td>PE, PP, PS,AS, ABS, PA,PET,PC,PVC,PVDC, UP:按生产需要适量使用</td><td></td><td></td><td></td><td>应符合着色剂纯度要求,见注</td></tr><tr><td>FCA0417</td><td>C.I.颜料红170;4-[(4-氨基甲酰苯基)偶氮]-N-(2-乙氧苯基)-3-羟基-2-萘甲酰胺</td><td>2786-76-7</td><td>PE, PP, PS,AS, ABS: 1;PMMA:按生产需要适量使用</td><td></td><td></td><td></td><td>应符合着色剂纯度要求,见注</td></tr><tr><td>FCA0418</td><td>C.I.颜料红177;4,4′-二氨基-[1,1′-联二蒽]-9,9′,10,10′-四酮</td><td>4051-63-2</td><td>PE, PP, PS,AS, ABS, PA,PET,PC,PVC,PVDC, UP:1</td><td></td><td></td><td></td><td>应符合着色剂纯度要求,见注</td></tr><tr><td>FCA0419</td><td>C.I.颜料红178;2,9-二[4-(苯基偶氮)苯基]蒽[2,1,9-def:6,5,10-d′e′f′]二异喹啉-1,3,8,10(2H,9H)-四酮</td><td>3049-71-6</td><td>ABS,PET,PE,PP, PS, AS,PA,PC,PVC,PVDC, UP,PPE, PBT:1;PEI:0.3</td><td></td><td></td><td></td><td>应符合着色剂纯度要求,见注。所生产出的材料和制品使用温度低于121℃</td></tr><tr><td>FCA0420</td><td>C.I.颜料红179</td><td>5521-31-3</td><td>PE, PP, PS,AS, ABS, PA,PET,PC,PVC,PVDC, UP:按生产需要适量使用</td><td></td><td></td><td></td><td>应符合着色剂纯度要求,见注</td></tr><tr><td>FCA0421</td><td>C.I.颜料红181</td><td>2379-74-0</td><td>PE, PP, PS,AS, ABS, PA,PET,PC,PVC,PVDC, UP:按生产需要适量使用</td><td></td><td></td><td></td><td>应符合着色剂纯度要求,见注</td></tr><tr><td>FCA0422</td><td>C.I.颜料红187; 4-[[5-[[4-(氨基羰基)苯基]氨基]羰基]-2-甲氧基苯基]偶氮]-N-(5-氯-2,4-二氧基苯基)-3-羟基-2-萘甲酰胺</td><td>59487-23-9</td><td>PE, PP, PS,AS, ABS, PA,PET,PC:1</td><td></td><td></td><td></td><td>应符合着色剂纯度要求,见注</td></tr><tr><td>FCA0423</td><td>C.I.颜料红202;5,12-二氢-2,9-二氯-喹啉并[2,3-b]吖啶-7,14-二酮</td><td>3089-17-6</td><td>PE, PP, PS,AS, ABS, PA,PET,PC,PVC,PVDC,UP:1</td><td></td><td></td><td></td><td>应符合着色剂纯度要求,见注</td></tr><tr><td>FCA0424</td><td>C.I.颜料红207;5,12-二氢-4,11-二氯-喹啉并[2,3-b]吖啶-7,14-二酮</td><td>3089-16-5</td><td>PE, PP, PS,AS, ABS, PA,PET,PC,PVC,PVDC, UP:0.025</td><td></td><td></td><td></td><td>应符合着色剂纯度要求,见注</td></tr><tr><td>FCA0425</td><td>C.I.颜料红208; 2-[[3-[[(2,3-二氢-2-氧代-1H-苯并咪唑-5-基)氨基]羰基]-2-羟基-1-萘基]偶氮]-苯甲酸丁基酯</td><td>31778-10-6</td><td>PE, PP, AS,PS, ABS,PVDC:1; PM-MA:按生产需要适量使用</td><td></td><td></td><td></td><td>应符合着色剂纯度要求,见注</td></tr><tr><td>FCA0426</td><td>C.I.颜料红209;3,10-二氯-5,12-二氢喹啉并[2,3-b]氮蒽-7,14-二酮</td><td>38720-66-0;3573-01-1</td><td>PE, PP, PS,AS, ABS,PET,PC,PA:1</td><td></td><td></td><td></td><td>应符合着色剂纯度要求,见注</td></tr><tr><td>FCA0427</td><td>C.I.颜料红214;N,N′-(2,5-二氯-1,4-亚苯基)双[4-[(2,5-二氯苯基)偶氮]-3-羟基-2-萘甲酰胺]</td><td>40618-31-3</td><td>PE, PP, PS,AS, ABS, PA,PET,PC,PVC,PVDC,UP:按生产需要适量使用</td><td></td><td></td><td></td><td>应符合着色剂纯度要求,见注</td></tr><tr><td>FCA0428</td><td>C.I.颜料红220</td><td>68259-05-2</td><td>PE, PP, PS,AS, ABS, PA,PET,PC,PVC,PVDC,UP:1</td><td></td><td></td><td></td><td>应符合着色剂纯度要求,见注</td></tr><tr><td>FCA0429</td><td>C.I.颜料红221;3,3′-[2,5-二氯-1,4-亚苯基)二[亚胺羰基(2-羟基-3,1-亚萘基)偶氮]二[4-甲基苯甲酸异丙酯]</td><td>71566-54-6</td><td>PE, PP, PS,AS, ABS, PA,PET,PC,PVC,PVDC,UP:按生产需要适量使用</td><td></td><td></td><td></td><td>应符合着色剂纯度要求,见注</td></tr><tr><td>FCA0430</td><td>C.I.颜料红247;4-[[3-[[2-羟基-3-[(4-甲氧苯基)]氨基]羰基]-1-萘偶氮]-4-甲基苯甲酰基]氨基]苯磺酸钙盐(2:1)</td><td>43035-18-3</td><td>PA, PBT,POM:按生产需要适量使用;PE, PP, PS,AS, ABS,PET,PC:1</td><td></td><td></td><td></td><td>应符合着色剂纯度要求,见注</td></tr><tr><td>FCA0431</td><td>C.I.颜料红254</td><td>84632-65-5</td><td>PE, PP, PS,AS, ABS, PA,PET,PC,PVC,PVDC,UP:1</td><td></td><td></td><td></td><td>应符合着色剂纯度要求,见注</td></tr><tr><td>FCA0432</td><td>C.I.颜料红264</td><td>88949-33-1</td><td>PE, PP, PS,ABS,PET:1</td><td></td><td></td><td></td><td>应符合着色剂纯度要求,见注</td></tr><tr><td>FCA0433</td><td>C.I.颜料红272</td><td>84632-66-6</td><td>PE,PP,PS:1</td><td></td><td></td><td></td><td>应符合着色剂纯度要求,见注</td></tr><tr><td>FCA0434</td><td>C.I.颜料红48:2</td><td>7023-61-2</td><td>PE, PP, PS,AS, ABS, PA,PET,PC,PVC,PVDC,UP:按生产需要适量使用</td><td></td><td></td><td></td><td>应符合着色剂纯度要求,见注</td></tr><tr><td>FCA0437</td><td>C.I.颜料红5</td><td>6410-41-9</td><td>PE, PP, PS,AS, ABS, PA,PET,PC,PVC,PVDC,UP:按生产需要适量使用</td><td></td><td></td><td></td><td>应符合着色剂纯度要求,见注</td></tr><tr><td>FCA0438</td><td>C.I.颜料红52:2</td><td>12238-31-2</td><td>PE, PP, PS,AS, ABS, PA,PET,PC:按生产需要适量使用</td><td></td><td></td><td></td><td>应符合着色剂纯度要求,见注</td></tr><tr><td>FCA0439</td><td>C.I.颜料红57:1;3,3'-[(2,5-二氯-1,4-亚苯基)二[亚胺羰基(2-羟基-3,1-亚萘基)偶氮]]二[4-甲基苯甲酸异丙酯]</td><td>5281-04-9</td><td>PE, PP, PS,AS, ABS, PA,PET,PC,PVC,PVDC, UP:按生产需要适量使用</td><td></td><td></td><td></td><td>应符合着色剂纯度要求,见注</td></tr><tr><td>FCA0440</td><td>C.I.颜料红68;2-氯-5-[(2-羟基-1-萘基)偶氮]-4-磺基苯甲酸钙</td><td>5850-80-6</td><td>PE, PP, PS,AS, ABS:1</td><td></td><td></td><td></td><td>应符合着色剂纯度要求,见注</td></tr><tr><td>FCA0442</td><td>C.I.颜料黄1:2-[(4-甲基-2-硝基苯基)偶氮]-3-氧代-N-苯基丁酰胺</td><td>2512-29-0</td><td>PE, PP, PS,AS, ABS, PA,PET,PC,PVC,PVDC, UP:按生产需要适量使用</td><td></td><td></td><td></td><td>应符合着色剂纯度要求,见注</td></tr><tr><td>FCA0443</td><td>C.I.颜料黄109</td><td>5045-40-9</td><td>PE, PP, PS,AS, ABS, PA,PET,PC,PVC,PVDC, UP:按生产需要适量使用</td><td></td><td></td><td></td><td>应符合着色剂纯度要求,见注</td></tr><tr><td>FCA0444</td><td>C.I.颜料黄110;3,3'-(1,4-亚苯基二亚氨基)二(4,5,6,7-四氯-1H-异吲哚)-1-酮</td><td>5590-18-1</td><td>PE, PP, PS,AS, ABS, PA,PET,PC,PVC,PVDC, UP:1</td><td></td><td></td><td></td><td>应符合着色剂纯度要求,见注</td></tr><tr><td>FCA0445</td><td>C.I.颜料黄119;锌铁棕尖晶石</td><td>68187-51-9</td><td>PPE: 2; PE,PP, PS, AS,ABS, PA,PET,PC,3</td><td></td><td></td><td></td><td>应符合着色剂纯度要求,见注;锌元素、铁元素SML应符合附录C规定</td></tr><tr><td>FCA0446</td><td>C.I.颜料黄128;3,3′-[(2-氯-5-甲基-1,4-亚苯基)二[亚氨基(1-乙酰基-2-氧代-2,1-乙二基)偶氮]]双[4-氯-N-[2-(4-氯苯氧基)-5-(三氟甲基)苯基]苯甲酰胺</td><td>79953-85-8</td><td>PE, PP, PS,AS, ABS, PA,PET,PC,PVC,PVDC, UP:按生产需要适量使用</td><td></td><td></td><td></td><td>应符合着色剂纯度要求,见注</td></tr><tr><td>FCA0447</td><td>C.I.颜料黄13</td><td>5102-83-0</td><td>PE, PP, PS,AS, ABS, PA,PET,PC,PVC,PVDC, UP:按生产需要适量使用</td><td></td><td></td><td></td><td>应符合着色剂纯度要求,见注</td></tr><tr><td>FCA0448</td><td>C.I.颜料黄138;4,5,6,7-四氯-2-[2-(4,5,6,7-四氯-2,3-二氢-1,3-二氧代-1H-茚-2-基)-8-喹啉基]-1H-异吲哚-1,3(2H)-二酮</td><td>30125-47-4</td><td>PE, PP, PS,AS, ABS, PA,PET,PC,PEI,PPE, PBT,LCP;1</td><td></td><td></td><td></td><td>应符合着色剂纯度要求,见注。所生产出的材料和制品使用温度低于70℃</td></tr><tr><td>FCA0449</td><td>C.I.颜料黄14;2,2′-[(3,3′-二氯[1,1′-联苯]4,4′-二基)双(偶氮)]双[N-(2-甲基苯基)]-3-氧代丁酰胺</td><td>5468-75-7</td><td>PE, PP, PS,AS, ABS, PA,PET,PC,PVC,PVDC, UP:按生产需要适量使用</td><td></td><td></td><td></td><td>应符合着色剂纯度要求,见注</td></tr><tr><td>FCA0450</td><td>C.I.颜料黄147;1,1′-[(6-苯基-1,3,5-三嗪-2,4二基)二亚氨基]联蒽醌</td><td>4118-16-5</td><td>PE, PP, PS,AS, ABS, PA,PET,PC,PVC:0.25</td><td></td><td></td><td></td><td>应符合着色剂纯度要求,见注</td></tr><tr><td>FCA0451</td><td>C.I.颜料黄151; 2-[[1-[(2,3-二氢-2-氧代-1H-苯并咪唑-5-基)氨基]羰基]-2-氧代丙基]偶氮]苯甲酸</td><td>31837-42-0</td><td>PE, PP, PS,AS, ABS, PA,PET,PC,PVC,PVDC,UP:2</td><td></td><td></td><td></td><td>应符合着色剂纯度要求,见注</td></tr><tr><td>FCA0452</td><td>C.I.颜料黄154;N-(2,3-二氢-2-氧代-1H-苯并咪唑-5-基)-3-氧代-2-[[2-(三氟甲基)苯基]偶氮]丁酰胺</td><td>68134-22-5</td><td>PE, PP, AS,PS, ABS:1</td><td></td><td></td><td></td><td>应符合着色剂纯度要求,见注</td></tr><tr><td>FCA0453</td><td>C.I.颜料黄168</td><td>71832-85-4</td><td>PE, PP, PS,ABS:1</td><td></td><td></td><td></td><td>应符合着色剂纯度要求,见注</td></tr><tr><td>FCA0454</td><td>C.I.颜料黄180</td><td>77804-81-0</td><td>PE, PP, PS,AS, ABS, PA,PET,PC:1</td><td></td><td></td><td></td><td>应符合着色剂纯度要求,见注</td></tr><tr><td>FCA0455</td><td>C.I.颜料黄181; N-[4-(氨基羰基)苯基]-4-[[1-[[(2,3-二氢-2-氧代-1H-苯并咪唑-5-基)-氨基]羰基]-2-氧代丙基]偶氮]苯胺</td><td>74441-05-7</td><td>PE, PP, PS,AS, ABS, PA,PET,PC:1</td><td></td><td></td><td></td><td>应符合着色剂纯度要求,见注</td></tr><tr><td>FCA0456</td><td>C.I.颜料黄183;4,5-二氯-2-((5-羟基-3-甲基-1-(3-磺苯基)-1H-吡唑-4-yl)偶氮)甲基苯磺酸钙(1:1)</td><td>65212-77-3</td><td>PPE:0.5; PE,PP, PS, AS,ABS,PA,PET,PC:1</td><td></td><td></td><td></td><td>应符合着色剂纯度要求,见注</td></tr><tr><td>FCA0457</td><td>C.I.颜料黄191:1;4-氯-2-[4,5-二氢-3-甲基-5-氧代-1-(3-磺基苯)-1H-吡唑-4-基]偶氮]-5-甲基苯磺酸二铵盐</td><td>154946-66-4</td><td>PE, PP, PS,AS, ABS, PA,PET,PC,PVC,PVDC,UP:1</td><td></td><td></td><td></td><td>应符合着色剂纯度要求,见注</td></tr><tr><td>FCA0459</td><td>C.I.颜料黄215;4-甲基苯磺酸嘧啶并[5,4-g]蝶啶-2,4,6,8-氨的碱水解产物</td><td>346709-25-9</td><td>PE, PP, PS,AS, ABS, PA,PET,PC,PVC,PVDC,UP:0.5</td><td></td><td></td><td></td><td>应符合着色剂纯度要求,见注</td></tr><tr><td>FCA0460</td><td>C.I.颜料黄42</td><td>51274-00-1</td><td>PE, PP, PS,ABS,PET,PC:按生产需要适量使用</td><td></td><td></td><td></td><td>应符合着色剂纯度要求,见注</td></tr><tr><td>FCA0461</td><td>C.I.颜料黄42;水合氧化铁</td><td>20344-49-4</td><td>PE, PP, PS,AS, ABS, PA,PET,PC,PVC,PVDC,UP:按生产需要适量使用</td><td></td><td></td><td></td><td>应符合着色剂纯度要求,见注;铁元素SML应符合附录C规定</td></tr><tr><td>FCA0462</td><td>C.I.颜料黄53;钛镍黄</td><td>8007-18-9</td><td>PEI, PPE,PBT, PE, PP,PS, AS, ABS,PA,PET,PC,PVC, PVDC,UP:1</td><td></td><td></td><td></td><td>应符合着色剂纯度要求,见注</td></tr><tr><td>FCA0463</td><td>C.I.颜料黄62</td><td>12286-66-7</td><td>PE, PP, PS,ABS:1</td><td></td><td></td><td></td><td>应符合着色剂纯度要求,见注</td></tr><tr><td>FCA0464</td><td>C.I.颜料黄65;2-[(4-甲氧基-2-硝基苯基)偶氮]-N-(2-甲氧基苯基)-3-氧代丁酰胺</td><td>6528-34-3</td><td>PP, PE, PS,PVC, PA, PC,ABS,AS,PET,PVDC,UP:按生产需要适量使用</td><td></td><td></td><td></td><td>应符合着色剂纯度要求,见注</td></tr><tr><td>FCA0465</td><td>C.I颜料黄74;2-[(2-甲氧基-4-硝基苯基)偶氮]-N-(2-甲氧基苯基)-3-氧-2-[(2-甲氧基-4-硝基苯基)偶氮]-氧-丁酰胺</td><td>6358-31-2</td><td>PE, PP, PS,AS, ABS,PET,PC,PVC,PVDC, UP:按生产需要适量使用</td><td></td><td></td><td></td><td>应符合着色剂纯度要求,见注</td></tr><tr><td>FCA0466</td><td>C.I颜料黄83</td><td>5567-15-7</td><td>PE, PP, PS,AS, ABS, PA,PET,PC,PVC,PVDC, UP:按生产需要适量使用</td><td></td><td></td><td></td><td>应符合着色剂纯度要求,见注</td></tr><tr><td>FCA0467</td><td>C.I颜料黄93</td><td>5580-57-4</td><td>PE, PP, PS,AS, ABS, PA,PET,PC,PVC,PVDC:0.2</td><td></td><td></td><td></td><td>应符合着色剂纯度要求,见注</td></tr><tr><td>FCA0468</td><td>C.I颜料黄95</td><td>5280-80-8</td><td>PE, PP, PS,AS, ABS, PA,PET,PC,PVC,PVDC, UP:1</td><td></td><td></td><td></td><td>应符合着色剂纯度要求,见注</td></tr><tr><td>FCA0469</td><td>C.I颜料蓝15:1</td><td>12239-87-1</td><td>PE, PP, PS,AS, ABS, PA,PET,PC,PVC,PVDC, UP,PEI, PPE,PBT:1</td><td></td><td></td><td></td><td>应符合着色剂纯度要求,见注;铜元素SML应符合附录C规定</td></tr><tr><td>FCA0470</td><td>C.I颜料蓝15;酞菁蓝;酞菁铜</td><td>147-14-8</td><td>PE, PP, PS,PC, PA, PET,AS, ABS,PVC,PVDC, UP,PEI, PPE,PBT:按生产需要适量使用;PBT, PMMA,POM, PU,PPS,PEI:1</td><td></td><td></td><td></td><td>应符合着色剂纯度要求,见注;铜元素SML应符合附录C规定</td></tr><tr><td>FCA0471</td><td>C.I颜料蓝16;酞花青</td><td>574-93-6</td><td>PE, PP, PS,AS, ABS,PET:1</td><td></td><td></td><td></td><td>应符合着色剂纯度要求,见注</td></tr><tr><td>FCA0472</td><td>C.I.颜料蓝2;铝酸钴</td><td>1333-88-6</td><td>PE, PP, PS,PVC:5</td><td></td><td></td><td></td><td>应符合着色剂纯度要求,见注;钴元素SML应符合附录C规定</td></tr><tr><td>FCA0473</td><td>C.I.颜料蓝28;乳酸钴;钴铝蓝色尖晶石</td><td>1345-16-0</td><td>PEI, PPE,PBT:3; PE,PP, PS, AS,ABS,PA,PET,PC,PVC,PVDC, UP:按生产需要适量使用</td><td></td><td></td><td></td><td>应符合着色剂纯度要求,见注;钴元素SML应符合附录C规定</td></tr><tr><td>FCA0474</td><td>C.I.颜料蓝29</td><td>57455-37-5</td><td>PE, PP, PS,AS, ABS, PA,PET,PC,PVC,PVDC, UP:按生产需要适量使用</td><td></td><td></td><td></td><td>应符合着色剂纯度要求,见注</td></tr><tr><td>FCA0475</td><td>C.I.颜料蓝36;钴铬蓝</td><td>68187-11-1</td><td>PE, PP, PS,AS, ABS, PA,PET, PC:3;PEI, PPE,PBT:0.5</td><td></td><td></td><td></td><td>应符合着色剂纯度要求,见注;钴元素SML应符合附录C规定</td></tr><tr><td>FCA0476</td><td>C.I.颜料蓝60</td><td>81-77-6</td><td>PE, PP, PS,AS, ABS, PA,PET,PC,PVC,PVDC, UP:按生产需要适量使用</td><td></td><td></td><td></td><td>应符合着色剂纯度要求,见注</td></tr><tr><td>FCA0477</td><td>C.I.颜料蓝72</td><td>68186-86-7</td><td>PE, PP, PA:2.7</td><td></td><td></td><td></td><td>应符合着色剂纯度要求,见注</td></tr><tr><td>FCA0478</td><td>C.I.颜料绿17;三氧化二铬</td><td>1308-38-9</td><td>PE, PP, PS,AS, ABS, PA,PET,PC:3</td><td>ND(以铬(VI)计,SML, DL=0.01 mg/kg)</td><td></td><td></td><td>应符合着色剂纯度要求,见注</td></tr><tr><td>FCA0479</td><td>C.I.颜料绿36;[9H,31H-酞菁(2)-N29,N30,N31,N32]-铜的溴化氯化物</td><td>68512-13-0</td><td>PE, PP, PS,AS, ABS,PET,PC:按生产需要适量使用</td><td></td><td></td><td></td><td>应符合着色剂纯度要求,见注;铜元素SML应符合附录C规定</td></tr><tr><td>FCA0480</td><td>C.I.颜料绿36;1,3,8,16,18,24-六溴-2,4,9,10,11,15,17,22,23,25-十氯-29H, 31H-酞菁(2-)N29,N30, N31,N32]-(SP-4-2)-菁K-1360</td><td>14302-13-7</td><td>PE, PP, PS,ABS, AS, PA,PET, PC,PVC:1</td><td></td><td></td><td></td><td>应符合着色剂纯度要求,见注。所生产出的材料和制品使用温度低于70℃;铜元素SML应符合附录C规定</td></tr><tr><td>FCA0481</td><td>C.I.颜料绿50;钛钴绿</td><td>68186-85-6</td><td>PE, PP, PS,AS, ABS, PA,PET,PC:2;PEI, PPE,PBT:按生产需要适量使用</td><td></td><td></td><td></td><td>应符合着色剂纯度要求,见注;钴元素SML应符合附录C规定</td></tr><tr><td>FCA0482</td><td>C.I.颜料绿7;酞菁绿G;多氯酞花青铜</td><td>1328-53-6</td><td>POM, PBT,PMMA, PEI,PPE, PE, PP,PS, AS, ABS,PA,PET,PC,PVC, PVDC,UP:按生产需要适量使用</td><td></td><td></td><td></td><td>应符合着色剂纯度要求,见注;铜元素SML应符合附录C规定</td></tr><tr><td>FCA0483</td><td>C.I.颜料紫15;铝硅酸钠紫</td><td>12769-96-9</td><td>PC, ABS, PEI,PPE,PBT:3</td><td></td><td></td><td></td><td>应符合着色剂纯度要求,见注</td></tr><tr><td>FCA0484</td><td>C.I.颜料紫19;5,12-二氢-喹啉并[2,3-b]吖啶-7,14-二酮</td><td>1047-16-1</td><td>PE, PP, PS,AS, ABS, PA,PET,PC,PVC, PVDC, UP,PBT, PMMA,POM:按生产需要适量使用</td><td></td><td></td><td></td><td>应符合着色剂纯度要求,见注</td></tr><tr><td>FCA0485</td><td>C.I.颜料紫2</td><td>1326-04-1</td><td>PE, PP, PS,AS, ABS, PA,PET,PC:按生产需要适量使用</td><td></td><td></td><td></td><td>应符合着色剂纯度要求,见注</td></tr><tr><td>FCA0486</td><td>C.I.颜料紫23;8, 18-二氯-5,15-二乙基-5,15-二氢二吲哚[3,2-b:3',2'-m]三吩二嗪</td><td>215247-95-3;6358-30-1</td><td>PBT, PMMA,POM:按生产需要适量使用;PE, PP, PS,AS, ABS,PET,PC, PA,PVC,PVDC,UP:1</td><td></td><td></td><td></td><td>应符合着色剂纯度要求,见注</td></tr><tr><td>FCA0488</td><td>C.I.颜料紫29;蒽[2,1,9-def;6,5,10-d'ef']二异喹啉-1,3,8, 10, (2H,9H)-四酮</td><td>81-33-4</td><td>PE, PP, PS,AS, ABS, PA,PET,PC,PVC,PVDC,UP:1</td><td></td><td></td><td></td><td>应符合着色剂纯度要求,见注</td></tr><tr><td>FCA0490</td><td>C.I.颜料紫37;N, N′-(6, 13-二乙酰氨基-2,9-二乙氧基-3,10-三苯并二噁嗪二基)二苯甲酰胺</td><td>17741-63-8</td><td>PE, PP, PS,AS, ABS, PA,PET,PC,PVC,PVDC,UP:按生产需要适量使用</td><td></td><td></td><td></td><td>应符合着色剂纯度要求,见注</td></tr><tr><td>FCA0491</td><td>C.I.颜料棕23</td><td>35869-64-8</td><td>PE, PP, PS,AS, ABS, PA,PET,PC,PVC,PVDC,UP:按生产需要适量使用</td><td></td><td></td><td></td><td>应符合着色剂纯度要求,见注</td></tr><tr><td>FCA0492</td><td>C.I.颜料棕24;铬锑钛棕</td><td>68186-90-3</td><td>PE, PP, PS,AS, ABS, PA,PET,PC:2;PEI, PPE,PBT,TPC-ET,POM:1</td><td></td><td></td><td></td><td>应符合着色剂纯度要求,见注</td></tr><tr><td>FCA0493</td><td>C.I颜料棕6</td><td>52357-70-7</td><td>PP, PE, PS,PVC, PA, PC,ABS, AS, PET,PVDC, UP:按生产需要适量使用</td><td></td><td></td><td></td><td>应符合着色剂纯度要求,见注</td></tr><tr><td>FCA0494</td><td>C.I油溶黄93</td><td>4702-90-3</td><td>PS, AS, ABS,PET,PC:0.2</td><td></td><td></td><td></td><td>应符合着色剂纯度要求,见注</td></tr><tr><td>FCA0495</td><td>C.I油溶紫37</td><td>71701-33-2</td><td>PS, AS, ABS:0.2</td><td></td><td></td><td></td><td>应符合着色剂纯度要求,见注</td></tr><tr><td>FCA0501</td><td>\( C_{10} \sim C_{18} \)烷基磺酸苯酯</td><td>70775-94-9</td><td>PVC:46</td><td></td><td></td><td></td><td>生产的材料或制品不得用于接触脂肪性食品</td></tr><tr><td>FCA0502</td><td>\( C_{10} \sim C_{18} \)烷基磺酸钠</td><td>68037-49-0</td><td>PVC: 2; PS,AS, ABS, PC:0.3;PP,PE:0.1</td><td>6(SML)</td><td></td><td></td><td>如用于PP、PE热封层,且膜厚度小于20μm时,最大使用量可为1%</td></tr><tr><td>FCA0503</td><td>\( C_{11} \sim C_{14} \)-异构醇(富 \( C_{13} \)-醇)</td><td>68526-86-3</td><td>ABS, AS, PA,PC, PE, PET,PP, PS, PVC,PVDC, UP:按生产需要适量使用</td><td></td><td></td><td></td><td></td></tr><tr><td>FCA0506</td><td>\( C_{14} \sim C_{18} \)双甘油单、双脂肪酸酯</td><td>168075-67-0</td><td>PVC,PE,PP:2</td><td></td><td></td><td></td><td></td></tr><tr><td>FCA0507</td><td>\( C_{14} \sim C_{18} \)-脂肪酸甘油单双酯</td><td>67701-33-1</td><td>PE, PP, PS,AS, ABS, PA,PET,PC,PVDC, UP:按生产需要适量使用</td><td></td><td></td><td></td><td></td></tr><tr><td>FCA0509</td><td>\( C_{16} \sim C_{18} \)-醇</td><td>67762-27-0</td><td>ABS, AS, PA,PC, PE, PET,PP, PS, PVC,PVDC, UP:按生产需要适量使用</td><td></td><td></td><td></td><td></td></tr><tr><td>FCA0510</td><td>C16~C18和C18不饱和单、双甘油酯</td><td>68424-61-3</td><td>PVC, PE, PP:按生产需要适量使用</td><td></td><td></td><td></td><td></td></tr><tr><td>FCA0513</td><td>C8~C10脂肪酸锌盐</td><td>91051-00-2</td><td>PVC瓶盖垫圈:2</td><td></td><td></td><td></td><td>锌元素SML应符合附录C规定</td></tr><tr><td>FCA0516</td><td>D-酒石酸</td><td>87-69-4</td><td>PP, PE, PS,PVC, PA, PC,ABS,AS,PET,PVDC, UP:按生产需要适量使用</td><td></td><td></td><td></td><td></td></tr><tr><td>FCA0517</td><td>D-山梨糖醇</td><td>50-70-4</td><td>PP, PS, AS:按生产需要适量使用</td><td></td><td></td><td></td><td></td></tr><tr><td>FCA0520</td><td>N-(2-氨基乙基)乙醇胺</td><td>111-41-1</td><td>PE, PP, PS,AS, ABS, PA,PC:按生产需要适量使用</td><td>0.05(SML)</td><td></td><td></td><td>生产的材料或制品不得用于接触脂肪性食品</td></tr><tr><td>FCA0521</td><td>N-(2-乙氧基苯基)-N'-(2-乙苯基)乙二酰胺</td><td>23949-66-8</td><td>PVC:0.5</td><td>30(SML)</td><td></td><td></td><td></td></tr><tr><td>FCA0523</td><td>N, N'-(1,2-亚乙基)双十六烷-1-酰胺</td><td>5518-18-3</td><td>PE, PP, PS,AS, ABS, PA,PET,PC:按生产需要适量使用</td><td></td><td></td><td></td><td></td></tr><tr><td>FCA0528</td><td>N, N', N''-三(2-甲基环己基)-1,2,3-三甲酰胺丙烷</td><td>160535-46-6</td><td>PP:0.25</td><td>5(SML)</td><td></td><td></td><td></td></tr><tr><td>FCA0529</td><td>N, N'-二环己基-2,6-萘二甲酰胺</td><td>153250-52-3</td><td>PP:0.2</td><td>5(SML)</td><td></td><td></td><td></td></tr><tr><td>FCA0530</td><td>N, N'-己基-1,6-二[3-(3,5-二叔丁基-4-羟苯基)丙酰胺]</td><td>23128-74-7</td><td>PE, PS, PA:1;PET:0.6</td><td>45(SML)</td><td></td><td></td><td></td></tr><tr><td>FCA0531</td><td>N,N''-1,2-乙二基二[N-[3-[[4,6-二丁基(1,2,2,6,6-五甲基-4-哌啶基)氨基]-1,3,5-三嗪-2-基]氨基]丙基]-N,N''-二丁基-N,N''-二(1,2,2,6,6-五甲基-4-哌啶基)-1,3,5-三嗪-2,4,6-三胺</td><td>106990-43-6</td><td>PE,PP:0.1;PS,AS,ABS:0.4</td><td>0.05(SML);2.5(1,3,5-三嗪-2,4,6-三胺/三聚氰胺:SML)</td><td></td><td></td><td>用于生产婴幼儿专用食品接触材料及制品时,三聚氰胺SML为1mg/kg</td></tr><tr><td>FCA0532</td><td>N,N'-1,2-乙二基双十八(碳)酰胺</td><td>110-30-5</td><td>PEI,ABS:3;PA:0.2;PLA:1;PVC,PE,PS, PP,EVOH,AS:2;PET,POM,PVDC,UP,PC,PPE,PBT:按生产需要适量使用</td><td></td><td></td><td></td><td></td></tr><tr><td>FCA0533</td><td>N,N'-1,6-己二基二[N-(2,2,6,6-四甲基-4-哌啶)]-甲酰胺</td><td>124172-53-8</td><td>PS,ABS:0.5;PP:0.25</td><td>0.05(SML)</td><td></td><td></td><td>限用于丙烯腈含量不超过30%的ABS</td></tr><tr><td>FCA0534</td><td>N,N'-二(2,2,6,6-四甲基-4-哌啶)-1,6-正己二胺与2,4,6-三氯-1,3,5-三吖嗪的共聚物同N-丁基-1-丁胺和N-丁基-2,2,6,6-四甲基-4-哌啶胺的反应产物</td><td>192268-64-7</td><td>PE:0.6;PP:1</td><td>5(SML)</td><td></td><td></td><td></td></tr><tr><td>FCA0535</td><td>N,N'-二-(2,2,6,6-四甲基哌啶基-4-基)-1,6-己二胺与4-二氯-6-4-吗啉基-1,3,5-三嗪的聚合物</td><td>82451-48-7</td><td>PP,PE:0.3</td><td>5(SML)</td><td></td><td></td><td></td></tr><tr><td>FCA0536</td><td>N,N-二(2-羟乙基)C12~C18烷基胺衍生物</td><td>71786-60-2</td><td>PP:0.1;PE:0.2</td><td></td><td></td><td></td><td></td></tr><tr><td>FCA0537</td><td>N,N-二(2-羟乙基)十二烷基酰胺</td><td>120-40-1</td><td>PE, PP:0.8;PS, AS:1.5;ABS:2.5</td><td>5(SML)</td><td></td><td></td><td></td></tr><tr><td>FCA0538</td><td>N,N-二(2-羟乙基)油胺</td><td>13127-82-7</td><td>PE:0.15;PVC:0.1</td><td></td><td></td><td></td><td></td></tr><tr><td>FCA0544</td><td>N,N'-双(2,2,6,6-四甲基-4-哌啶基)-1,6-己二胺与2,4,6-三氯-1,3,5-三嗪吗啉的甲基化的聚合物</td><td>193098-40-7</td><td>PP,PE:0.3</td><td></td><td></td><td></td><td></td></tr><tr><td>FCA0545</td><td>N,N-双(2-羟基)牛油烷基胺</td><td>61791-44-4</td><td>PE:0.15;PP:0.1</td><td></td><td></td><td></td><td></td></tr><tr><td>FCA0546</td><td>N,N-双(2-羟基乙基)烷基(C12~C18)氨基</td><td>10213-78-2</td><td>PE:0.5;PP:0.2;PS,AS,ABS:2</td><td></td><td></td><td></td><td></td></tr><tr><td>FCA0547</td><td>N-[2-(4-环己基苯氧基)乙基]-N-乙基-4-(2,2-二氰基乙烯基)-3-甲苯胺;C.I.分散黄201</td><td>54079-53-7</td><td>PET:0.2</td><td></td><td></td><td></td><td>应符合着色剂纯度要求,见注</td></tr><tr><td>FCA0551</td><td>N-十八烷基-13-二十二酰胺</td><td>10094-45-8</td><td>PE, PP, PS,ABS, PA, AS,PET,PC,PVC,PVDC, UP:按生产需要适量使用</td><td>5(SML)</td><td></td><td></td><td></td></tr><tr><td>FCA0558</td><td>α-(壬基苯基)-ω-羟基聚(氧基-1,2-乙二基)</td><td>9016-45-9</td><td>PVC:0.04;PP:0.01;PE:3</td><td></td><td>30</td><td>2</td><td></td></tr><tr><td>FCA0560</td><td>α-[4-(3-丁氧基-2-氰基-3-氧代-1-丙烯基)-2-甲氧基苯基]-ω-羟基聚氧乙烯;丁基-2-氰基-3-(4-羟基-3-甲氧基)丙烯酸酯聚乙二醇醚</td><td>780763-40-8</td><td>PET:0.4</td><td></td><td>30</td><td>2</td><td>在所有温度条件下可接触水性、酸性和乙醇含量不超过15%食品;在100℃以下可接触油性和乙醇含量大于15%食品</td></tr><tr><td>FCA0562</td><td>α-C20~C24-烯烃和马来酸酐的聚合物与2,2,6,6-四甲基-4-哌啶胺的反应产物</td><td>152261-33-1</td><td>PP,PE:0.3</td><td></td><td></td><td></td><td>生产的材料或制品不得用于接触含乙醇的食品和脂肪性食品</td></tr><tr><td>FCA0565</td><td>α-磺基-ω-(壬苯氧基)聚(氧-1,2-乙二基)与2-氨基乙醇的化合物</td><td>51617-74-4</td><td>PE,PP:按生产需要适量使用;PS,AS,ABS:2.5</td><td>ND(壬基酚:SML,DL=0.01mg/kg)</td><td>30</td><td>2</td><td></td></tr><tr><td>FCA0566</td><td>α-磺基-ω-(壬基苯氧基)聚(氧基-1,2-二乙基)支链铵盐</td><td>68649-55-8</td><td>PE,PP:按生产需要适量使用;PS,AS,ABS:2.5</td><td></td><td></td><td></td><td></td></tr><tr><td>FCA0567</td><td>α-磺基-ω-羟基聚(氧-1,2-乙二基)C12~C14-烷基酯钠盐</td><td>68891-38-3</td><td>PA,PE,PP,PS,ABS,PET,PC,PVC,PVDC:按生产需要适量使用</td><td></td><td>30</td><td>2</td><td></td></tr><tr><td>FCA0572</td><td>α-十八烷基-ω-羟基聚(氧-1,2-乙二基)</td><td>9005-00-9</td><td>按生产需要适量使用</td><td></td><td>30</td><td>2</td><td></td></tr><tr><td>FCA0576</td><td>β-(3,5-二叔丁基-4-羟基苯基)丙酸十八醇酯;十八烷基-3,5-双(1,1-二甲基乙基)-4-羟基苯丙酸酯</td><td>2082-79-3</td><td>PE, PP, PS,AS, ABS, PET,PC: 0.5; PVC:0.006; PVDC:0.2; PPE, PEI,PBT:0.25</td><td>6(SML)</td><td></td><td></td><td></td></tr><tr><td>FCA0579</td><td>安息香酸锂</td><td>553-54-8</td><td>PP, PE, PS,PVC, PA, PC,ABS, AS, PET:按生产需要适量使用</td><td></td><td></td><td></td><td>锂元素SML应符合附录C规定</td></tr><tr><td>FCA0580</td><td>氨</td><td>7664-41-7</td><td>PE, PP, PS,AS, ABS, PA,PET,PC:按生产需要适量使用</td><td></td><td></td><td></td><td></td></tr><tr><td>FCA0582</td><td>白矿物油</td><td>8042-47-5</td><td>LCP: 2; PET,PEI, PPE,PBT, PVC, PE,PP, PS, ABS,PC:按生产需要适量使用</td><td></td><td></td><td></td><td>平均分子量不低于480。100℃时运动黏度不低于8.5×10^6m^2/s。矿物碳氢化合物碳原子数少于25的物质不高于5%(质量分数)</td></tr><tr><td>FCA0583</td><td>白土处理的矿脂(白矿物油)</td><td>100684-33-1</td><td>PP, PE, PS,PVC, PA, PC,ABS, AS, PET, PVDC, UP:按生产需要适量使用</td><td></td><td></td><td></td><td></td></tr><tr><td>FCA0588</td><td>苯甲酸</td><td>65-85-0</td><td>AS, ABS, PET,PC, PE, PP,PA6:按生产需要适量使用</td><td></td><td></td><td></td><td></td></tr><tr><td>FCA0589</td><td>苯甲酸钙</td><td>2090-05-3</td><td>PVC:2</td><td></td><td></td><td></td><td></td></tr><tr><td>FCA0590</td><td>苯甲酸镁</td><td>553-70-8</td><td>PVC:2</td><td></td><td></td><td></td><td>生产的材料或制品使用温度低于130℃;接触食品时间不超过1年</td></tr><tr><td>FCA0591</td><td>苯甲酸钠</td><td>532-32-1</td><td>PP, PS:按生产需要适量使用</td><td></td><td></td><td></td><td></td></tr><tr><td>FCA0594</td><td>苯乙烯与1,3-丁二烯的聚合物</td><td>9003-55-8</td><td>PP, PE, PS,BDR, EVA:按生产需要适量使用</td><td>ND(1,3-丁二烯:SML, DL=0.01 mg/kg)或1(1,3-丁二烯:QM)</td><td></td><td></td><td></td></tr><tr><td>FCA0596</td><td>苯乙烯与丙烯酸丁酯和丙烯酸的共聚物</td><td>25586-20-3</td><td>PA, PC, PET:按生产需要适量使用</td><td></td><td>6</td><td>22</td><td></td></tr><tr><td>FCA0598</td><td>苯乙烯与甲基丙烯酸甲酯和甲基丙烯酸缩水甘油酯的共聚物</td><td>-</td><td>PC, PBT, ABS,PEI, PPE:0.5</td><td>0.02(2-甲基-2-丙烯酸环氧乙烷基甲基酯:SML)</td><td>6</td><td>23</td><td>当2-甲基-2-丙烯酸环氧乙烷基甲基酯可与所接触食品或食品模拟物发生反应时,使用0.02 mg/6 dm2(QM)作为其限量值</td></tr><tr><td>FCA0599</td><td>蓖麻油</td><td>8001-79-4</td><td>PE, PS, AS,ABS:按生产需要适量使用</td><td></td><td></td><td></td><td></td></tr><tr><td>FCA0601</td><td>蓖麻油酸钙</td><td>31983-33-2;6865-33-4</td><td>PVC:2</td><td>42(蓖麻油酸:SML)</td><td></td><td></td><td></td></tr><tr><td>FCA0602</td><td>蓖麻油酸聚氧乙烯酯</td><td>9004-97-1</td><td>PP, PE, PS,PVC, PA, PC,ABS, AS, PET,UP:按生产需要适量使用</td><td>42(SML)</td><td></td><td></td><td></td></tr><tr><td>FCA0603</td><td>蓖麻油酸镁</td><td>22677-47-0</td><td>PVC:2</td><td>42(蓖麻油酸:SML)</td><td></td><td></td><td></td></tr><tr><td>FCA0604</td><td>蓖麻油酸锌</td><td>13040-19-2</td><td>PVC:3</td><td>42(蓖麻油酸:SML)</td><td></td><td></td><td>锌元素SML应符合附录C规定</td></tr><tr><td>FCA0606</td><td>苄醇;苯甲醇</td><td>100-51-6</td><td>ABS, AS, PA,PC, PE, PET,PP, PS, PVC,PVDC, UP:4</td><td></td><td></td><td></td><td></td></tr><tr><td>FCA0607</td><td>丙醇醚</td><td>25265-71-8</td><td>ABS, AS, PA,PC, PE, PET,PP, PS, PVC,PVDC, UP:按生产需要适量使用</td><td></td><td></td><td></td><td></td></tr><tr><td>FCA0608</td><td>丙三醇</td><td>56-81-5</td><td>PE, PP, PS,AS, ABS, PA,PC, PVC,PVDC:按生产需要适量使用;PET:0.05</td><td></td><td></td><td></td><td></td></tr><tr><td>FCA0609</td><td>丙酸</td><td>79-09-4</td><td>PE, PP, PS,AS, ABS, PA,PET,PC:按生产需要适量使用</td><td></td><td></td><td></td><td></td></tr><tr><td>FCA0610</td><td>丙酸钙</td><td>4075-81-4</td><td>PE:按生产需要适量使用</td><td></td><td></td><td></td><td></td></tr><tr><td>FCA0614</td><td>丙烯腈和丁二烯与苯乙烯的三元共聚物</td><td>9003-56-9</td><td>PS, AS, ABS,PC:按生产需要适量使用</td><td>ND(丙烯腈:SML, DL=0.01 mg/kg);ND(1,3-丁二烯:SML, DL=0.01 mg/kg)或1(1,3-丁二烯:QM)</td><td></td><td></td><td></td></tr><tr><td>FCA0615</td><td>丙烯腈与丙烯酸-2-乙基己酯、甲基丙烯酸和苯乙烯的共聚物</td><td>26873-77-8</td><td>PA, PC, PET:按生产需要适量使用</td><td>ND(丙烯腈:SML, DL=0.01 mg/kg);0.05(丙烯酸-2-乙基己酯:SML)</td><td>6</td><td>23</td><td></td></tr><tr><td>FCA0617</td><td>丙烯腈与丙烯酸乙酯的聚合物</td><td>25053-12-7</td><td>PA, PC, PET:按生产需要适量使用</td><td>ND(丙烯腈:SML, DL=0.01 mg/kg)</td><td>6</td><td>22</td><td></td></tr><tr><td>FCA0625</td><td>丙烯酸丁酯</td><td>141-32-2</td><td>按生产需要适量使用</td><td></td><td>6</td><td>22</td><td></td></tr><tr><td>FCA0626</td><td>丙烯酸丁酯与苯乙烯的共聚物</td><td>25767-47-9</td><td>PA, PET, PC:按生产需要适量使用</td><td></td><td>6</td><td>22</td><td></td></tr><tr><td>FCA0627</td><td>丙烯酸丁酯与丙烯酸-2-羟乙酯的共聚物</td><td>32409-50-0</td><td>PA, PC, PET:按生产需要适量使用</td><td></td><td>6</td><td>22</td><td></td></tr><tr><td>FCA0628</td><td>丙烯酸丁酯与丙烯酸-2-乙基己酯和苯乙烯的共聚物</td><td>30795-23-4</td><td>PA, PC, PET:按生产需要适量使用</td><td>0.05(丙烯酸-2-乙基己酯:SML)</td><td>6</td><td>22</td><td></td></tr><tr><td>FCA0629</td><td>丙烯酸丁酯与丙烯酸-2-乙基己酯和丙烯酸甲酯的共聚物</td><td>25916-29-4</td><td>PA, PC, PET:按生产需要适量使用</td><td>0.05(丙烯酸-2-乙基己酯:SML)</td><td>6</td><td>22</td><td></td></tr><tr><td>FCA0630</td><td>丙烯酸丁酯与丙烯酸乙酯和甲基丙烯酸甲酯的共聚物</td><td>25767-43-5</td><td>PA, PC, PET,PVC:按生产需要适量使用</td><td></td><td>6(以丙烯酸计);6(以甲基丙烯酸计)</td><td>22;23</td><td></td></tr><tr><td>FCA0631</td><td>丙烯酸丁酯与丙烯酸异丁酯的共聚物</td><td>30698-92-1</td><td>PA, PET, PC:按生产需要适量使用</td><td></td><td>6</td><td>22</td><td></td></tr><tr><td>FCA0632</td><td>丙烯酸丁酯与甲基丙烯酸-2-羟乙酯、甲基丙烯酸、甲基丙烯酸甲酯和苯乙烯的共聚物</td><td>36179-96-1</td><td>PA, PC, PET:按生产需要适量使用</td><td></td><td>6(以丙烯酸计);6(以甲基丙烯酸计)</td><td>22;23</td><td></td></tr><tr><td>FCA0633</td><td>丙烯酸丁酯与甲基丙烯酸丁酯、丙烯酸乙酯、甲基丙烯酸和甲基丙烯酸甲酯的共聚物</td><td>-</td><td>PA, PET, PC:按生产需要适量使用</td><td></td><td>6(以丙烯酸计);6(以甲基丙烯酸计)</td><td>22;23</td><td></td></tr><tr><td>FCA0634</td><td>丙烯酸丁酯与甲基丙烯酸丁酯、甲基丙烯酸和甲基丙烯酸甲酯的共聚物</td><td>26184-07-6</td><td>PA, PC, PET:按生产需要适量使用</td><td></td><td>6(以丙烯酸计);6(以甲基丙烯酸计)</td><td>22;23</td><td></td></tr><tr><td>FCA0635</td><td>丙烯酸丁酯与甲基丙烯酸和苯乙烯的共聚物</td><td>25036-16-2</td><td>PA,PC,PET:按生产需要适量使用</td><td></td><td>6(以丙烯酸计);6(以甲基丙烯酸计)</td><td>22;23</td><td></td></tr><tr><td>FCA0636</td><td>丙烯酸丁酯与甲基丙烯酸和甲基丙烯酸甲酯的共聚物</td><td>25035-69-2</td><td>PA,PC,PET:按生产需要适量使用</td><td></td><td>6(以丙烯酸计);6(以甲基丙烯酸计)</td><td>22;23</td><td></td></tr><tr><td>FCA0637</td><td>丙烯酸丁酯与甲基丙烯酸甲酯和苯乙烯的共聚物</td><td>27136-15-8</td><td>ABS,PE,PP,PS,PVDC,UP:按生产需要适量使用</td><td></td><td>6(以丙烯酸计);6(以甲基丙烯酸计)</td><td>22;23</td><td></td></tr><tr><td>FCA0638</td><td>丙烯酸丁酯与马来酸二烯丙酯、甲基丙烯酸甲酯和三羟甲基丙基三丙烯酸酯的共聚物</td><td>-</td><td>PVC;5</td><td>6(三羟甲基丙烷:SML)</td><td>6(以丙烯酸计);6(以甲基丙烯酸计)</td><td>22;23</td><td></td></tr><tr><td>FCA0643</td><td>丙烯酸甲酯与乙烯的聚合物</td><td>25103-74-6</td><td>PA,POM,PBT,PET,TPC-ET:按生产需要适量使用</td><td></td><td>6</td><td>22</td><td></td></tr><tr><td>FCA0646</td><td>丙烯酸乙酯</td><td>140-88-5</td><td>按生产需要适量使用</td><td></td><td>6</td><td>22</td><td></td></tr><tr><td>FCA0648</td><td>丙烯酸乙酯与甲基丙烯酸的共聚物</td><td>25212-88-8</td><td>PA,PC,PET:按生产需要适量使用</td><td></td><td>6(以丙烯酸计);6(以甲基丙烯酸计)</td><td>22;23</td><td></td></tr><tr><td>FCA0649</td><td>丙烯酸乙酯与甲基丙烯酸和苯乙烯的共聚物</td><td>25035-68-1</td><td>PA,PET,PC:按生产需要适量使用</td><td></td><td>6(以丙烯酸计);6(以甲基丙烯酸计)</td><td>22;23</td><td></td></tr><tr><td>FCA0653</td><td>丙烯酸与苯乙烯的共聚物</td><td>25085-34-1</td><td>PA,PE,PP,PS,ABS,PET,PC,AS:按生产需要适量使用</td><td></td><td>6</td><td>22</td><td></td></tr><tr><td>FCA0654</td><td>丙烯酸与丙烯腈、丙烯酸2-乙基己酯和苯乙烯的共聚物</td><td>40530-01-6</td><td>PA, PC, PET:按生产需要适量使用</td><td>ND(丙烯腈:SML, DL=0.01 mg/kg);0.05(丙烯酸2-乙基己酯:SML)</td><td>6</td><td>22</td><td></td></tr><tr><td>FCA0656</td><td>丙烯酸与丙烯腈、丙烯酸乙酯、丙烯酸-2-乙基己酯、丙烯酸甲酯和苯乙烯的共聚物</td><td>-</td><td>PA, PC, PET:按生产需要适量使用</td><td>ND(丙烯腈:SML, DL=0.01 mg/kg);0.05(丙烯酸2-乙基己酯:SML)</td><td>6</td><td>22</td><td></td></tr><tr><td>FCA0658</td><td>丙烯酸与丙烯酸丁酯、丙烯酸-2-乙基己酯和丙烯酸甲酯的共聚物</td><td>98060-25-4</td><td>PA, PC, PET:按生产需要适量使用</td><td>0.05(丙烯酸-2-乙基己酯:SML)</td><td>6</td><td>22</td><td></td></tr><tr><td>FCA0659</td><td>丙烯酸与丙烯酸丁酯、甲基丙烯酸和苯乙烯的共聚物</td><td>25120-19-8</td><td>PA, PET, PC:按生产需要适量使用</td><td></td><td>6(以丙烯酸计);6(以甲基丙烯酸计)</td><td>22;23</td><td></td></tr><tr><td>FCA0660</td><td>丙烯酸与丙烯酸丁酯和丙烯酸-2-甲基丙酯的共聚物</td><td>58090-96-3</td><td>PA, PC, PET:按生产需要适量使用</td><td></td><td>6</td><td>22</td><td></td></tr><tr><td>FCA0661</td><td>丙烯酸与丙烯酸丁酯和丙烯酸2-羟乙酯的共聚物</td><td>30585-48-9</td><td>PA, PC, PET:按生产需要适量使用</td><td></td><td>6</td><td>22</td><td></td></tr><tr><td>FCA0662</td><td>丙烯酸与丙烯酸丁酯和丙烯酸乙酯的共聚物</td><td>27322-15-2</td><td>PA, PC, PET:按生产需要适量使用</td><td></td><td>6</td><td>22</td><td></td></tr><tr><td>FCA0663</td><td>丙烯酸与丙烯酸丁酯和甲基丙烯酸甲酯的共聚物</td><td>26300-51-6</td><td>PA, PET, PC:按生产需要适量使用</td><td></td><td>6(以丙烯酸计);6(以甲基丙烯酸计)</td><td>22;23</td><td></td></tr><tr><td>FCA0668</td><td>丙烯酸与丙烯酰胺、丙烯酸丁酯、甲基丙烯酸和苯乙烯的共聚物</td><td>121028-92-0</td><td>PA,PC,PET:按生产需要适量使用</td><td>ND(丙烯酰胺:SML,DL=0.01mg/kg)</td><td>6(以丙烯酸计);6(以甲基丙烯酸计)</td><td>22;23</td><td></td></tr><tr><td>FCA0669</td><td>2-丙烯酸与1,1-二氯乙烯和丙烯酸甲酯的聚合物</td><td>26124-53-8</td><td>PE,ABS,PS:按生产需要适量使用</td><td>5(1,1-二氯乙烯:QM)或ND(1,1-二氯乙烯:SML,DL=0.01mg/kg)</td><td>6(以丙烯酸计)</td><td>22</td><td></td></tr><tr><td>FCA0673</td><td>丙烯酸酯类共聚物</td><td>-</td><td>PVC:5</td><td></td><td>6(以丙烯酸计)</td><td>22</td><td></td></tr><tr><td>FCA0680</td><td>玻璃棉;玻璃纤维</td><td>65997-17-3</td><td>PE,PP,PS,AS,ABS,PA,PET,PC,PEI,PBT,POM,TPC-ET,LCP,PPS:按生产需要适量使用;PPE:0.5</td><td></td><td></td><td></td><td></td></tr><tr><td>FCA0682</td><td>次磷酸钠</td><td>7681-53-0</td><td>PE,PP,PS,AS,ABS,PA,PET,PC,PVC,PVDC,UP:按生产需要适量使用</td><td></td><td></td><td></td><td></td></tr><tr><td>FCA0685</td><td>单-C10~C16-烷基硫酸酯钠盐</td><td>68585-47-7</td><td>PE,PP,PS,ABS,AS,PA,PET,PC,PVC:3</td><td></td><td></td><td></td><td></td></tr><tr><td>FCA0687</td><td>单十二酸脱水山梨醇酯</td><td>1338-39-2</td><td>PE,PP,PS,AS,ABS,PA,PET,PC,PVC,PVDC,UP:按生产需要适量使用</td><td></td><td></td><td></td><td></td></tr><tr><td>FCA0689</td><td>单硬脂酸甘油脂</td><td>31566-31-1</td><td>PE,PP,PS,AS,ABS,PA,PET,PC,PVC,PVDC,UP:按生产需要适量使用</td><td></td><td></td><td></td><td></td></tr><tr><td>FCA0691</td><td>氮化钛</td><td>25583-20-4</td><td>PET:0.002</td><td></td><td></td><td></td><td>含有氮化钛的PET成型品使用温度不得高于100℃</td></tr><tr><td>FCA0692</td><td>氮杂环十三烷-2-酮</td><td>947-04-6</td><td>PA12:按生产需要适量使用</td><td>5(氮杂环十三烷-2-酮:SML)</td><td></td><td></td><td></td></tr><tr><td>FCA0693</td><td>低芥酸菜子油</td><td>120962-03-0</td><td>PE, PP, PS,AS, ABS, PA,PC, PET:按生产需要适量使用</td><td></td><td></td><td></td><td></td></tr><tr><td>FCA0694</td><td>碘化钾</td><td>7681-11-0</td><td>PE, PP, PS,AS, ABS, PA,PET,PC:按生产需要适量使用</td><td></td><td>1</td><td>6</td><td></td></tr><tr><td>FCA0695</td><td>碘化钠</td><td>7681-82-5</td><td>PP, PE, PS,PVC, PA, PC,ABS, AS, PET,PVDC, UP:按生产需要适量使用</td><td></td><td>1</td><td>6</td><td></td></tr><tr><td>FCA0696</td><td>碘化亚铜</td><td>7681-65-4;1335-23-5</td><td>PA, PBT,POM:按生产需要适量使用</td><td></td><td>1</td><td>6</td><td>铜元素SML应符合附录C规定</td></tr><tr><td>FCA0697</td><td>淀粉</td><td>9005-25-8</td><td>按生产需要适量使用</td><td></td><td></td><td></td><td></td></tr><tr><td>FCA0701</td><td>丁醇</td><td>71-36-3;78-83-1;78-92-2;75-65-0</td><td>PE,PP:按生产需要适量使用</td><td></td><td></td><td></td><td></td></tr><tr><td>FCA0702</td><td>丁二酸二甲酯和4-羟基-2,2,6,6-四甲基-1-哌啶乙醇的聚合物</td><td>65447-77-0;70198-29-7</td><td>PE,PP:0.3</td><td>30(SML)</td><td></td><td></td><td></td></tr><tr><td>FCA0703</td><td>丁二烯与甲基丙烯酸甲酯和苯乙烯的共聚物</td><td>25053-09-2</td><td>PVC:15</td><td>1(1,3-丁二烯:QM)或ND(1,3-丁二烯:SML, DL=0.01 mg/kg)</td><td>6</td><td>23</td><td></td></tr><tr><td>FCA0708</td><td>丁烷;正丁烷;异丁烷</td><td>106-97-8;75-28-5</td><td>PE, PP, PS,AS, ABS, PA,PET,PC,PVC,PVDC, UP:按生产需要适量使用</td><td></td><td></td><td></td><td></td></tr><tr><td>FCA0709</td><td>丁香酚</td><td>97-53-0</td><td>PP, PE, PS,PVC, PA, PC,ABS, AS, PET,PVDC, UP:按生产需要适量使用</td><td>ND(SML, DL=0.01 mg/kg)</td><td></td><td></td><td></td></tr><tr><td>FCA0710</td><td>煅烧高岭土</td><td>92704-41-1;66402-68-4</td><td>按生产需要适量使用</td><td></td><td></td><td></td><td></td></tr><tr><td>FCA0713</td><td>对甲苯酚与二环戊二烯和异丁烯的共聚物</td><td>68610-51-5</td><td>PE, PP, PS,AS, PA, ABS,PET, PVC, PC,PVDC, UP:按生产需要适量使用</td><td>5(SML)</td><td></td><td></td><td></td></tr><tr><td>FCA0716</td><td>对羟基苯甲醚</td><td>150-76-5</td><td>PS:0.05</td><td></td><td></td><td></td><td></td></tr><tr><td>FCA0717</td><td>对羟基苯甲酸丙酯</td><td>94-13-3</td><td>PE, PP, PS,AS, ABS, PET:0.1;PC:按生产需要适量使用</td><td></td><td></td><td></td><td></td></tr><tr><td>FCA0718</td><td>对羟基苯甲酸甲酯</td><td>99-76-3</td><td>PE, PP, PS,AS, ABS, PET:0.1;PC:按生产需要适量使用</td><td></td><td></td><td></td><td></td></tr><tr><td>FCA0719</td><td>对叔丁基苯酚</td><td>98-54-4</td><td>PS:0.05</td><td>0.05(SML)</td><td></td><td></td><td></td></tr><tr><td>FCA0720</td><td>二-(2-叔丁基过氧化-异丙基)-苯</td><td>25155-25-3</td><td>PP:0.1;PE:0.2</td><td></td><td></td><td></td><td></td></tr><tr><td>FCA0721</td><td>二(2-乙基己基巯基乙酸)二甲基锡;硫醇甲基锡</td><td>57583-35-4</td><td>PE, PP, PS,AS, ABS, PA,PET,PC,PVC,PVDC:2</td><td></td><td>0.18</td><td>9</td><td></td></tr><tr><td>FCA0723</td><td>二[2,4-二叔丁基-6-甲基苯基]乙基磷酸酯</td><td>145650-60-8</td><td>PE:0.2;PP:0.3</td><td>5(以磷酸盐和亚磷酸盐之和计,SML)</td><td></td><td></td><td></td></tr><tr><td>FCA0724</td><td>二[3-(1,1-二甲基乙基)-4-羟基-5-甲基苯丙酸]三聚乙二醇</td><td>36443-68-2</td><td>POM均聚物:0.25;POM共聚物:0.75;PS,AS,ABS:0.3;PA,PET:0.5;PVC:0.2;PVDC:0.1</td><td>9(SML)</td><td></td><td></td><td>生产的材料或制品不得用于接触乙醇含量高于15%的食品</td></tr><tr><td>FCA0726</td><td>二[4-(1,1-二甲基乙基)苯甲酰-氧]氢氧化铝</td><td>13170-05-3</td><td>PP:1</td><td></td><td></td><td></td><td></td></tr><tr><td>FCA0727</td><td>二-O-(苯亚甲基)-山梨糖醇</td><td>32647-67-9</td><td>PP,PE:0.25</td><td></td><td></td><td></td><td></td></tr><tr><td>FCA0728</td><td>二苯基甲烷-4,4'-二异氰酸酯</td><td>101-68-8</td><td>PU:按生产需要适量使用</td><td>1(以异氰酸根计,QM)</td><td>ND (DL=0.01 mg/kg)</td><td>17</td><td></td></tr><tr><td>FCA0731</td><td>二氟一氯甲烷</td><td>75-45-6</td><td>PP, PE, PS,PVC, PA, PC,ABS, AS, PET,PVDC, UP:按生产需要适量使用</td><td>6(SML)</td><td></td><td></td><td>二氟一氯甲烷中一氟一氯甲烷含量不超过1 mg/kg</td></tr><tr><td>FCA0735</td><td>二甘醇与1,3-异苯并呋喃二酮的聚合物</td><td>32472-85-8</td><td>PE, PA, PET:按生产需要适量使用</td><td></td><td>30</td><td>2</td><td></td></tr><tr><td>FCA0744</td><td>二价和三价氧化铁的混合物</td><td>1332-37-2</td><td>PP, PE, PS,PVC, PA, PC,ABS, AS, PET,UP:3</td><td></td><td></td><td></td><td>应符合着色剂纯度要求,见注;铁元素SML应符合附录C规定</td></tr><tr><td>FCA0748</td><td>二氯二甲基硅烷与二氧化硅的反应产物</td><td>68611-44-9</td><td>PET:0.1; PP:0.5</td><td></td><td></td><td></td><td>所生产出的材料和制品使用温度低于100℃</td></tr><tr><td>FCA0749</td><td>二茂铁类衍生物</td><td>-</td><td>PP,PE:0.25</td><td></td><td></td><td></td><td></td></tr><tr><td>FCA0751</td><td>二十二酸</td><td>112-85-6</td><td>PE:按生产需要适量使用</td><td></td><td></td><td></td><td></td></tr><tr><td>FCA0753</td><td>二十二酰胺</td><td>3061-75-4</td><td>PE, PP, PS,AS, ABS, PA,PET,PC,PVC,PVDC, UP:按生产需要适量使用</td><td></td><td></td><td></td><td></td></tr><tr><td>FCA0755</td><td>二缩三(乙二醇)</td><td>112-27-6</td><td>PET, PC:按生产需要适量使用</td><td></td><td>30</td><td>2</td><td></td></tr><tr><td>FCA0756</td><td>二辛基双[(1-氧代十二烷基)氧]锡</td><td>3648-18-8</td><td>PP, PE, PS,PVC, PA, PC,ABS, AS, PET,PVDC, UP:按生产需要适量使用</td><td></td><td>0.006</td><td>10</td><td></td></tr><tr><td>FCA0757</td><td>二辛基锡巯基醋酸盐</td><td>15535-79-2</td><td>PVC:1.3</td><td></td><td>0.006</td><td>10</td><td></td></tr><tr><td>FCA0759</td><td>二氧化硅</td><td>7631-86-9;112945-52-5;14808-60-7</td><td>PE, PP, PS,AS, ABS, PA,PET,PC,PVC,PVDC, UP:按生产需要适量使用</td><td></td><td></td><td></td><td>CAS号为7631-86-9和112945-52-5的三氧化硅可用于所有塑料,按生产需要适量使用</td></tr><tr><td>FCA0761</td><td>二氧化钛与正辛基三乙氧基硅烷的反应产物;正辛基三乙氧基硅烷改性二氧化钛</td><td>-</td><td>25</td><td></td><td></td><td></td><td></td></tr><tr><td>FCA0762</td><td>二氧化锡</td><td>18282-10-5</td><td>PP, PE:0.033</td><td>0.18(SML,以锡计)</td><td></td><td></td><td>仅用于颜料,颜料中含量应小于1.1%;应符合着色剂纯度要求,见注</td></tr><tr><td>FCA0766</td><td>二乙酸十二酸-1, 2, 3-丙三醇酯</td><td>30899-62-8</td><td>PP, PE, PS,PVC, PA, PC,ABS, AS, PET,PVDC, UP:按生产需要适量使用</td><td></td><td>60</td><td>32</td><td></td></tr><tr><td>FCA0769</td><td>反丁烯二酸</td><td>110-17-8</td><td>PE,
