Repository: wei292224644/download_test

# 国家标准下载爬虫

从 **https://sppt.cfsa.net.cn:8086/db** 自动切换至「标准文本」、展开全部后，轮询所有下载按钮并保存到本地。

## 步骤说明

1. 打开上述网址（默认在「最新公告」）
2. 点击 **「标准文本」** 标签
3. 点击 **「展开全部>>」**
4. 查找页面上所有下载链接/按钮，逐个点击并保存文件

## 环境要求

- 使用 **uv** 做 Python 版本与依赖管理（见 [uv](https://docs.astral.sh/uv/)）
- 项目锁定 Python 3.12（`.python-version`），需 Playwright（Chromium）

## 安装与运行

```bash

# 进入项目目录
cd /Users/wwj/Desktop/self/download_gb

# 使用 uv 创建虚拟环境并安装依赖（会按 .python-version 使用 Python 3.12）
uv sync

# 安装 Playwright 浏览器（仅首次需要）
uv run playwright install chromium

File: 感觉没用的 GB/GB 9685-2016 食品安全国家标准 食品接触材料及制品用添加剂使用标准 第1号修改单.md (part 3 of 18)
# 食品安全国家标准
 PS:按生产需要适量使用</td><td></td><td></td><td></td><td></td></tr><tr><td>FCA0770</td><td>反式-1,4-环己二甲酸二甲酯与1,4-环己二甲醇的聚合物</td><td>219566-57-1</td><td>PC, PBT, ABS, PEI, PPE:按生产需要适量使用</td><td></td><td></td><td></td><td></td></tr><tr><td>FCA0771</td><td>方石英;方英石</td><td>14464-46-1</td><td>PE, PP, AS, PS, ABS, PA, PET, PA:按生产需要适量使用</td><td></td><td></td><td></td><td></td></tr><tr><td>FCA0773</td><td>沸石</td><td>1318-02-1</td><td>PE, PP, PS, AS, ABS, PA, PET, PC, PVC, PVDC, UP:按生产需要适量使用</td><td></td><td></td><td></td><td></td></tr><tr><td>FCA0774</td><td>氟修饰氧化铝表面处理的二氧化钛</td><td>-</td><td>25</td><td></td><td></td><td></td><td></td></tr><tr><td>FCA0777</td><td>甘油单、双月桂酸酯</td><td>27215-38-9</td><td>PVC, PE, PP:按生产需要适量使用</td><td></td><td></td><td></td><td></td></tr><tr><td>FCA0778</td><td>甘油三月桂酸酯;1,2,3-丙三醇三(十二酸)酯</td><td>538-24-9</td><td>PE, PP, PS, AS, ABS,PET, PC, PVC, PVDC, UP:按生产需要适量使用</td><td></td><td></td><td></td><td></td></tr><tr><td>FCA0779</td><td>高岭土</td><td>1332-58-7</td><td>PP, PE, PS, PVC, PA, PC, ABS, AS, PET, UP:按生产需要适量使用</td><td></td><td></td><td></td><td></td></tr><tr><td>FCA0780</td><td>高氯酸钠</td><td>7601-89-0;7791-07-3</td><td>PE, PP, PS, AS, ABS, PA, PET, PC, PVC, PVDC:1.2</td><td>0.05(SML)</td><td></td><td></td><td></td></tr><tr><td>FCA0781</td><td>硅灰石</td><td>13983-17-0</td><td>PE, PP, PS,AS, ABS, PA,PET,PC:按生产需要适量使用</td><td></td><td></td><td></td><td></td></tr><tr><td>FCA0782</td><td>硅胶</td><td>112926-00-8;63231-67-4</td><td>PE, PP, PS,AS, ABS, PA,PET,PC,PVC,PVDC, UP:按生产需要适量使用</td><td></td><td></td><td></td><td>CAS号为112926-00-8的硅胶可用于所有塑料,按生产需要适量使用</td></tr><tr><td>FCA0784</td><td>硅酸</td><td>1343-98-2</td><td>PE, PP, PS,AS, ABS, PA,PET,PC:按生产需要适量使用</td><td></td><td></td><td></td><td></td></tr><tr><td>FCA0785</td><td>硅酸钙</td><td>1344-95-2</td><td>PE, PP, PS,AS, ABS, PA,PET,PC:按生产需要适量使用</td><td></td><td></td><td></td><td></td></tr><tr><td>FCA0787</td><td>硅酸锂</td><td>12627-14-4</td><td>PE, PP, AS,PS, ABS:按生产需要适量使用</td><td></td><td></td><td></td><td>锂元素SML应符合附录C规定</td></tr><tr><td>FCA0788</td><td>硅酸铝钙</td><td>1327-39-5</td><td>PP, PE:按生产需要适量使用</td><td></td><td></td><td></td><td></td></tr><tr><td>FCA0789</td><td>硅酸铝钙钠盐</td><td>1344-01-0</td><td>PP, PE:按生产需要适量使用</td><td></td><td></td><td></td><td></td></tr><tr><td>FCA0790</td><td>硅酸铝钾</td><td>12251-44-4</td><td>PP, PE:按生产需要适量使用</td><td></td><td></td><td></td><td></td></tr><tr><td>FCA0791</td><td>硅酸铝钠</td><td>1344-00-9</td><td>PE, PP, PS,AS, ABS, PA,PET,PC:按生产需要适量使用</td><td></td><td></td><td></td><td></td></tr><tr><td>FCA0792</td><td>硅酸镁</td><td>1343-88-0</td><td>按生产需要适量使用</td><td></td><td></td><td></td><td></td></tr><tr><td>FCA0793</td><td>硅酸钠</td><td>1344-09-8</td><td>PE, PP, PA,PET:按生产需要适量使用</td><td></td><td></td><td></td><td></td></tr><tr><td>FCA0795</td><td>硅藻土</td><td>61790-53-2</td><td>PE, PP, PS,AS, ABS, PA,PET,PC:按生产需要适量使用</td><td></td><td></td><td></td><td></td></tr><tr><td>FCA0797</td><td>癸二酸二(2,2,6,6-四甲基-4-哌啶)酯</td><td>52829-07-9</td><td>PE, PP, PS,AS, ABS:0.5</td><td></td><td></td><td></td><td></td></tr><tr><td>FCA0798</td><td>癸二酸二(2-乙基己基)酯</td><td>122-62-3</td><td>PVC 密封垫片:2</td><td></td><td></td><td></td><td></td></tr><tr><td>FCA0799</td><td>癸二酸二异辛酯(DOS)</td><td>27214-90-0</td><td>PE, PP, PS,AS, ABS, PA,PET,PC,PVC,PVDC,UP:5</td><td></td><td></td><td></td><td>生产的材料或制品仅用于接触非脂肪性食品</td></tr><tr><td>FCA0800</td><td>癸二酸二正丁酯</td><td>109-43-3</td><td>PS, ABS, PC,PVDC:按生产需要适量使用</td><td></td><td>60</td><td>32</td><td></td></tr><tr><td>FCA0801</td><td>癸二酸与六氢-2H-吖庚因-2-酮;1,6-己二胺和己二酸的聚合物</td><td>25191-90-6</td><td>PA, POM,PBT:按生产需要适量使用</td><td></td><td></td><td></td><td>应符合着色剂纯度要求,见注</td></tr><tr><td>FCA0804</td><td>过硫酸铵</td><td>7727-54-0</td><td>ABS:0.2</td><td></td><td></td><td></td><td></td></tr><tr><td>FCA0806</td><td>过氧二羧酸二(异丙)酯</td><td>105-64-6</td><td>PE, PS, AS,PVDC:按生产需要适量使用</td><td></td><td></td><td></td><td></td></tr><tr><td>FCA0807</td><td>过氧化-2-丁酮</td><td>1338-23-4</td><td>UP:3</td><td></td><td></td><td></td><td>最大使用量为催化剂中的含量</td></tr><tr><td>FCA0808</td><td>过氧化苯甲酸-1,1-二甲基乙基酯</td><td>614-45-9</td><td>PE, PS, AS,ABS:按生产需要适量使用</td><td></td><td></td><td></td><td></td></tr><tr><td>FCA0809</td><td>过氧化苯甲酰</td><td>94-36-0</td><td>PP, PE, PS,PVC, PA, PC,ABS, AS, PET,PVDC, UP:按生产需要适量使用</td><td></td><td></td><td></td><td></td></tr><tr><td>FCA0810</td><td>过氧化二叔丁基醚</td><td>110-05-4</td><td>PE, PP: 0.1;PS, AS, ABS:按生产需要适量使用</td><td></td><td></td><td></td><td></td></tr><tr><td>FCA0811</td><td>过氧化二叔戊酯</td><td>10508-09-5</td><td>PS:按生产需要适量使用</td><td>0.05%(过氧化物:QM)</td><td></td><td></td><td></td></tr><tr><td>FCA0812</td><td>过氧化二异丙苯</td><td>80-43-3</td><td>PE, PS, ABS:0.2</td><td></td><td></td><td></td><td></td></tr><tr><td>FCA0813</td><td>过氧化羟基异丙苯</td><td>80-15-9</td><td>PS, UP:按生产需要适量使用</td><td></td><td></td><td></td><td></td></tr><tr><td>FCA0814</td><td>过氧化氢</td><td>7722-84-1</td><td>PE, PP, PS,AS, ABS, PA,PET,PC:按生产需要适量使用</td><td></td><td></td><td></td><td>仅作引发剂</td></tr><tr><td>FCA0816</td><td>过氧化月桂酰</td><td>105-74-8</td><td>PP, PE, PS:0.2</td><td></td><td></td><td></td><td></td></tr><tr><td>FCA0818</td><td>过氧乙酸叔丁酯</td><td>107-71-1</td><td>PE: 0.01; PS,AS, ABS:0.03</td><td></td><td></td><td></td><td></td></tr><tr><td>FCA0819</td><td>褐煤蜡</td><td>8002-53-7</td><td>PE, ABS: 3;PP:2;PC:0.1</td><td></td><td></td><td></td><td></td></tr><tr><td>FCA0820</td><td>褐煤蜡甘油酯</td><td>68476-38-0</td><td>PA, PP, PC,PE, PET, PS,ABS, PVC, PVDC, UP,PBT, PMMA,PU,POM:3</td><td></td><td></td><td></td><td></td></tr><tr><td>FCA0821</td><td>褐煤蜡酸-1-甲基-1, 3-丙二基酯</td><td>73138-44-0</td><td>PE, PP, PS,AS, ABS, PA,PET,PC,PVC, PVDC, UP:按生产需要适量使用</td><td></td><td></td><td></td><td></td></tr><tr><td>FCA0822</td><td>褐煤酸</td><td>68476-03-9</td><td>PP, PE, PS,PVC, PA, PC,ABS, AS, PET, PVDC, UP:按生产需要适量使用</td><td></td><td></td><td></td><td></td></tr><tr><td>FCA0824</td><td>滑石粉</td><td>14807-96-6</td><td>PE, PP, PS,AS, ABS, PA,PET, PC, PEI,PPE, PBT,POM, TPC-ET, PVDC: 按生产需要适量使用</td><td></td><td></td><td></td><td></td></tr><tr><td>FCA0826</td><td>环氧丙烷与环氧乙烷的聚合物</td><td>9003-11-6;106392-12-5</td><td>PE, PP, PS,AS: 0.5; ABS: 10; PA, PET,PVC, PVDC: 按生产需要适量使用</td><td>1(环氧丙烷:QMD或ND(环氧丙烷:SML,DL=0.01 mg/kg);1(环氧乙烷:QM)或ND(环氧乙烷:SML,DL=0.01 mg/kg)</td><td></td><td></td><td></td></tr><tr><td>FCA0827</td><td>环氧大豆油</td><td>8013-07-8</td><td>PE, PET, PA,PP, PS, AS,ABS, PC, PVC, PVDC, UP,PBT, PEI,PPE:按生产需要适量使用</td><td></td><td>60</td><td>32</td><td>用于生产婴幼儿专用食品接触材料或制品时,SML应低于30 mg/kg</td></tr><tr><td>FCA0834</td><td>磺化琥珀酸双(1,3-二甲丁醇)酯钠盐</td><td>2373-38-8</td><td>PE, PP, PS,ABS, AS:3</td><td></td><td></td><td></td><td></td></tr><tr><td>FCA0836</td><td>己二酸</td><td>124-04-9</td><td>PE, PP, PS,AS, ABS, PA,PET,PC, PVC, PVDC, UP:按生产需要适量使用</td><td></td><td></td><td></td><td></td></tr><tr><td>FCA0837</td><td>己二酸、2,2-双(羟甲基)-1,3-丙二醇、顺十八碳烯-9-酸的聚合物</td><td>31727-13-6</td><td>PVC:5</td><td></td><td></td><td></td><td></td></tr><tr><td>FCA0838</td><td>己二酸二(2-乙基己基)酯;己二酸二辛酯</td><td>103-23-1;123-79-5</td><td>PE, PP, PS,AS, ABS, PA,PET, PC,PVC:35</td><td>18(SML)</td><td>60</td><td>32</td><td></td></tr><tr><td>FCA0839</td><td>己二酸二异壬酯</td><td>33703-08-1</td><td>PVC:1.接触非脂肪性、非酒精类食品时,使用量不超过24%,PVC厚度不得超过0.127mm;2.在冷藏或冷冻条件下接触含脂肪或油脂30%以下的非酒精类食品时,使用量不超过24%,PVC厚度不得超过0.127mm;3.接触非脂肪性,非酒精类食品时,使用量不超过35%,PVC厚度不得超过0.051mm;4.在冷藏或冷冻条件下接触含脂肪或油脂40%以下的非酒精类食品时,使用量不超过35%,PVC厚度不得超过0.051mm</td><td></td><td></td><td></td><td></td></tr><tr><td>FCA0840</td><td>己二酸与1,2-丙二醇、1,3-丁二醇和1,4-丁二醇的聚合物辛酯</td><td>-</td><td>PVC:50</td><td></td><td>5(以1,4-丁二醇计);30[以SML(T)组号31物质之和计];60[以SML(T)组号32物质之和计]</td><td>30;31;32</td><td></td></tr><tr><td>FCA0841</td><td>己二酸与1,2-丙二醇的聚合物的十二烷酸酯</td><td>66456-53-9</td><td>PE, PP, PS, AS, ABS,PET, PC, PVC, PVDC, UP:按生产需要适量使用</td><td></td><td>30[以SML(T)组号31物质之和计]; 60 [以SML(T)组号32物质之和计]</td><td>31;32</td><td></td></tr><tr><td>FCA0842</td><td>己二酸与1,2-丙二醇的聚合物的乙酸酯</td><td>55799-38-7</td><td>PVC:按生产需要适量使用</td><td></td><td>30[以SML(T)组号31物质之和计]; 60 [以SML(T)组号32物质之和计]</td><td>31;32</td><td></td></tr><tr><td>FCA0845</td><td>己二酸与1,3-苯二甲胺的聚合物;尼龙MXD-6</td><td>25718-70-1</td><td>PET:5</td><td>0.05(1,3-苯二甲胺:SML)</td><td></td><td></td><td></td></tr><tr><td>FCA0846</td><td>己二酸与1,3-苯二甲酸、1,2-丙二醇和2-乙基-2-(羟甲基)-1,3-丙二醇的聚合物</td><td>26282-28-0</td><td>PA,PET:按生产需要适量使用</td><td>6(三羟甲基丙烷:SML)</td><td>5</td><td>27</td><td></td></tr><tr><td>FCA0850</td><td>己二酸与2,2-二(羟甲基)-1,3-丙二醇十八烷酸酯</td><td>68130-34-7</td><td>PET:按生产需要适量使用</td><td>30(SML)</td><td></td><td></td><td></td></tr><tr><td>FCA0856</td><td>己二酸与氮杂环十三烷-2-酮和α-氢-ω-羟基聚(氧-1,2-亚乙基)的聚合物</td><td>70290-02-7</td><td>PE, PP, PS, AS, ABS,PET,PC:15</td><td>5(氮杂环十三烷-2-酮:SML);1(环氧乙烷:QM)或ND(环氧乙烷:SML, DL = 0.01 mg/kg)</td><td></td><td></td><td></td></tr><tr><td>FCA0859</td><td>己二酸与氧基双[丙醇]、1,6-己二醇、1,1'-亚甲基双(4-异氰酸根合苯)和2,2-二甲基-1,3-丙二醇的聚合物</td><td>119657-58-8</td><td>PA,PET:按生产需要适量使用</td><td>1(以异氰酸根计,QM);0.05(1,6-己二醇:SML)</td><td>ND (DL = 0.01 mg/kg)</td><td>17</td><td></td></tr><tr><td>FCA0860</td><td>加氢甘油(单、双和三)牛油脂</td><td>68308-54-3</td><td>PE, PP, PS,PC: 0.2; ABS:0.5</td><td></td><td></td><td></td><td></td></tr><tr><td>FCA0863</td><td>甲基倍半硅氧烷</td><td>68554-70-1</td><td>PE, PP: 按生产需要适量使用</td><td></td><td></td><td></td><td>添加剂中甲基三甲氧基硅烷的残留量小于1 mg/kg</td></tr><tr><td>FCA0865</td><td>甲基丙烯酸、乙烯的聚合物锌盐</td><td>28516-43-0</td><td>PA, POM,PBT, PET,TPC-ET: 按生产需要适量使用</td><td></td><td>6</td><td>23</td><td>锌元素SML应符合附录C规定</td></tr><tr><td>FCA0867</td><td>甲基丙烯酸丙烯酯与丙烯酸丁酯、甲基丙烯酸和甲基丙烯酸甲酯的共聚物</td><td>92124-73-7</td><td>PA, PC, PET:按生产需要适量使用</td><td></td><td>6(以丙烯酸计);6(以甲基丙烯酸计)</td><td>22;23</td><td></td></tr><tr><td>FCA0869</td><td>甲基丙烯酸丁酯与2-甲基-丙烯酸-2-甲基丙酯的聚合物</td><td>9011-53-4</td><td>PE, PP, PS,AS, PA, ABS,PET, PVC,PC:10</td><td></td><td>6</td><td>23</td><td></td></tr><tr><td>FCA0870</td><td>甲基丙烯酸丁酯与丙烯酸-2-乙基己基酯、甲基丙烯酸和甲基丙烯酸甲酯的共聚物</td><td>56925-73-6</td><td>PA, PC, PET:按生产需要适量使用</td><td>0.05(丙烯酸-2-乙基己基酯:SML)</td><td>6</td><td>23</td><td></td></tr><tr><td>FCA0871</td><td>甲基丙烯酸丁酯与丙烯酸-2-乙基己基酯和甲基丙烯酸甲酯的共聚物</td><td>52383-91-2</td><td>PA, PC, PET:按生产需要适量使用</td><td>0.05(丙烯酸-2-乙基己基酯:SML)</td><td>6</td><td>23</td><td></td></tr><tr><td>FCA0872</td><td>甲基丙烯酸丁酯与甲基丙烯酸、甲基丙烯酸甲酯和苯乙烯的共聚物</td><td>56793-67-0</td><td>PA, PC, PET:按生产需要适量使用</td><td></td><td>6</td><td>23</td><td></td></tr><tr><td>FCA0873</td><td>甲基丙烯酸丁酯与甲基丙烯酸的共聚物</td><td>26284-14-0</td><td>PA, PC, PET:按生产需要适量使用</td><td></td><td>6</td><td>23</td><td></td></tr><tr><td>FCA0874</td><td>甲基丙烯酸丁酯与甲基丙烯酸甲酯的共聚物</td><td>25608-33-7</td><td>PA,PET,PC:按生产需要适量使用</td><td></td><td>6</td><td>23</td><td></td></tr><tr><td>FCA0875</td><td>甲基丙烯酸丁酯与甲基丙烯酸甲酯和苯乙烯的共聚物</td><td>26634-89-9</td><td>PA,PC,PET:按生产需要适量使用</td><td></td><td>6</td><td>23</td><td></td></tr><tr><td>FCA0876</td><td>甲基丙烯酸丁酯与甲基丙烯酸甲酯和丙烯酸的共聚物</td><td>26898-31-7</td><td>PA,PC,PET:按生产需要适量使用</td><td></td><td>6(以丙烯酸计);6(以甲基丙烯酸计)</td><td>22;23</td><td></td></tr><tr><td>FCA0877</td><td>甲基丙烯酸甲酯</td><td>80-62-6</td><td>按生产需要适量使用</td><td></td><td>6</td><td>23</td><td></td></tr><tr><td>FCA0878</td><td>甲基丙烯酸甲酯与丙烯酸丁酯的共聚物</td><td>25852-37-3</td><td>PA,PET,PC,PVC:按生产需要适量使用</td><td></td><td>6(以丙烯酸计);6(以甲基丙烯酸计)</td><td>22;23</td><td></td></tr><tr><td>FCA0879</td><td>甲基丙烯酸甲酯与丙烯酸乙酯的共聚物</td><td>9010-88-2</td><td>PVC:5;PA,PET,PC:按生产需要适量使用</td><td></td><td>6(以丙烯酸计);6(以甲基丙烯酸计)</td><td>22;23</td><td></td></tr><tr><td>FCA0880</td><td>甲基丙烯酸缩水甘油酯</td><td>106-91-2</td><td>按生产需要适量使用</td><td>0.02(SML)</td><td></td><td></td><td>当甲基丙烯酸缩水甘油酯可与所接触食品或食品模拟物发生反应时,使用0.02 mg/6 dm2(QM)作为其限量值</td></tr><tr><td>FCA0884</td><td>甲基丙烯酸与丙烯酸丁酯和丙烯酸乙酯的聚合物</td><td>31069-81-5</td><td>PA,PC,PET:按生产需要适量使用</td><td></td><td>6(以丙烯酸计);6(以甲基丙烯酸计)</td><td>22;23</td><td></td></tr><tr><td>FCA0886</td><td>甲基丙烯酸与乙烯的共聚物的钠盐</td><td>25608-26-8</td><td>PE,PA,PET,POM,PBT,TPC-ET:按生产需要适量使用</td><td></td><td>6</td><td>23</td><td></td></tr><tr><td>FCA0887</td><td>甲基丙烯酸与乙烯的聚合物</td><td>25053-53-6</td><td>PA, PE, PP, PS, ABS, PET, PC:按生产需要适量使用</td><td></td><td>6</td><td>23</td><td></td></tr><tr><td>FCA0902</td><td>间苯二甲酸</td><td>121-91-5</td><td>PET, PA:按生产需要适量使用</td><td></td><td>5</td><td>27</td><td></td></tr><tr><td>FCA0907</td><td>碱式碳酸锌镁铝</td><td>169314-88-9</td><td>PE, PP, PS, AS, ABS, PA, PET,PC,PVC, PVDC, UP:按生产需要适量使用</td><td></td><td></td><td></td><td>锌元素SML应符合附录C规定</td></tr><tr><td>FCA0908</td><td>焦磷酸二氢二钠;二磷酸二钠</td><td>7758-16-9</td><td>PE, PP, PS, AS, ABS, PA, PET,PC,PVC, PVDC, UP, PEI, PPE, PBT:按生产需要适量使用</td><td></td><td></td><td></td><td></td></tr><tr><td>FCA0909</td><td>焦磷酸钠</td><td>7722-88-5</td><td>PE, PP, PS, AS, ABS, PA, PET,PC,PVC, PVDC, UP:按生产需要适量使用</td><td></td><td></td><td></td><td></td></tr><tr><td>FCA0910</td><td>芥酸酰胺;(Z)-13-二十二烯酰胺</td><td>112-84-5</td><td>PE, PP, PVDC, PLA:按生产需要适量使用</td><td></td><td></td><td></td><td></td></tr><tr><td>FCA0911</td><td>经纯碱热处理的硅藻土</td><td>68855-54-9</td><td>PE, PP:按生产需要适量使用</td><td></td><td></td><td></td><td>应符合着色剂纯度要求,见注</td></tr><tr><td>FCA0913</td><td>聚[6-[(1,1,3,3-四甲基丁基)氨基]-1,3,5-三嗪-2,4-二基][(2,2,6,6-四甲基-4-哌啶基)亚氨基]-1,6-己二基[(2,2,6,6-四甲基-4-哌啶基)亚氨]]</td><td>71878-19-8;70624-18-9</td><td>PP,PE:0.3</td><td>3(SML)</td><td></td><td></td><td></td></tr><tr><td>FCA0914</td><td>聚1,2,3-丙三醇十八酸酯</td><td>9009-32-9</td><td>PVDC:1</td><td></td><td></td><td></td><td></td></tr><tr><td>FCA0915</td><td>聚1,2,3-丙三醇十二酸酯</td><td>74504-64-6</td><td>PVC,PE,PP:按生产需要适量使用</td><td></td><td></td><td></td><td></td></tr><tr><td>FCA0916</td><td>聚12-羟基硬脂酸与聚乙烯亚胺的共聚物;聚(12-羟基硬脂酸)与聚乙烯亚胺的反应产物</td><td>124578-12-7</td><td>PET,PS,PA:0.1</td><td></td><td></td><td></td><td></td></tr><tr><td>FCA0917</td><td>聚丙二醇</td><td>25322-69-4</td><td>PE,PP,PS,AS,ABS:5;PA,PET:按生产需要适量使用</td><td></td><td></td><td></td><td></td></tr><tr><td>FCA0918</td><td>聚丙烯</td><td>9003-07-0</td><td>PE,PS,ABS,PA,PET,PC:按生产需要适量使用</td><td></td><td></td><td></td><td></td></tr><tr><td>FCA0919</td><td>聚丙烯酸乙酯</td><td>9003-32-1</td><td>PA,PC,PET:按生产需要适量使用</td><td></td><td>6</td><td>22</td><td></td></tr><tr><td>FCA0921</td><td>聚丁二烯</td><td>9003-17-2</td><td>PE,PP,PS,ABS:按生产需要适量使用</td><td>1(1,3-丁二烯:QM)或ND(1,3-丁二烯:SML,DL=0.01 mg/kg)</td><td></td><td></td><td></td></tr><tr><td>FCA0922</td><td>聚对苯二甲酸丁二醇酯-聚四氢呋喃醚的嵌段共聚物与马来酸酐的反应物</td><td>1224447-95-3</td><td>PET, PBT: 按生产需要适量使用</td><td>0.6(四氢呋喃:SML); 5(1,4-丁二醇:SML)</td><td>30</td><td>3</td><td>平均分子量不低于100000;马来酸酐改性量小于1%</td></tr><tr><td>FCA0923</td><td>聚二甲基硅氧烷</td><td>63148-62-9;9016-00-6</td><td>POM, PA: 2;PE, PP, PS,AS, ABS, PC,PVC,PVDC:按生产需要适量使用;PET:0.3</td><td></td><td></td><td></td><td>分子量不低于6800</td></tr><tr><td>FCA0925</td><td>聚甘油聚蓖麻酸酯</td><td>29894-35-7</td><td>PVC, PE, PP:按生产需要适量使用</td><td></td><td></td><td></td><td></td></tr><tr><td>FCA0928</td><td>聚磷酸</td><td>8017-16-1</td><td>PET:0.015</td><td></td><td></td><td></td><td></td></tr><tr><td>FCA0933</td><td>聚四氟乙烯树脂</td><td>9002-84-0</td><td>PE, PP, PS,PET,PC,ABS,PVC,PVDC:按生产需要适量使用</td><td>0.05(四氟乙烯:SML)</td><td></td><td></td><td></td></tr><tr><td>FCA0938</td><td>聚氧乙烯壬基酚磷酸酯</td><td>51811-79-1</td><td>ABS:按生产需要适量使用</td><td>ND(壬基酚,SML, DL =0.01 mg/kg)</td><td>30</td><td>2</td><td></td></tr><tr><td>FCA0939</td><td>聚氧乙烯山梨醇酐单硬脂酸酯(吐温-60)</td><td>9005-67-8</td><td>PE, PP, PS,AS, ABS: 3;PA:1; PET:按生产需要适量使用</td><td></td><td>30</td><td>2</td><td></td></tr><tr><td>FCA0940</td><td>聚氧乙烯山梨醇酐三硬脂酸酯(吐温-65)</td><td>9005-71-4</td><td>PE, PP, PS,ABS,PET,PC:按生产需要适量使用</td><td></td><td>30</td><td>2</td><td></td></tr><tr><td>FCA0941</td><td>聚氧乙烯山梨糖醇酐单硬脂酸酯</td><td>9004-99-3</td><td>PE, PP: 0.3;PS, AS: 0.2;ABS: 2.5; PA,PC:按生产需要适量使用</td><td></td><td>30</td><td>2</td><td></td></tr><tr><td>FCA0942</td><td>聚氧乙烯山梨糖醇酐单油酸酯(吐温-80)</td><td>9005-65-6</td><td>PE, PP, PS, ABS,PET,PC:按生产需要适量使用</td><td></td><td>30</td><td>2</td><td></td></tr><tr><td>FCA0943</td><td>聚氧乙烯脱水山梨醇单月桂酸酯(吐温-20)</td><td>9005-64-5</td><td>PE, PP, AS, PS, ABS,PET, PC, PA, PVC, PVDC, UP:按生产需要适量使用</td><td></td><td>30</td><td>2</td><td></td></tr><tr><td>FCA0946</td><td>聚乙二醇</td><td>25322-68-3</td><td>PE, PP:3; PS, AS, ABS:0.3; PA, PET, POM, PBT:按生产需要适量使用;PC:0.2</td><td></td><td>30</td><td>2</td><td></td></tr><tr><td>FCA0949</td><td>聚乙二醇辛基苯基酯</td><td>9004-87-9</td><td>按生产需要适量使用</td><td>1(环氧乙烷:QM)或ND(环氧乙烷:SML, DL=0.01 mg/kg)</td><td>30</td><td>2</td><td></td></tr><tr><td>FCA0950</td><td>聚乙二醇与1,1'-二亚甲基双[4-异氰酸根合环己烷]的聚合物</td><td>39444-87-6</td><td>PA,PET:按生产需要适量使用</td><td>1(以异氰酸根计,QM)</td><td>30(以乙二醇计);ND(以异氰酸根计,DL=0.01 mg/kg)</td><td>2;17</td><td></td></tr><tr><td>FCA0952</td><td>聚乙酸乙烯酯</td><td>9003-20-7</td><td>PP, PE, PS, PVC, PA, PC, ABS,AS,PET, PVDC, UP:按生产需要适量使用</td><td>12(醋酸乙烯酯:SML)</td><td></td><td></td><td></td></tr><tr><td>FCA0953</td><td>聚乙烯</td><td>9002-88-4</td><td>PE, PP, PS, AS, ABS, PC, PVDC:按生产需要适量使用;PET:0.5</td><td></td><td></td><td></td><td></td></tr><tr><td>FCA0955</td><td>聚异丁烯</td><td>9003-27-4</td><td>PE:0.5;PS,PP(接触脂肪性食品):0.5;PS,PP(接触非脂肪性食品):按生产需要适量使用</td><td></td><td></td><td></td><td></td></tr><tr><td>FCA0956</td><td>均苯四甲酸二酐;1H,3H-苯并[1,2-c:4,5-c']二呋喃-1,3,5,7-四酮</td><td>89-32-7</td><td>PET:0.1</td><td>0.05(以均苯四甲酸计,SML)</td><td></td><td></td><td>生产的材料或制品仅用于接触水性、酸性和乙醇含量不超过20%食品</td></tr><tr><td>FCA0957</td><td>矿脂</td><td>8009-03-8</td><td>PE, PP, PS,ABS,PC:按生产需要适量使用;PET:0.25</td><td></td><td></td><td></td><td></td></tr><tr><td>FCA0961</td><td>邻苯二甲酸二(α-乙基己酯)</td><td>117-81-7</td><td>PVC:5</td><td>1.5(SML)</td><td>60</td><td>32</td><td>生产的材料或制品不得用于接触脂肪性食品、乙醇含量高于20%的食品和婴幼儿食品</td></tr><tr><td>FCA0962</td><td>邻苯二甲酸二烯丙酯</td><td>131-17-9</td><td>PVC:按生产需要适量使用</td><td>ND(SML,DL=0.01 mg/kg)</td><td></td><td></td><td>生产的材料或制品不得用于接触脂肪性食品、乙醇含量高于20%的食品和婴幼儿食品</td></tr><tr><td>FCA0963</td><td>邻苯二甲酸二烯丙酯与丙烯酸乙酯和甲基丙烯酸的共聚物</td><td>28411-49-6</td><td>ABS,AS,PA,PC,PE,PET,PP,PS,PVC,PVDC,UP:按生产需要适量使用</td><td>ND(邻苯二甲酸二烯丙酯:SML,DL=0.01 mg/kg)</td><td>6(以丙烯酸计);6(以甲基丙烯酸计)</td><td>22;23</td><td>生产的材料或制品不得用于接触脂肪性食品、乙醇含量高于20%的食品和婴幼儿食品</td></tr><tr><td>FCA0964</td><td>邻苯二甲酸二异壬酯</td><td>28553-12-0</td><td>PVC:43</td><td></td><td>9[以SML(T)组号26物质之和计];60[以SML(T)组号32物质之和计]</td><td>26;32</td><td>生产的材料或制品不得用于接触脂肪性食品、乙醇含量高于20%的食品和婴幼儿食品</td></tr><tr><td>FCA0965</td><td>邻苯二甲酸二正丁酯(DBP)</td><td>84-74-2</td><td>PVC:5</td><td>0.3(SML)</td><td>60</td><td>32</td><td>生产的材料或制品不得用于接触脂肪性食品、乙醇含量高于20%的食品和婴幼儿食品</td></tr><tr><td>FCA0966</td><td>邻苯二甲酸酐</td><td>85-44-9</td><td>PE, PP, PS,AS, ABS, PA,PET,PC,PVC,PVDC, UP:按生产需要适量使用</td><td></td><td></td><td></td><td></td></tr><tr><td>FCA0967</td><td>邻苯二羧酸-二C8~C10支链烷基酯(C9富集)</td><td>68515-48-0</td><td>PVC:43</td><td></td><td>9[以SML(T)组号26物质之和计]; 60[以SML(T)组号32物质之和计]</td><td>26;32</td><td>生产的材料或制品不得用于接触脂肪性食品、乙醇含量高于20%的食品和婴幼儿食品</td></tr><tr><td>FCA0970</td><td>磷酸</td><td>7664-38-2</td><td>PEI, PPE,PBT, PET, PS,AS, PVDC,PVC, PE, PP,PC, ABS:按生产需要适量使用</td><td></td><td></td><td></td><td></td></tr><tr><td>FCA0971</td><td>磷酸-(3,5-二叔丁基-4-羟基苄基)二乙酯</td><td>976-56-7</td><td>PET:0.1</td><td></td><td></td><td></td><td></td></tr><tr><td>FCA0972</td><td>磷酸[(3,5-双叔丁基-4-羟苯基)-甲基]单乙基酯钙盐(2:1)</td><td>65140-91-2</td><td>PP:0.25; PE:0.2; PET:0.3</td><td>6(SML)</td><td></td><td></td><td></td></tr><tr><td>FCA0973</td><td>磷酸-2-乙基己基二苯酯;磷酸二苯异辛酯</td><td>1241-94-7</td><td>PVC, PU:按生产需要适量使用</td><td>2.4(SML)</td><td></td><td></td><td>生产的材料或制品仅用于接触非脂肪性食品的材料</td></tr><tr><td>FCA0974</td><td>磷酸-α-十三烷基-ω-羟基-聚(氧-1,2-亚乙基)酯</td><td>9046-01-9</td><td>PP, PE, PS,PVC, PA, PC,ABS, AS, PET, PVDC, UP:按生产需要适量使用</td><td>5(SML)</td><td></td><td></td><td>生产的材料或制品仅用于接触水性食品</td></tr><tr><td>FCA0976</td><td>磷酸二氢钙(2:1)</td><td>7758-23-8</td><td>PE, PP, PS,AS, ABS, PA,PET,PC, PVC, PVDC, UP:按生产需要适量使用</td><td></td><td></td><td></td><td></td></tr><tr><td>FCA0977</td><td>磷酸二氢钾</td><td>7778-77-0</td><td>PE, PP, PS,ABS, PC, PVDC:按生产需要适量使用</td><td></td><td></td><td></td><td></td></tr><tr><td>FCA0978</td><td>磷酸二氢钠</td><td>7558-80-7</td><td>PE, PP, PS,AS, ABS, PA,PET,PC, PVC, PVDC, UP,PEI, PPE,PBT:按生产需要适量使用</td><td></td><td></td><td></td><td></td></tr><tr><td>FCA0979</td><td>磷酸二氢锌(2:1)</td><td>13598-37-3</td><td>PE, PP, AS,PS, ABS, PET,PC, PA, PEI,PPE, PBT:按生产需要适量使用</td><td></td><td></td><td></td><td>锌元素SML应符合附录C规定</td></tr><tr><td>FCA0982</td><td>磷酸氢二钾</td><td>7758-11-4</td><td>PE, PP, PS,ABS, PC, PVDC:按生产需要适量使用</td><td></td><td></td><td></td><td></td></tr><tr><td>FCA0987</td><td>磷酸三乙酯</td><td>78-40-0</td><td>UP:2</td><td></td><td></td><td></td><td></td></tr><tr><td>FCA0988</td><td>磷酸锌(2:3)</td><td>7779-90-0</td><td>PE, PP, PS,PC,PET:50</td><td></td><td></td><td></td><td>锌元素SML应符合附录C规定</td></tr><tr><td>FCA0989</td><td>菱水碳铝镁石</td><td>12304-65-3</td><td>PE, PP, PS,AS, ABS, PA,PET,PC:3</td><td></td><td></td><td></td><td></td></tr><tr><td>FCA0991</td><td>硫代丁烯二酸-1,4-二(十三烷基酯)钠盐</td><td>2673-22-5</td><td>PE, PP, PS,AS, ABS, PA,PET,PC,PVC,PVDC, UP:按生产需要适量使用</td><td>5(SML)</td><td></td><td></td><td></td></tr><tr><td>FCA0992</td><td>硫代硫酸钠</td><td>7772-98-7</td><td>PP, PE, PS,PVC, PA, PC,ABS, AS, PET,UP:按生产需要适量使用</td><td></td><td>10</td><td>19</td><td></td></tr><tr><td>FCA0993</td><td>硫化锌</td><td>1314-98-3</td><td>PE, PP, PS,PC, PET, PEI,PPE, PBT: 10;AS, ABS: 1;PA:1.5</td><td></td><td></td><td></td><td>锌元素SML应符合附录C规定</td></tr><tr><td>FCA0997</td><td>硫酸钙</td><td>7778-18-9</td><td>PE, PP, PS,AS, ABS, PA,PET, PC,PVDC:按生产需要适量使用</td><td></td><td></td><td></td><td></td></tr><tr><td>FCA1000</td><td>硫酸钠</td><td>7757-82-6</td><td>ABS, AS, PA,PC, PE, PET,PP, PS, PVC,PVDC, UP:按生产需要适量使用</td><td></td><td></td><td></td><td></td></tr><tr><td>FCA1001</td><td>硫酸铁</td><td>10124-49-9</td><td>PP, PE, PS,ABS:按生产需要适量使用</td><td></td><td></td><td></td><td>铁元素SML应符合附录C规定</td></tr><tr><td>FCA1002</td><td>硫酸铜</td><td>7758-98-7</td><td>PE, PP, PS,AS, ABS, PA,PET,PC,PVC,PVDC, UP:按生产需要适量使用</td><td></td><td></td><td></td><td>铜元素SML应符合附录C规定</td></tr><tr><td>FCA1003</td><td>硫酸锌</td><td>7733-02-0</td><td>PP, PE, PS,PVC, PA, PC,ABS, AS, PET,PVDC, UP: 按生产需要适量使用</td><td></td><td></td><td></td><td>锌元素 SML 应符合附录C规定</td></tr><tr><td>FCA1006</td><td>六亚甲基四胺</td><td>100-97-0</td><td>ABS, AS, PA,PC, PE, PET,PP, PS, PVC,PVDC, UP: 按生产需要适量使用</td><td></td><td>15</td><td>15</td><td></td></tr><tr><td>FCA1008</td><td>铝</td><td>7429-90-5</td><td>PE, PP, PS,AS, ABS, PA,PET, PC,PVDC, UP,PEI, PPE,PBT: 按生产需要适量使用</td><td></td><td></td><td></td><td></td></tr><tr><td>FCA1014</td><td>氯化钙</td><td>10043-52-4</td><td>ABS, AS, PA,PC, PE, PET,PP, PS, PVC,PVDC, UP: 按生产需要适量使用</td><td></td><td></td><td></td><td></td></tr><tr><td>FCA1016</td><td>氯化铝</td><td>7446-70-0</td><td>PE, PS, PP: 0.2</td><td></td><td></td><td></td><td></td></tr><tr><td>FCA1017</td><td>氯化镁</td><td>7786-30-3</td><td>ABS, AS, PA,PC, PE, PET,PP, PS, PVC,PVDC, UP: 按生产需要适量使用</td><td></td><td></td><td></td><td></td></tr><tr><td>FCA1018</td><td>氯化锰</td><td>7773-01-5</td><td>PP, PE, PS,PVC, PA, PC,ABS, AS, PET,PVDC, UP: 按生产需要适量使用</td><td></td><td></td><td></td><td>锰元素 SML 应符合附录C规定</td></tr><tr><td>FCA1019</td><td>氯化钠</td><td>7647-14-5</td><td>PE, PP, PS,AS, ABS, PA,PET,PC,PVC,PVDC, UP:按生产需要适量使用</td><td></td><td></td><td></td><td></td></tr><tr><td>FCA1022</td><td>氯化亚锡</td><td>7772-99-8</td><td>PE, PP, PS,AS, ABS, PA,PET,PC,PVC,PVDC, UP:按生产需要适量使用</td><td>0.18(SML,以锡计)</td><td></td><td></td><td></td></tr><tr><td>FCA1023</td><td>氯磺化-皂化石蜡油</td><td>68188-18-1</td><td>PS:3(以聚苯乙烯或橡胶改性聚苯乙烯计);PE,PP(薄膜):0.1;PE,PP(非薄膜):按生产需要适量使用</td><td>6(SML)</td><td></td><td></td><td>C14~C16烷基含量不低于50%</td></tr><tr><td>FCA1025</td><td>马来酸酐改性聚丙烯</td><td>119415-04-2</td><td>按生产需要适量使用</td><td></td><td></td><td></td><td></td></tr><tr><td>FCA1027</td><td>麦芽糊精</td><td>9050-36-6</td><td>PE, PP, PS,AS, ABS, PA,PET,PC,PVC,PVDC, UP:按生产需要适量使用</td><td></td><td></td><td></td><td></td></tr><tr><td>FCA1028</td><td>锰紫</td><td>10101-66-3</td><td>PE, PP, PS,AS, ABS, PA,PET,PC:2</td><td></td><td></td><td></td><td>应符合着色剂纯度要求,见注;锰元素SML应符合附录C规定</td></tr><tr><td>FCA1033</td><td>木质素磺酸</td><td>8062-15-5</td><td>PP, PE, PS,PVC, PA, PC,ABS, AS, PET,UP:按生产需要适量使用</td><td>0.24(SML)</td><td></td><td></td><td>仅用作分散剂</td></tr><tr><td>FCA1036</td><td>尿素</td><td>57-13-6</td><td>PE, PS:按生产需要适量使用</td><td></td><td></td><td></td><td></td></tr><tr><td>FCA1043</td><td>硼砂</td><td>1303-96-4</td><td>按生产需要适量使用</td><td></td><td>6</td><td>16</td><td></td></tr><tr><td>FCA1044</td><td>硼酸</td><td>10043-35-3</td><td>PE:按生产需要适量使用;EVOH:0.16</td><td></td><td>6</td><td>16</td><td></td></tr><tr><td>FCA1045</td><td>膨润土</td><td>1302-78-9</td><td>按生产需要适量使用</td><td></td><td></td><td></td><td></td></tr><tr><td>FCA1054</td><td>羟基封端的1,3-丁二烯的均聚物</td><td>69102-90-5</td><td>PET:0.5</td><td>ND(1,3-丁二烯:SML,DL=0.01 mg/kg)或1(1,3-丁二烯:QM)</td><td></td><td></td><td></td></tr><tr><td>FCA1055</td><td>羟基封端的二甲基(硅氧烷与聚硅氧烷)与二氧化硅的反应产物</td><td>102782-80-9</td><td>PP,PE:2</td><td></td><td></td><td></td><td>仅限用于线型低密度聚乙烯(LLDPE)薄膜的生产,生产的材料或制品不得用于接触婴幼儿食品和乙醇含量高于8%的食品</td></tr><tr><td>FCA1058</td><td>羟基甲亚磺酸单钠盐</td><td>149-44-0</td><td>PE, PP, PS,AS,ABS,PVC,PET,PC:0.25</td><td></td><td></td><td></td><td></td></tr><tr><td>FCA1059</td><td>羟基双[2,4,8,10-四(1,1-二甲基乙基)-6-(羟基-kO)-12H-二苯并[d,g][1,3,2]二氧磷杂环乙烷-6-氧化合]铝</td><td>151841-65-5</td><td>PP:0.25</td><td>5(SML)</td><td></td><td></td><td></td></tr><tr><td>FCA1063</td><td>氢化蓖麻油乙酸单甘油酯</td><td>736150-63-3</td><td>PE, PP, AS,PS, ABS, PC,PA, PVDC,PET:3;PVC:34</td><td></td><td>60</td><td>32</td><td></td></tr><tr><td>FCA1064</td><td>氢化处理的石蜡</td><td>64742-51-4</td><td>PS:8;PVC,PE,PP:按生产需要适量使用</td><td></td><td></td><td></td><td></td></tr><tr><td>FCA1065</td><td>氢化的苯乙烯与1,3-丁二烯的聚合物</td><td>66070-58-4</td><td>PS,PPE,PEI,PBT,PP:按生产需要适量使用</td><td>ND(1,3-丁二烯:SML,DL=0.01mg/kg)或1(1,3-丁二烯:QM)</td><td></td><td></td><td>分子量不低于16000,玻璃化温度为-50℃~30℃和92℃~98℃。蒸馏水中最大可浸提量为0.002mg/cm2表面,在回流温度下浸提2h,试样厚度为0.71cm。50%乙醇中的最大可浸提量0.002mg/cm2表面,在66℃下浸提2h,试样厚度为0.071cm</td></tr><tr><td>FCA1066</td><td>氢化二聚C18不饱和脂肪酸</td><td>68783-41-5</td><td>PET:23</td><td></td><td>0.05</td><td>18</td><td></td></tr><tr><td>FCA1070</td><td>氢化松香</td><td>65997-06-0</td><td>按生产需要适量使用</td><td></td><td></td><td></td><td></td></tr><tr><td>FCA1074</td><td>氢醌</td><td>123-31-9</td><td>PET,UP:0.08</td><td>0.6(SML)</td><td></td><td></td><td></td></tr><tr><td>FCA1075</td><td>氢氧化铵</td><td>1336-21-6</td><td>PE, PP, PS,AS, PS, ABS,PET,PC,PVC,PVDC:按生产需要适量使用</td><td></td><td></td><td></td><td></td></tr><tr><td>FCA1077</td><td>氢氧化钾</td><td>1310-58-3</td><td>PE, PP, PS,ABS,PET,PC:按生产需要适量使用</td><td></td><td></td><td></td><td></td></tr><tr><td>FCA1079</td><td>氢氧化铝</td><td>21645-51-2</td><td>PE, PP, AS,PS, ABS, PC,PA, PVDC,PET, PVC,UP:按生产需要适量使用</td><td></td><td></td><td></td><td>应符合着色剂纯度要求,见注</td></tr><tr><td>FCA1080</td><td>氢氧化镁</td><td>1309-42-8</td><td>PE, PP, PS,AS, ABS, PA,PET,PC, PVC, PVDC, UP:按生产需要适量使用</td><td></td><td></td><td></td><td></td></tr><tr><td>FCA1081</td><td>氢氧化钠</td><td>1310-73-2</td><td>PE, PP, PS,AS, ABS, PA,PET,PC, PVC, PVDC:按生产需要适量使用</td><td></td><td></td><td></td><td></td></tr><tr><td>FCA1082</td><td>氢氧化锌</td><td>20427-58-1</td><td>PP, PE, PS,PVC, PA, PC,ABS, AS, PET,UP:按生产需要适量使用</td><td></td><td></td><td></td><td>锌元素SML应符合附录C规定</td></tr><tr><td>FCA1084</td><td>壬基酚聚氧乙烯醚硫酸铵盐</td><td>9051-57-4</td><td>PE,PP:按生产需要适量使用;PS, AS, ABS:2.5</td><td>ND(壬基酚,SML, DL = 0.01 mg/kg)</td><td>30</td><td>2</td><td></td></tr><tr><td>FCA1085</td><td>溶剂黄104</td><td>68296-59-3</td><td>ABS:0.1</td><td>0.5 μg/kg(SML)</td><td></td><td></td><td>应符合着色剂纯度要求,见注</td></tr><tr><td>FCA1086</td><td>溶剂绿28;1,4-双[[4-(1,1-二甲基乙基)苯基]氨基]-5,8-二羟基-9,10-蒽基二酮</td><td>4851-50-7</td><td>PC:0.2; PEI:0.3</td><td>0.5 μg/kg(SML)</td><td></td><td></td><td>应符合着色剂纯度要求,见注</td></tr><tr><td>FCA1087</td><td>三(2-乙基己基巯基乙酸)甲基锡</td><td>57583-34-3</td><td>PVC:2</td><td></td><td>0.18</td><td>9</td><td></td></tr><tr><td>FCA1088</td><td>三(2-乙基己基巯基乙酸)辛锡</td><td>27107-89-7</td><td>PVC:3</td><td></td><td>1.2</td><td>11</td><td></td></tr><tr><td>FCA1089</td><td>三(壬基酚)亚磷酸酯</td><td>26523-78-4</td><td>PE, PP, PS,AS, ABS, PA,PET,PC:按生产需要适量使用</td><td>ND(壬基酚,SML, DL = 0.01 mg/kg)</td><td></td><td></td><td></td></tr><tr><td>FCA1090</td><td>三(异辛基巯基乙酸)甲基锡</td><td>54849-38-6</td><td>PP, PE, PS,PVC, PA, PC,ABS, AS, PET,UP:按生产需要适量使用</td><td></td><td>0.18</td><td>9</td><td></td></tr><tr><td>FCA1091</td><td>三(异辛基巯基乙酸)辛基锡</td><td>26401-86-5</td><td>PVC:3</td><td></td><td>1.2</td><td>11</td><td></td></tr><tr><td>FCA1095</td><td>三聚甘油单硬脂酸酯</td><td>27321-72-8</td><td>PE, PP, PS,AS, ABS, PA,PET,PC, PVC,PVDC, UP:按生产需要适量使用</td><td></td><td></td><td></td><td></td></tr><tr><td>FCA1096</td><td>三聚甘油单油酸酯</td><td>33940-98-6</td><td>PE, PP, PS,AS, ABS, PA,PET,PC, PVC,PVDC, UP:按生产需要适量使用</td><td></td><td></td><td></td><td></td></tr><tr><td>FCA1099</td><td>三氯化磷与联苯和2,4-二叔丁基苯酚的反应产物</td><td>119345-01-6;38613-77-3</td><td>PC: 0.15; PEI,PBT: 0.3; PPE: 0.25; PE, PP:0.1;PS:0.2</td><td>18(SML)</td><td></td><td></td><td></td></tr><tr><td>FCA1102</td><td>三氧化二铝;活性氧化铝</td><td>1344-28-1</td><td>PE, PP, PS,AS, ABS, PA,PET,PC:按生产需要适量使用</td><td></td><td></td><td></td><td>应符合着色剂纯度要求,见注</td></tr><tr><td>FCA1103</td><td>三氧化二锑</td><td>1309-64-4</td><td>PE, PP, PS,AS, ABS, PA,PET,PC:0.02</td><td>0.04(以锑计,SML)</td><td></td><td></td><td></td></tr><tr><td>FCA1106</td><td>三乙酸甘油酯</td><td>102-76-1</td><td>PE, PP, PS,AS, ABS, PET,PC, PVC,PVDC, UP:按生产需要适量使用</td><td></td><td></td><td></td><td></td></tr><tr><td>FCA1107</td><td>三异丙醇胺</td><td>122-20-3</td><td>PE, PP, PS,AS, ABS, PA,PET:0.15;PC:0.2</td><td>5(SML)</td><td></td><td></td><td></td></tr><tr><td>FCA1108</td><td>山梨醇酐单棕榈酸酯(斯潘40)</td><td>26266-57-9</td><td>PE, PP, PS,AS, ABS, PA,PET,PC,PVC,PVDC, UP:按生产需要适量使用</td><td></td><td></td><td></td><td></td></tr><tr><td>FCA1109</td><td>山梨醇酐三硬脂酸酯;脱水山梨醇三硬脂酸酯</td><td>26658-19-5</td><td>PE, PP, PS,AS, ABS, PA,PET,PC,PVC,PVDC, UP:按生产需要适量使用</td><td></td><td></td><td></td><td></td></tr><tr><td>FCA1110</td><td>山梨聚糖单二十二烷酸酯;二十二烷基二酸山梨醇单酯</td><td>62568-11-0</td><td>PVDC:按生产需要适量使用</td><td></td><td></td><td></td><td></td></tr><tr><td>FCA1111</td><td>十八醇</td><td>112-92-5</td><td>PE, PP, PS,AS, ABS, PA,PET,PC,PVC,PVDC, UP:按生产需要适量使用</td><td></td><td></td><td></td><td></td></tr><tr><td>FCA1112</td><td>十八酸-2,2-二[十八碳酰氧甲基]-1,3-丙二基酯</td><td>115-83-3</td><td>PC:0.5</td><td></td><td></td><td></td><td></td></tr><tr><td>FCA1113</td><td>十八烷基酸甲酯与1-(2-羟基-2-甲基丙氧基)-2,2,6,6-四甲基-4-吡啶醇的反应产物</td><td>300711-92-6</td><td>PP,PE:0.1</td><td></td><td></td><td></td><td></td></tr><tr><td>FCA1114</td><td>十八烷酸1,2,3-丙三醇酯</td><td>1323-83-7;11099-07-3</td><td>PE, PP, PS,AS, ABS, PA,PET, PC,PVDC:按生产需要适量使用</td><td></td><td></td><td></td><td></td></tr><tr><td>FCA1115</td><td>十八酰胺</td><td>124-26-5</td><td>PE, PP, PVC,PVDC:按生产需要适量使用</td><td></td><td></td><td></td><td></td></tr><tr><td>FCA1116</td><td>十二醇</td><td>112-53-8</td><td>PE, PET, PA, PP, PS, AS, ABS,PC,PVC, PVDC, UP:按生产需要适量使用</td><td></td><td></td><td></td><td></td></tr><tr><td>FCA1117</td><td>十二硫醇</td><td>112-55-0</td><td>PVC:0.02</td><td></td><td></td><td></td><td></td></tr><tr><td>FCA1118</td><td>十二酸-2,3-二羟基丙酯</td><td>142-18-7</td><td>PE, PP, PS, AS, ABS, PA, PET,PC,PVC, PVDC, UP:按生产需要适量使用</td><td></td><td></td><td></td><td></td></tr><tr><td>FCA1119</td><td>十二烷基(磺化苯氧基)苯磺酸二钠</td><td>28519-02-0</td><td>PS, ABS, AS:按生产需要适量使用</td><td></td><td></td><td></td><td></td></tr><tr><td>FCA1120</td><td>十二烷基苯磺酸</td><td>27176-87-0</td><td>PE, PP, PS, AS, ABS, PC:0.3;PA,PET:按生产需要适量使用</td><td>30(SML)</td><td></td><td></td><td></td></tr><tr><td>FCA1121</td><td>十二烷基苯磺酸钠</td><td>25155-30-0</td><td>PE, PP, PS, AS, PC:0.2;ABS:2.5;PA:3;PET:2</td><td>30(SML)</td><td></td><td></td><td></td></tr><tr><td>FCA1122</td><td>十二烷基硫酸钠</td><td>151-21-3</td><td>PET:2</td><td></td><td></td><td></td><td></td></tr><tr><td>FCA1124</td><td>十六烷基三甲基溴化铵</td><td>57-09-0</td><td>PP, PE, PS,PVC, PA, PC, ABS,AS,PET:按生产需要适量使用</td><td>6(SML)</td><td></td><td></td><td></td></tr><tr><td>FCA1126</td><td>十四烷酸锂盐</td><td>20336-96-3</td><td>PP:0.15</td><td></td><td></td><td></td><td>锂元素SML应符合附录C规定</td></tr><tr><td>FCA1128</td><td>石灰石</td><td>1317-65-3</td><td>PP, PS, PE,PVDC:按生产需要适量使用</td><td></td><td></td><td></td><td>应符合着色剂纯度要求,见注</td></tr><tr><td>FCA1129</td><td>石蜡和烃蜡</td><td>8002-74-2</td><td>PE, PP, AS, PS, ABS, PC, PA, PVDC, PVC:按生产需要适量使用;PET:0.25;POM:0.85;PBT:0.35</td><td></td><td></td><td></td><td></td></tr><tr><td>FCA1130</td><td>石蜡油</td><td>8012-95-1</td><td>PVC:按生产需要适量使用</td><td></td><td></td><td></td><td>平均分子量不低于480。100℃时运动黏度不低于8.5×10^6m^2/s。矿物碳氢化合物碳原子数少于25的物质不高于5%(质量分数)</td></tr><tr><td>FCA1131</td><td>石油加氢轻馏分</td><td>64742-47-8</td><td>PP, PE:按生产需要适量使用</td><td></td><td></td><td></td><td></td></tr><tr><td>FCA1133</td><td>食用植物油</td><td>-</td><td>PE, PP, PS, AS, ABS, PA, PET,PC,PVC, PVDC, UP:按生产需要适量使用</td><td></td><td></td><td></td><td></td></tr><tr><td>FCA1134</td><td>叔丁基过氧化氢</td><td>75-91-2</td><td>PE, PS, AS, ABS:按生产需要适量使用</td><td></td><td></td><td></td><td></td></tr><tr><td>FCA1135</td><td>叔二丁基羟基甲苯(BHT);2,6-二叔丁基对甲基苯酚</td><td>128-37-0</td><td>PE, PP:0.5;PS, AS, ABS,UP:1; PA,PET,PC,PVC,PVDC:0.13</td><td>3(SML)</td><td></td><td></td><td></td></tr><tr><td>FCA1136</td><td>叔十二烷硫醇</td><td>25103-58-6</td><td>PVC:按生产需要适量使用</td><td></td><td></td><td></td><td></td></tr><tr><td>FCA1140</td><td>双(4-乙基亚苯基)山梨醇</td><td>79072-96-1</td><td>PP:0.7;PE:0.35</td><td></td><td></td><td></td><td></td></tr><tr><td>FCA1141</td><td>双(对甲基亚苯基)山梨糖醇</td><td>87826-41-3;69158-41-4;54686-97-4;81541-12-0</td><td>PP:0.32</td><td></td><td></td><td></td><td></td></tr><tr><td>FCA1146</td><td>双甘油单、双硬脂酸酯</td><td>112143-71-2</td><td>PVC,PE,PP:2</td><td></td><td></td><td></td><td></td></tr><tr><td>FCA1147</td><td>双硬脂酸铝</td><td>300-92-5</td><td>PE, PP, PS,AS, ABS, PA,PET,PC,PVC,PVDC,UP:3</td><td></td><td></td><td></td><td></td></tr><tr><td>FCA1148</td><td>水合铝酸碳酸镁</td><td>11097-59-9;12304-65-3</td><td>PE, PP, PS,AS, ABS, PA,PET,PC,PVC,PVDC, UP,EVOH:按生产需要适量使用</td><td></td><td></td><td></td><td></td></tr><tr><td>FCA1150</td><td>顺-9-十八烯酸镁盐</td><td>1555-53-9</td><td>PVC:2</td><td></td><td></td><td></td><td></td></tr><tr><td>FCA1161</td><td>四氧化三铁</td><td>1317-61-9</td><td>PE, PP, PS,AS, ABS, PA,PET,PC:3</td><td></td><td></td><td></td><td>应符合着色剂纯度要求,见注;铁元素SML应符合附录C规定</td></tr><tr><td>FCA1163</td><td>松香</td><td>8050-09-7</td><td>PP, PE, PS,PVC, PA, PC,ABS, AS, PET,PVDC, UP:按生产需要适量使用</td><td></td><td></td><td></td><td></td></tr><tr><td>FCA1177</td><td>碳酸铷</td><td>584-09-8</td><td>PP, PE, PS,PVC, PA, PC,ABS, AS, PET:按生产需要适量使用</td><td>12(SML)</td><td></td><td></td><td></td></tr><tr><td>FCA1179</td><td>铁</td><td>7439-89-6</td><td>PE, PP, PS,AS, ABS, PA,PET,PC,PVC,PVDC, UP:按生产需要适量使用</td><td></td><td></td><td></td><td></td></tr><tr><td>FCA1180</td><td>脱水山梨醇单十八酸酯;山梨醇酐单硬脂酸酯(斯潘60)</td><td>1338-41-6</td><td>PE, PP, PS,AS, ABS, PA,PET,PC,PVC,PVDC:按生产需要适量使用</td><td></td><td></td><td></td><td></td></tr><tr><td>FCA1181</td><td>脱水山梨醇三油酸酯;三油酸山梨醇酯</td><td>26266-58-0</td><td>按生产需要适量使用</td><td></td><td></td><td></td><td></td></tr><tr><td>FCA1182</td><td>脱水山梨醇三油酸酯聚氧乙烯醚(吐温-85)</td><td>9005-70-3</td><td>PE, PP, PS,AS, ABS, PA,PET, PC,PVDC:按生产需要适量使用</td><td></td><td>30</td><td>2</td><td></td></tr><tr><td>FCA1184</td><td>埃尔油松香与反丁烯二酸化松香与甲醛的聚合物</td><td>-</td><td>PE, PP, PS,AS, PA, ABS,PET,PVC,PC:按生产需要适量使用</td><td></td><td>15</td><td>15</td><td></td></tr><tr><td>FCA1185</td><td>埃尔油脂肪酸</td><td>61790-12-3</td><td>按生产需要适量使用</td><td></td><td></td><td></td><td></td></tr><tr><td>FCA1186</td><td>微晶石蜡与烃蜡</td><td>63231-60-7</td><td>PE, PP:按生产需要适量使用</td><td></td><td></td><td></td><td></td></tr><tr><td>FCA1187</td><td>微粒状银</td><td>7440-22-4</td><td>PE, PP, PS,PET,PA:按生产需要适量使用;AS,ABS:5</td><td>0.05(SML)</td><td></td><td></td><td></td></tr><tr><td>FCA1190</td><td>戊烷</td><td>78-78-4;109-66-0</td><td>PE, PP, PS,AS, ABS, PA,PET,PC,PVC,PVDC, UP:按生产需要适量使用</td><td></td><td></td><td></td><td></td></tr><tr><td>FCA1193</td><td>硝酸钠</td><td>7631-99-4</td><td>PE, PP, PS,ABS, PC,PVDC:按生产需要适量使用</td><td></td><td></td><td></td><td></td></tr><tr><td>FCA1195</td><td>辛基膦酸</td><td>4724-48-5</td><td>PP, PE, PS,PVC, PA, PC,ABS, AS, PET,UP:按生产需要适量使用</td><td>0.05(SML)</td><td></td><td></td><td></td></tr><tr><td>FCA1196</td><td>辛酸</td><td>124-07-2</td><td>PE, PET, PA, PP, PS, AS, ABS,PC,PVC, PVDC, UP:按生产需要适量使用</td><td></td><td></td><td></td><td></td></tr><tr><td>FCA1197</td><td>辛酸钴</td><td>6700-85-2</td><td>UP:0.03(以钴计)</td><td></td><td></td><td></td><td>钴元素SML应符合附录C规定</td></tr><tr><td>FCA1198</td><td>新癸酸钴</td><td>27253-31-2</td><td>PA,PET:0.05</td><td>0.05(以新癸酸计,SML)</td><td></td><td></td><td>生产的材料或制品仅用于接触非脂肪性食品;钴元素SML应符合附录C规定</td></tr><tr><td>FCA1199</td><td>新癸酸镁</td><td>57453-97-1</td><td>PVC:2</td><td></td><td></td><td></td><td></td></tr><tr><td>FCA1201</td><td>溴化亚铜</td><td>7787-70-4</td><td>PP, PE, PS,PVC, PA, PC, ABS,AS,PET, UP:按生产需要适量使用</td><td></td><td></td><td></td><td>铜元素SML应符合附录C规定</td></tr><tr><td>FCA1207</td><td>亚甲基丁二酸与2-丙烯酸乙酯和2-甲基-2-丙烯酸甲酯的聚合物</td><td>24980-96-9</td><td>ABS, AS, PA,PC, PE, PET, PP, PS, PVC, PVDC, UP:按生产需要适量使用</td><td></td><td>6(以丙烯酸计);6(以甲基丙烯酸计)</td><td>22;23</td><td></td></tr><tr><td>FCA1209</td><td>亚磷酸三(2,4-二叔丁基苯)酯;三(2,4-二叔丁基苯基)亚磷酸酯;抗氧剂168</td><td>31570-04-4</td><td>PB-1:0.15;PE,PS,EVA:0.2;PP:0.25;PEI,PC:0.3;AS,ABS:0.4;PA:1;PAAM,PMMA:0.5</td><td></td><td></td><td></td><td></td></tr><tr><td>FCA1210</td><td>亚磷酸一苯二异辛酯</td><td>26544-22-9</td><td>PE, PP, PS,AS, ABS, PA,PET,PC,PVC, PVDC, UP:2</td><td></td><td></td><td></td><td></td></tr><tr><td>FCA1211</td><td>亚硫酸钠</td><td>7757-83-7</td><td>PP, PE, PS,PVC, PA, PC,ABS, AS, PET,UP:按生产需要适量使用</td><td></td><td>10</td><td>19</td><td></td></tr><tr><td>FCA1214</td><td>亚硝酸钠</td><td>7632-00-0</td><td>PS:5</td><td>0.6(SML)</td><td></td><td></td><td></td></tr><tr><td>FCA1222</td><td>氧化钙</td><td>1305-78-8</td><td>PE, PP, PS,AS, ABS, PA,PET,PC:按生产需要适量使用</td><td></td><td></td><td></td><td></td></tr><tr><td>FCA1223</td><td>氧化钴</td><td>11104-61-3</td><td>PE, PP, PS,AS, ABS, PET,PC:按生产需要适量使用</td><td></td><td></td><td></td><td>钴元素SML应符合附录C规定</td></tr><tr><td>FCA1224</td><td>氧化镁</td><td>1309-48-4</td><td>PE, PP, PS,AS, ABS, PA,PET,PC:按生产需要适量使用</td><td></td><td></td><td></td><td></td></tr><tr><td>FCA1225</td><td>氧化锰</td><td>11129-60-5</td><td>PP, PE, PS,PVC, PA, PC,ABS, AS, PET,PVDC, UP:按生产需要适量使用</td><td></td><td></td><td></td><td>锰元素SML应符合附录C规定</td></tr><tr><td>FCA1226</td><td>氧化硼钠</td><td>1330-43-4</td><td>PP, PE, PS,PVC, PA, PC,ABS, AS, PET,UP:按生产需要适量使用</td><td></td><td>6</td><td>16</td><td></td></tr><tr><td>FCA1227</td><td>氧化双(氢化牛烷基)胺</td><td>143925-92-2</td><td>PE,PP:0.1</td><td></td><td></td><td></td><td></td></tr><tr><td>FCA1228</td><td>氧化乙烯的均聚物</td><td>68441-17-8</td><td>PE, PP, PS,AS, ABS, PVC, PVDC, PET,PC, POM, PA,PBT, TPC-ET,UP:按生产需要适量使用</td><td>1(环氧乙烷:QM)或ND(环氧乙烷:SML,DL=0.01 mg/kg)</td><td></td><td></td><td></td></tr><tr><td>FCA1230</td><td>椰油脂肪酸二乙酰胺</td><td>61791-14-8;61791-31-9</td><td>PP,PE:0.1</td><td></td><td></td><td></td><td></td></tr><tr><td>FCA1231</td><td>椰子脂肪酸氧二(丙二醇)酯</td><td>85711-49-5</td><td>PVC,PE,PP:按生产需要适量使用</td><td></td><td></td><td></td><td></td></tr><tr><td>FCA1232</td><td>乙醇</td><td>64-17-5</td><td>PE, PP, PS,AS, ABS, PA,PET,PC:按生产需要适量使用</td><td></td><td></td><td></td><td></td></tr><tr><td>FCA1234</td><td>乙二胺四乙酸</td><td>60-00-4</td><td>PS,PC:0.05</td><td></td><td></td><td></td><td></td></tr><tr><td>FCA1235</td><td>乙二胺四乙酸二钠盐</td><td>139-33-3</td><td>PVDC:0.2</td><td></td><td></td><td></td><td></td></tr><tr><td>FCA1237</td><td>乙二胺四乙酸四钠盐</td><td>64-02-8</td><td>按生产需要适量使用</td><td></td><td></td><td></td><td></td></tr><tr><td>FCA1241</td><td>乙二酸;草酸</td><td>144-62-7</td><td>PP, PE, PS,PVC, PA, PC,ABS,AS,PET,UP:按生产需要适量使用</td><td>6(SML)</td><td></td><td></td><td></td></tr><tr><td>FCA1245</td><td>乙酸</td><td>64-19-7</td><td>PE, PP, PS,AS, ABS, PA,PET,PC,PVC,PVDC, UP:按生产需要适量使用</td><td></td><td></td><td></td><td></td></tr><tr><td>FCA1250</td><td>乙酸钙</td><td>62-54-4</td><td>按生产需要适量使用</td><td></td><td></td><td></td><td></td></tr><tr><td>FCA1251</td><td>乙酸钾</td><td>127-08-2</td><td>PE, PP, PS,ABS, PC,PVDC:按生产需要适量使用</td><td></td><td></td><td></td><td></td></tr><tr><td>FCA1252</td><td>乙酸镁(乙酸镁四水合物)</td><td>142-72-3;16674-78-5</td><td>EVOH:1(以乙酸镁计);聚酯树脂:按生产需要适量使用</td><td></td><td></td><td></td><td></td></tr><tr><td>FCA1253</td><td>乙酸钠</td><td>127-09-3</td><td>PET:按生产需要适量使用</td><td></td><td></td><td></td><td></td></tr><tr><td>FCA1257</td><td>乙酸乙烯酯与乙烯醇的聚合物</td><td>25213-24-5</td><td>PP, PS, PE,AS, ABS:按生产需要适量使用</td><td>12(醋酸乙烯酯:SML)</td><td></td><td></td><td></td></tr><tr><td>FCA1258</td><td>乙酸乙烯酯与乙烯的聚合物</td><td>24937-78-8</td><td>PE, PP:按生产需要适量使用</td><td>12(乙酸乙烯酯:SML)</td><td></td><td></td><td></td></tr><tr><td>FCA1267</td><td>乙烯基硅烷</td><td>-</td><td>PE, PP, PS,AS, ABS, PA,PET,PC,PVC,PVDC,UP:2</td><td></td><td></td><td></td><td></td></tr><tr><td>FCA1268</td><td>
