Repository: wei292224644/download_test

# 国家标准下载爬虫

从 **https://sppt.cfsa.net.cn:8086/db** 自动切换至「标准文本」、展开全部后，轮询所有下载按钮并保存到本地。

## 步骤说明

1. 打开上述网址（默认在「最新公告」）
2. 点击 **「标准文本」** 标签
3. 点击 **「展开全部>>」**
4. 查找页面上所有下载链接/按钮，逐个点击并保存文件

## 环境要求

- 使用 **uv** 做 Python 版本与依赖管理（见 [uv](https://docs.astral.sh/uv/)）
- 项目锁定 Python 3.12（`.python-version`），需 Playwright（Chromium）

## 安装与运行

```bash

# 进入项目目录
cd /Users/wwj/Desktop/self/download_gb

# 使用 uv 创建虚拟环境并安装依赖（会按 .python-version 使用 Python 3.12）
uv sync

# 安装 Playwright 浏览器（仅首次需要）
uv run playwright install chromium

File: 感觉没用的 GB/GB 9685-2016 食品安全国家标准 食品接触材料及制品用添加剂使用标准 第1号修改单.md (part 4 of 18)
# 食品安全国家标准
乙烯与丙烯的共聚物</td><td>9010-79-1</td><td>PP, PE:按生产需要适量使用</td><td></td><td></td><td></td><td></td></tr><tr><td>FCA1272</td><td>乙氧化二甲基-3-羟丙基甲基(硅氧烷与聚硅氧烷)</td><td>68937-54-2</td><td>PP, PE:0.3</td><td></td><td></td><td></td><td></td></tr><tr><td>FCA1273</td><td>乙氧基(富C13、异C11~C14)醇</td><td>78330-21-9</td><td>PE, PP:按生产需要适量使用</td><td></td><td></td><td></td><td></td></tr><tr><td>FCA1275</td><td>乙氧基 C16 ~C18 醇</td><td>68439-49-6</td><td>PP, PE, PS,PVC, PA, PC,ABS, AS, PET,PVDC, UP:按生产需要适量使用</td><td>0.05(SML)</td><td></td><td></td><td></td></tr><tr><td>FCA1277</td><td>乙氧基化 C14 ~C18 与 C16 ~C18 不饱和烷基胺</td><td>68155-39-5</td><td>PE, PP, PS,AS, ABS, PET,PC:按生产需要适量使用</td><td></td><td></td><td></td><td></td></tr><tr><td>FCA1279</td><td>乙氧基化蓖麻油</td><td>61791-12-6</td><td>按生产需要适量使用</td><td>42(SML)</td><td></td><td></td><td></td></tr><tr><td>FCA1282</td><td>乙氧基化的 C13 ~C15 烷基胺</td><td>70955-14-5</td><td>PE:0.2; PP:0.1</td><td></td><td></td><td></td><td></td></tr><tr><td>FCA1284</td><td>异丙醇</td><td>67-63-0</td><td>PE, PP, PS,AS, ABS:按生产需要适量使用</td><td></td><td></td><td></td><td></td></tr><tr><td>FCA1285</td><td>异丁烯与丁烯的共聚物</td><td>9044-17-1</td><td>PE:2</td><td></td><td></td><td></td><td></td></tr><tr><td>FCA1288</td><td>银玻璃</td><td>-</td><td>PE, PP, PS,AS, ABS, PA,PET, PC,PVDC:2.25</td><td>0.05(以银计,SML)</td><td></td><td></td><td></td></tr><tr><td>FCA1289</td><td>银锌玻璃</td><td>-</td><td>PE, PP, PS,AS, ABS, PA,PET, PC,PVDC:3</td><td>0.05(以银计,SML)</td><td></td><td></td><td>锌元素SML应符合附录C规定</td></tr><tr><td>FCA1290</td><td>银锌沸石</td><td>-</td><td>PE, PP, PS,AS, ABS, PA,PET, PC,PVDC:3</td><td>0.05(以银计,SML)</td><td></td><td></td><td>锌元素SML应符合附录C规定</td></tr><tr><td>FCA1291</td><td>硬脂酸;十八烷酸</td><td>57-11-4</td><td>按生产需要适量使用</td><td></td><td></td><td></td><td></td></tr><tr><td>FCA1292</td><td>硬脂酸-2-辛基十二烷醇酯</td><td>22766-82-1</td><td>PC:0.5</td><td></td><td></td><td></td><td></td></tr><tr><td>FCA1293</td><td>硬脂酸丁酯;十八酸丁酯</td><td>123-95-5</td><td>PE, PP, PS,AS, ABS, PA,PET,PC,PVC,PVDC:5</td><td></td><td></td><td></td><td>生产的材料或制品仅用于接触非脂肪性食品</td></tr><tr><td>FCA1294</td><td>硬脂酸钙;十八酸钙盐</td><td>1592-23-0</td><td>PE, PP, PS,AS, ABS, PA,PET,PC,PVC:5; PVDC:0.5;POM:按生产需要适量使用</td><td></td><td></td><td></td><td></td></tr><tr><td>FCA1295</td><td>硬脂酸钴;十八酸钴盐</td><td>13586-84-0</td><td>PP, PE, PS,PVC, PA, PC,ABS, AS, PET,PVDC, UP,EVOH:按生产需要适量使用</td><td></td><td></td><td></td><td>钴元素SML应符合附录C规定</td></tr><tr><td>FCA1296</td><td>硬脂酸镁</td><td>557-04-0</td><td>PE, PP, PS,AS, ABS, PA,PET,PC,PVC,PVDC,UP:1</td><td></td><td></td><td></td><td></td></tr><tr><td>FCA1297</td><td>硬脂酸钠</td><td>822-16-2</td><td>PP, PE, PS,PVC, PA, PC,ABS, AS, PET, PVDC, UP,PBT, PEI,PPE:按生产需要适量使用</td><td></td><td></td><td></td><td></td></tr><tr><td>FCA1298</td><td>硬脂酸锌</td><td>557-05-1;91051-01-3</td><td>PE, PP, PS,AS, PA, ABS,PET,PVC,PC,PVDC, UP,PEI, PPE,PBT:3;EVA:6</td><td></td><td></td><td></td><td>锌元素SML应符合附录C规定</td></tr><tr><td>FCA1299</td><td>由N-十八烷基二乙醇胺和十八烷酸-2-[2-(羟乙基)十八氨基乙酯及十八酸(十八烷基亚氨基)二-2,1-乙二基酯组成的混合物</td><td>-</td><td>PP:以微米为单位的膜厚度与用量的质量分数(%)的乘积不超过16</td><td></td><td></td><td></td><td>N-十八烷基二乙醇胺:CAS号10213-78-2;十八烷酸-2-[2-(羟乙基)十八氨基乙酯:CAS号52497-24-2;十八酸(十八烷基亚氨基)二-2,1-乙二基酯:CAS号94945-28-5 酸值≤5 mgKOH/g,总胺值86±6 mgKOH/g。生产的材料或制品不得用于接触乙醇含量高于8%的食品;生产的材料或制品使用温度低于100℃</td></tr><tr><td>FCA1300</td><td>油醇;顺-9-十八烯醇</td><td>143-28-2</td><td>PVC瓶盖垫圈:1;其他PVC制品:3</td><td></td><td></td><td></td><td></td></tr><tr><td>FCA1301</td><td>油酸;顺-9-十八烯酸;(Z)-9-十八烯酸</td><td>112-80-1</td><td>PE, PP, PS,ABS, AS, PA,PET,PC,PVC:按生产需要适量使用</td><td></td><td></td><td></td><td></td></tr><tr><td>FCA1302</td><td>油酸钙</td><td>142-17-6</td><td>PP, PE, PS,PVC, PA, PC,ABS, AS, PET,PVDC, UP:按生产需要适量使用</td><td></td><td></td><td></td><td></td></tr><tr><td>FCA1303</td><td>油酸季戊四醇酯</td><td>25151-96-6</td><td>PP, PE, PS,PVC, PA, PC,ABS, AS, PET:按生产需要适量使用</td><td>0.05(SML)</td><td></td><td></td><td>生产的材料或制品仅用于接触非脂肪性食品</td></tr><tr><td>FCA1304</td><td>云母</td><td>12001-26-2</td><td>PE, PP, PS, AS,ABS, PA, PET,PC,PVC,PVDC,UP:3;PEI,PPE,PBT:1</td><td></td><td></td><td></td><td>应符合着色剂纯度要求,见注</td></tr><tr><td>FCA1305</td><td>长石</td><td>68476-25-5</td><td>PP、PE:按生产需要适量使用</td><td></td><td></td><td></td><td></td></tr><tr><td>FCA1308</td><td>蒸汽轻裂化脱苯聚合氢化石脑油</td><td>68132-00-3</td><td>PP,PE:30</td><td></td><td></td><td></td><td></td></tr><tr><td colspan="8">注:“应符合着色剂纯度要求”是指:1) 0.1 mol/L盐酸可溶物检出量占着色剂的质量分数应符合:锑≤0.05%;砷≤0.01%;钡≤0.01%;镉≤0.01%;铬(VI)≤0.1%;铅≤0.01%;汞≤0.005%硒≤0.01%。2) 其他杂质占着色剂的质量分数应符合:多氯联苯≤0.0025%;芳香族伯胺(以苯胺计)≤0.05%,其中对二氨基联苯、β-萘胺和4-氨基联苯三种物质总和≤0.001%。</td></tr></table>

表 A.2 食品接触用涂料和涂层中允许使用的添加剂及使用要求  

<table><tr><td>FCA号</td><td>中文名称</td><td>CAS号</td><td>最大使用量/%</td><td>SML/QM/(mg/kg)</td><td>SML(T)/(mg/kg)</td><td>SML(T)/分组编号</td><td>其他要求</td></tr><tr><td>FCA0001</td><td>(1,1-二甲基乙基)-4-甲氧基苯酚;叔丁基羟基茴香醚(BHA)</td><td>25013-16-5</td><td>按生产需要适量使用</td><td>30(SML)</td><td></td><td></td><td></td></tr><tr><td>FCA0002</td><td>(1,1'-联苯基)-4,4'-二醇</td><td>92-88-6</td><td>按生产需要适量使用</td><td>6(SML)</td><td></td><td></td><td></td></tr><tr><td>FCA0012</td><td>\( (C_{16} \sim C_{18} \)、\( C_{18} \)-不饱和酸)甘油酯</td><td>67701-30-8</td><td>按生产需要适量使用</td><td></td><td></td><td></td><td></td></tr><tr><td>FCA0013</td><td>(E,E)-2,4-己二烯酸</td><td>110-44-1</td><td>按生产需要适量使用</td><td></td><td></td><td></td><td></td></tr><tr><td>FCA0017</td><td>(Z)-9-十八烯酸酰胺;油酸酰胺</td><td>301-02-0</td><td>按生产需要适量使用</td><td></td><td></td><td></td><td></td></tr><tr><td>FCA0019</td><td>(Z)-9-十八烯酰亚氨基双-2,1-乙亚基聚环氧乙烷</td><td>26635-93-8</td><td>按生产需要适量使用</td><td>1(环氧乙烷:QM)或ND(环氧乙烷:SML,DL=0.01 mg/kg)</td><td></td><td></td><td></td></tr><tr><td>FCA0022</td><td>(Z,Z)-N,N'-1,2-乙二亚基双-9-十八烯酰胺</td><td>110-31-6</td><td>按生产需要适量使用</td><td></td><td></td><td></td><td>涂层中含量不超过0.0085 mg/cm²</td></tr><tr><td>FCA0023</td><td>(Z,Z)-α-(1-氧代-9-烯十八烷基)-ω-[ (1-氧代-9-烯十八烷基)氧代]聚氧乙烯</td><td>9005-07-6</td><td>按生产需要适量使用</td><td>30(SML)</td><td></td><td></td><td>所生产出的材料和制品使用温度不高于100℃</td></tr><tr><td>FCA0024</td><td>[(乙烯基二甲硅基)氧基和改性(三甲硅基)氧基]硅烷</td><td>68988-89-6</td><td>0.01</td><td></td><td></td><td></td><td></td></tr><tr><td>FCA0025</td><td>[29H,31H-酞菁根合(2)-N29, N30, N31, N32]氯化铜</td><td>68987-63-3</td><td>按生产需要适量使用</td><td></td><td></td><td></td><td>应符合着色剂纯度要求,见注;铜元素SML应符合附录C规定</td></tr><tr><td>FCA0027</td><td>1,1,1-三甲基-N-(三甲基硅烷基)硅烷胺与二氧化硅的水解物</td><td>68909-20-6</td><td>有机硅填料:50</td><td></td><td></td><td></td><td></td></tr><tr><td>FCA0032</td><td>1,1-二氯乙烯</td><td>75-35-4</td><td>按生产需要适量使用</td><td>5(QM)或ND(SML,DL=0.01 mg/kg)</td><td></td><td></td><td></td></tr><tr><td>FCA0037</td><td>1,2,3-丙三醇-9-十八烯酸单酯</td><td>25496-72-4</td><td>按生产需要适量使用</td><td></td><td></td><td></td><td></td></tr><tr><td>FCA0040</td><td>1,2,4-苯三羧酸</td><td>528-44-9</td><td>按生产需要适量使用</td><td></td><td>5</td><td>21</td><td></td></tr><tr><td>FCA0042</td><td>1,2-丙二醇</td><td>57-55-6</td><td>按生产需要适量使用</td><td></td><td></td><td></td><td></td></tr><tr><td>FCA0043</td><td>1,2-丙二醇与癸二酸的聚合物</td><td>26222-20-8</td><td>按生产需要适量使用</td><td></td><td></td><td></td><td></td></tr><tr><td>FCA0044</td><td>1,2-二氨基乙烷</td><td>107-15-3</td><td>按生产需要适量使用</td><td>12(SML)</td><td></td><td></td><td></td></tr><tr><td>FCA0046</td><td>1,2-环氧丙烷</td><td>75-56-9</td><td>按生产需要适量使用</td><td>1(QM)或ND(SML, DL = 0.01 mg/kg)</td><td></td><td></td><td></td></tr><tr><td>FCA0047</td><td>1,2-乙二醇</td><td>107-21-1</td><td>按生产需要适量使用</td><td></td><td>30</td><td>2</td><td></td></tr><tr><td>FCA0055</td><td>1,3,5-三嗪-2,4,6-三胺与丁基化甲基化甲醛的聚合物</td><td>68036-97-5</td><td>按生产需要适量使用</td><td>2.5(1,3,5-三嗪-2,4,6-三胺/三聚氰胺:SML)</td><td>15</td><td>15</td><td>用于生产婴幼儿专用食品接触材料及制品时,三聚氰胺SML为1 mg/kg</td></tr><tr><td>FCA0056</td><td>1,3,5-三嗪-2,4,6-三胺与丁基化甲醛的聚合物</td><td>68002-25-5</td><td>按生产需要适量使用</td><td>2.5(1,3,5-三嗪-2,4,6-三胺/三聚氰胺:SML)</td><td>15</td><td>15</td><td>用于生产婴幼儿专用食品接触材料及制品时,三聚氰胺SML为1 mg/kg</td></tr><tr><td>FCA0059</td><td>1,3-苯二甲酸、1,4-苯二甲酸、1,2-乙二醇和壬二酸的聚合物</td><td>26336-35-6</td><td>按生产需要适量使用</td><td></td><td>30(以乙二醇计);5(以间苯二甲酸计);7.5(以对苯二甲酸计)</td><td>2;27;28</td><td></td></tr><tr><td>FCA0061</td><td>1,3-苯二甲酸与1,4-苯二甲酸、癸二酸、2,2-二甲基-1,3-丙二醇、1,2-乙二醇和2-乙基-2-(羟甲基)-1,3-丙二醇的聚合物</td><td>253780-96-0</td><td>70</td><td>6(三羟甲基丙烷:SML);0.05(2,2-二甲基-1,3-丙二醇:SML)</td><td>30(以乙二醇计);5(以间苯二甲酸计);7.5(以对苯二甲酸计)</td><td>2;27;28</td><td></td></tr><tr><td>FCA0062</td><td>1,3-丙二醇</td><td>504-63-2</td><td>按生产需要适量使用</td><td>0.05(SML)</td><td></td><td></td><td></td></tr><tr><td>FCA0063</td><td>1,3-丁二烯</td><td>106-99-0</td><td>按生产需要适量使用</td><td>ND(SML, DL = 0.01 mg/kg)或1(QM)</td><td></td><td></td><td></td></tr><tr><td>FCA0064</td><td>1,3-二氢-1,3-二氧代-5-异苯并呋喃甲酰氯与4,4'-亚甲基双苯胺的聚合物</td><td>25928-85-2</td><td>按生产需要适量使用</td><td>0.05 mg/dm²(偏苯三酸酐,QM); ND(芳香族伯胺,SML,DL=0.01 mg/kg)</td><td>5</td><td>21</td><td></td></tr><tr><td>FCA0065</td><td>1,3-二氢-1,3-二氧代-5-异苯并呋喃羧酸;偏苯三甲酸酐</td><td>552-30-7</td><td>按生产需要适量使用</td><td></td><td>5</td><td>21</td><td></td></tr><tr><td>FCA0067</td><td>1,3-二异氰酸根合-2-甲基苯</td><td>91-08-7</td><td>按生产需要适量使用</td><td>1(以异氰酸根计,QM)</td><td>ND(DL=0.01 mg/kg)</td><td>17</td><td></td></tr><tr><td>FCA0069</td><td>1,3-间苯二甲胺</td><td>1477-55-0</td><td>3</td><td>0.05(SML)</td><td></td><td></td><td></td></tr><tr><td>FCA0072</td><td>1,4-苯二甲酸与1,2,4-偏苯三酸酐、2,2-二甲基-1,3-丙二醇、乙二醇和己二酸的聚合物</td><td>114267-10-6</td><td>70</td><td>0.05(新戊基二醇:SML)</td><td>30(以乙二醇计);5(以偏苯三甲酸计);7.5(以对苯二甲酸计)</td><td>2;21;28</td><td></td></tr><tr><td>FCA0074</td><td>1,4-丁二醇</td><td>110-63-4</td><td>按生产需要适量使用</td><td></td><td>5</td><td>30</td><td></td></tr><tr><td>FCA0076</td><td>1,4-丁二醇与α-氢-ω-羟基聚(氧代-1,4-丁二基)和1,1'-亚甲基双(异氰酸根合苯)的聚合物</td><td>37383-28-1</td><td>按生产需要适量使用</td><td>1(以异氰酸根计,QM)</td><td>ND(DL=0.01 mg/kg)</td><td>17</td><td></td></tr><tr><td>FCA0077</td><td>1,4-丁二醇与α-氢化-ω-羟基聚(氧基-1,4-亚丁基)和1,1'-亚甲基双(4-异氰酸根合苯)的聚合物</td><td>9018-04-6</td><td>按生产需要适量使用</td><td>1(以异氰酸根计,QM)</td><td>ND(DL=0.01 mg/kg)</td><td>17</td><td></td></tr><tr><td>FCA0079</td><td>1,4-二(2-乙基己基)丁二酸酯磺酸钠盐</td><td>577-11-7</td><td>按生产需要适量使用</td><td></td><td></td><td></td><td></td></tr><tr><td>FCA0080</td><td>1,4-二(羟甲基)环己烷</td><td>105-08-8</td><td>按生产需要适量使用</td><td></td><td></td><td></td><td></td></tr><tr><td>FCA0081</td><td>1,4-环己二酸</td><td>1076-97-7</td><td>按生产需要适量使用</td><td>5(SML)</td><td></td><td></td><td></td></tr><tr><td>FCA0084</td><td>1,6-二异氰酰己烷</td><td>822-06-0</td><td>按生产需要适量使用</td><td>1(以异氰酸根计,QM)</td><td>ND(DL=0.01 mg/kg)</td><td>17</td><td>涂层厚度不超过0.012cm</td></tr><tr><td>FCA0086</td><td>1,6-己二胺</td><td>124-09-4</td><td>按生产需要适量使用</td><td>2.4(SML)</td><td></td><td></td><td></td></tr><tr><td>FCA0109</td><td>1-十二烯</td><td>112-41-4</td><td>按生产需要适量使用</td><td>0.05(SML)</td><td></td><td></td><td></td></tr><tr><td>FCA0110</td><td>1-十四碳烯</td><td>1120-36-1</td><td>按生产需要适量使用</td><td>0.05(SML)</td><td></td><td></td><td></td></tr><tr><td>FCA0116</td><td>1-异氰酸根-2-[(4-异氰酸根苯基)甲基]苯</td><td>5873-54-1</td><td>按生产需要适量使用</td><td>1(以异氰酸根计,QM)</td><td>ND(DL=0.01 mg/kg)</td><td>17</td><td></td></tr><tr><td>FCA0123</td><td>2-(二甲氨基)乙醇</td><td>108-01-0</td><td>2</td><td>18(SML)</td><td></td><td></td><td></td></tr><tr><td>FCA0132</td><td>2,2'-[(1-甲基亚乙基)双(4,1-亚苯氧基亚甲基)]双环氧乙烷</td><td>1675-54-3</td><td>按生产需要适量使用</td><td>3(2,2-双(4-羟基苯基)丙烷:SML);1(环氧乙烷:QM)或ND(环氧乙烷:SML, DL=0.01 mg/kg)</td><td></td><td></td><td></td></tr><tr><td>FCA0135</td><td>2,2-二甲基-1,3-丙二醇</td><td>126-30-7</td><td>按生产需要适量使用</td><td>0.05(SML)</td><td></td><td></td><td></td></tr><tr><td>FCA0136</td><td>2,2-二羟甲基丁醇;3-羟甲基丙烷;TMP</td><td>77-99-6</td><td>0.45</td><td>6(SML)</td><td></td><td></td><td></td></tr><tr><td>FCA0137</td><td>2,2-二溴-2-氰基乙酰胺</td><td>10222-01-2</td><td>0.004 5</td><td></td><td></td><td></td><td></td></tr><tr><td>FCA0140</td><td>2,2-双[3[3,5-双(1,1-二甲基乙基)-4-羟苯基]-1-氧代丙氧基]甲基]-1,3-丙二基-3,5-双(1,1-二甲基乙基)-4-羟基苯丙酸酯;四[3-(3,5-二叔丁基-4-羟基苯基)丙酸]季戊四醇酯;四[3-(3,5-二叔丁基-4-羟基苯基)丙酸]季戊四醇酯</td><td>6683-19-8</td><td>按生产需要适量使用</td><td></td><td></td><td></td><td></td></tr><tr><td>FCA0141</td><td>2,2'-双[3,4-二羧酸基苯氧基苯基]丙烷二酐</td><td>38103-06-9</td><td>按生产需要适量使用</td><td>0.05(SML)</td><td></td><td></td><td></td></tr><tr><td>FCA0150</td><td>2,4,7,9-四甲基-5-癸炔-4,7-二醇</td><td>126-86-3</td><td>按生产需要适量使用</td><td></td><td></td><td></td><td></td></tr><tr><td>FCA0157</td><td>2,4-二羟基二苯甲酮</td><td>131-56-6</td><td>按生产需要适量使用</td><td></td><td>6</td><td>8</td><td></td></tr><tr><td>FCA0166</td><td>2,6-二甲基苯酚</td><td>576-26-1</td><td>按生产需要适量使用</td><td>0.05(SML)</td><td></td><td></td><td></td></tr><tr><td>FCA0168</td><td>2,6-萘二羧酸</td><td>1141-38-4</td><td>按生产需要适量使用</td><td>5(SML)</td><td></td><td></td><td></td></tr><tr><td>FCA0169</td><td>2-[(1,3-二氢-1,3-二氧代-2H-异吲哚基)甲基]-5,12-二氢喹啉并[2,3-b]吖啶-7,14-二酮</td><td>75641-02-0</td><td>按生产需要适量使用</td><td></td><td></td><td></td><td>应符合着色剂纯度要求,见注</td></tr><tr><td>FCA0172</td><td>2-[[5-氨基-3-甲基-1-(3-磺苯基-1H-吡唑-4-基]偶氮]4,5-二氯苯磺酸钙盐(1:1)</td><td>111071-53-5</td><td>按生产需要适量使用</td><td></td><td></td><td></td><td>应符合着色剂纯度要求,见注</td></tr><tr><td>FCA0177</td><td>2-氨基-2-甲基-1-丙醇</td><td>124-68-5</td><td>0.25</td><td></td><td></td><td></td><td>最大使用量为纸张用涂料中所使用颜料中的该物质的含量</td></tr><tr><td>FCA0179</td><td>2-苯丙烯</td><td>98-83-9</td><td>按生产需要适量使用</td><td>0.05(SML)</td><td></td><td></td><td></td></tr><tr><td>FCA0186</td><td>2-丙烯酸-2-甲基丙基酯</td><td>106-63-8</td><td>20</td><td></td><td>6</td><td>22</td><td></td></tr><tr><td>FCA0188</td><td>2-丙烯酸-2-乙基己基酯与甲基丙烯酸甲酯和甲基丙烯酸-2-羟乙基酯的聚合物</td><td>40704-95-8</td><td>按生产需要适量使用</td><td>0.05(2-丙烯酸-2-乙基己基酯:SML)</td><td>6</td><td>23</td><td></td></tr><tr><td>FCA0191</td><td>2-丙烯酸的均聚物</td><td>9003-01-4</td><td>按生产需要适量使用</td><td></td><td>6</td><td>22</td><td></td></tr><tr><td>FCA0196</td><td>2-丙烯酸丁酯与苯乙烯、2-甲基-2-丙烯酸、2-丙烯酸乙酯和2-甲基-2-丙烯酸环氧乙烷基甲基酯的聚合物;丙烯酸丁酯与苯乙烯、甲基丙烯酸、丙烯酸乙酯和甲基丙烯酸缩水甘油酯的聚合物</td><td>-</td><td>按生产需要适量使用</td><td>0.02(2-甲基-2-丙烯酸环氧乙烷基甲基酯:SML)</td><td>6(以丙烯酸计);6(以甲基丙烯酸计)</td><td>22;23</td><td>当2-甲基-2-丙烯酸环氧乙烷基甲基酯可与所接触食品或食品模拟物发生反应时,使用0.02 mg/6 dm2(QM)作为其限量值。不得用于生产婴幼儿专用食品接触材料及制品</td></tr><tr><td>FCA0198</td><td>2-丙烯酸丁酯与乙酸乙烯基酯的聚合物</td><td>25067-01-0</td><td>按生产需要适量使用</td><td>12(SML,乙酸乙烯酯)</td><td>6</td><td>22</td><td></td></tr><tr><td>FCA0203</td><td>2-丙烯酸辛酯</td><td>2499-59-4</td><td>按生产需要适量使用</td><td></td><td>6</td><td>22</td><td></td></tr><tr><td>FCA0204</td><td>2-丙烯酸乙酯与2-丙烯酸-2-乙基己基酯的聚合物</td><td>26376-86-3</td><td>按生产需要适量使用</td><td>0.05(2-丙烯酸-2-乙基己基酯:SML)</td><td>6</td><td>22</td><td></td></tr><tr><td>FCA0208</td><td>2-丙烯酸与2-丙烯酸丁酯、苯乙烯和2-丙烯腈的聚合物</td><td>25586-25-8</td><td>按生产需要适量使用</td><td>ND(丙烯腈:SML, DL=0.01 mg/kg)</td><td>6</td><td>22</td><td></td></tr><tr><td>FCA0217</td><td>2-丙烯酸与苯乙烯和(1-甲基乙烯基)苯的聚合物铵盐</td><td>89678-90-0</td><td>按生产需要适量使用</td><td>0.05(1-甲基乙烯基苯:SML)</td><td>6</td><td>22</td><td></td></tr><tr><td>FCA0222</td><td>2-丙烯酸与乙烯基苯聚合物的铵盐</td><td>35209-54-2</td><td>按生产需要适量使用</td><td></td><td>6</td><td>22</td><td></td></tr><tr><td>FCA0226</td><td>2-丁烯酸与乙酸乙烯基酯的聚合物</td><td>25609-89-6</td><td>按生产需要适量使用</td><td>12(乙酸乙烯酯:SML);0.05(丁烯酸:SML)</td><td></td><td></td><td>无相应的丁烯酸迁移量检测方法时可使用0.05 mg/6 dm2(QM)作为其限量值</td></tr><tr><td>FCA0227</td><td>2-甲基-1,3-丁二烯</td><td>78-79-5</td><td>按生产需要适量使用</td><td>ND(SML, DL=0.01 mg/kg)或1(QM)</td><td></td><td></td><td></td></tr><tr><td>FCA0229</td><td>2-甲基-2-丙烯腈</td><td>126-98-7</td><td>按生产需要适量使用</td><td>ND(SML, DL=0.01 mg/kg)</td><td></td><td></td><td></td></tr><tr><td>FCA0231</td><td>2-甲基-2-丙烯酸-1,1-二甲基乙基酯</td><td>585-07-9</td><td>按生产需要适量使用</td><td></td><td>6</td><td>23</td><td></td></tr><tr><td>FCA0232</td><td>2-甲基-2-丙烯酸-1,2-乙二醇酯</td><td>97-90-5</td><td>按生产需要适量使用</td><td>0.05(SML)</td><td></td><td></td><td></td></tr><tr><td>FCA0233</td><td>2-甲基-2-丙烯酸-2-丙烯基酯</td><td>96-05-9</td><td>按生产需要适量使用</td><td>0.05(SML)</td><td></td><td></td><td></td></tr><tr><td>FCA0235</td><td>2-甲基-2-丙烯酸-2-丙烯基酯与丙烯酸丁酯、甲基丙烯酸和苯乙烯的共聚物</td><td>-</td><td>20</td><td>0.05(2-甲基-2-丙烯酸-2-丙烯基酯:SML)</td><td>6(以丙烯酸计);6(以甲基丙烯酸计)</td><td>22;23</td><td></td></tr><tr><td>FCA0236</td><td>2-甲基-2-丙烯酸-2-乙基-2-[(2-甲基-1-氧代-2-丙烯基)氧]甲基]-1,3-丙二醇酯</td><td>3290-92-4</td><td>按生产需要适量使用</td><td>0.05(SML)</td><td></td><td></td><td></td></tr><tr><td>FCA0237</td><td>2-甲基-2-丙烯酸丙基酯</td><td>2210-28-8</td><td>按生产需要适量使用</td><td></td><td>6</td><td>23</td><td></td></tr><tr><td>FCA0246</td><td>2-甲基-2-丙烯酸甲酯与2-丙烯酸丁酯、苯乙烯和2-丙烯酸的聚合物</td><td>27306-39-4</td><td>按生产需要适量使用</td><td>0.05(2-丙烯酸-2-乙基己基酯:SML)</td><td>6(以丙烯酸计);6(以甲基丙烯酸计)</td><td>22;23</td><td></td></tr><tr><td>FCA0247</td><td>2-甲基-2-丙烯酸甲酯与2-丙烯酸丁酯和2-甲基-2-丙烯酸-2-丙烯基酯的聚合物</td><td>50658-01-0</td><td>按生产需要适量使用</td><td>0.05(甲基丙烯酸烯丙酯:SML)</td><td>6(以丙烯酸计);6(以甲基丙烯酸计)</td><td>22;23</td><td></td></tr><tr><td>FCA0249</td><td>2-甲基-2-丙烯酸甲酯与2-丙烯酸乙酯和2-甲基-2-丙烯酰胺的聚合物</td><td>30394-86-6</td><td>按生产需要适量使用</td><td>ND(甲基丙烯酰胺,SML,DL=0.01 mg/kg)</td><td>6(以丙烯酸计);6(以甲基丙烯酸计)</td><td>22;23</td><td></td></tr><tr><td>FCA0250</td><td>2-甲基-2-丙烯酸甲酯与2-甲基-2-丙烯酸缩水甘油酯和苯乙烯的聚合物</td><td>29564-58-7</td><td>按生产需要适量使用</td><td>0.02(2-甲基-2-丙烯酸缩水甘油酯:SML)</td><td>6</td><td>23</td><td>当2-甲基-2-丙烯酸缩水甘油酯可与所接触食品或食品模拟物发生反应时,使用0.02 mg/6 dm2(QM)作为其限量值</td></tr><tr><td>FCA0251</td><td>2-甲基-2-丙烯酸甲酯与苯乙烯、2-丙烯酸-2-乙基己酯、(1-甲基乙烯基)苯和2-丙烯酸的聚合物的铵盐</td><td>492467-53-5</td><td>按生产需要适量使用</td><td>0.05(2-丙烯酸-2-乙基己酯:SML)</td><td>6(以丙烯酸计);6(以甲基丙烯酸计)</td><td>22;23</td><td></td></tr><tr><td>FCA0254</td><td>2-甲基-2-丙烯酸甲酯与乙基-2-丙烯酸盐和2-丙烯酸的聚合物</td><td>25135-39-1</td><td>按生产需要适量使用</td><td></td><td>6(以丙烯酸计);6(以甲基丙烯酸计)</td><td>22;23</td><td></td></tr><tr><td>FCA0256</td><td>2-甲基-2-丙烯酸酐</td><td>760-93-0</td><td>按生产需要适量使用</td><td></td><td>6</td><td>23</td><td></td></tr><tr><td>FCA0257</td><td>2-甲基-2-丙烯酸与2-丙烯酸-2-乙基己酯和2-甲基-2-丙烯酸甲酯的聚合物</td><td>25133-98-6</td><td>按生产需要适量使用</td><td>0.05(2-丙烯酸2-乙基己基酯:SML)</td><td>6</td><td>23</td><td></td></tr><tr><td>FCA0259</td><td>2-甲基-2-丙烯酸与2-丙烯酸丁酯、2-丙烯酸乙酯和2-甲基-2-丙烯酸甲酯共聚物的铵盐</td><td>63120-11-6</td><td>按生产需要适量使用</td><td></td><td>6(以丙烯酸计);6(以甲基丙烯酸计)</td><td>22;23</td><td></td></tr><tr><td>FCA0260</td><td>2-甲基-2-丙烯酸与2-丙烯酸丁酯、苯乙烯、(1-甲基乙烯基)苯和2-甲基-2-丙烯酸甲酯的聚合物铵盐</td><td>665004-50-2</td><td>按生产需要适量使用</td><td>0.05(2-苯丙烯:SML)</td><td>6(以丙烯酸计);6(以甲基丙烯酸计)</td><td>22;23</td><td></td></tr><tr><td>FCA0264</td><td>2-甲基-2-丙烯酸与2-丙烯酸乙酯、2-甲基-2-丙烯酸甲酯和2-丙烯酸的聚合物</td><td>25053-63-8</td><td>按生产需要适量使用</td><td></td><td>6(以丙烯酸计);6(以甲基丙烯酸计)</td><td>22;23</td><td></td></tr><tr><td>FCA0266</td><td>2-甲基-2-丙烯酸与2-丙烯酸乙酯和2-甲基-2-丙烯酸甲酯的共聚物</td><td>25133-97-5</td><td>按生产需要适量使用</td><td></td><td>6(以丙烯酸计);6(以甲基丙烯酸计)</td><td>22;23</td><td></td></tr><tr><td>FCA0267</td><td>2-甲基-2-丙烯酸与2-甲基-2-丙烯酸丁酯和2-甲基-2-丙烯酸甲酯的聚合物</td><td>28262-63-7</td><td>按生产需要适量使用</td><td></td><td>6</td><td>23</td><td></td></tr><tr><td>FCA0269</td><td>2-甲基-2-丙烯酸与2-甲基-2-丙烯酸甲酯的聚合物</td><td>25086-15-1</td><td>按生产需要适量使用</td><td></td><td>6</td><td>23</td><td></td></tr><tr><td>FCA0273</td><td>2-甲基-2-丙烯酸与苯乙烯、2-丙烯酸-2-乙基己基酯和2-甲基-2-丙烯酸甲酯的聚合物</td><td>28377-44-8</td><td>按生产需要适量使用</td><td>0.05(2-丙烯酸-2-乙基己基酯:SML)</td><td>6</td><td>23</td><td></td></tr><tr><td>FCA0275</td><td>2-甲基-2-丙烯酸与丙烯酸的聚合物的钠盐</td><td>28205-96-1</td><td>按生产需要适量使用</td><td></td><td>6(以丙烯酸计);6(以甲基丙烯酸计)</td><td>22;23</td><td></td></tr><tr><td>FCA0277</td><td>2-甲基-3(2H)-异噻唑啉酮</td><td>2682-20-4</td><td>0.0025</td><td>0.5(SML)</td><td></td><td></td><td>仅用于水性涂料</td></tr><tr><td>FCA0279</td><td>2-甲基丙烯酸</td><td>79-41-4</td><td>按生产需要适量使用</td><td></td><td>6</td><td>23</td><td></td></tr><tr><td>FCA0282</td><td>2-甲基丙烯酸甲酯与2-丙烯酸甲酯和2-丙烯酸铵盐的共聚物</td><td>38811-87-9</td><td>按生产需要适量使用</td><td></td><td>6(以丙烯酸计);6(以甲基丙烯酸计)</td><td>22;23</td><td></td></tr><tr><td>FCA0284</td><td>2-甲基丙烯酸与2-甲基丙烯酸乙酯和丙烯酸甲酯的聚合物</td><td>65859-05-4</td><td>按生产需要适量使用</td><td></td><td>6(以丙烯酸计);6(以甲基丙烯酸计)</td><td>22;23</td><td></td></tr><tr><td>FCA0285</td><td>2-甲基丙烯酸与丙烯酸乙酯和2-甲基丙烯酸甲酯聚合物的铵盐</td><td>55989-05-4</td><td>按生产需要适量使用</td><td></td><td>6(以丙烯酸计);6(以甲基丙烯酸计)</td><td>22;23</td><td></td></tr><tr><td>FCA0286</td><td>2-甲基丙烯酸与环氧氯丙烷、苯乙烯和4,4′-(1-甲基亚乙基)双酚的聚合物;双酚A-表氯醇-甲基丙烯酸-苯乙烯共聚物;双酚A-环氧氯丙烷-甲基丙烯酸-苯乙烯共聚物</td><td>28262-39-7</td><td>按生产需要适量使用</td><td>0.6(双酚A:SML);1(环氧氯丙烷:QM);ND(环氧氯丙烷:SML,DL=0.01mg/kg)</td><td>6</td><td>23</td><td>不得用于生产婴幼儿专用食品接触材料及制品</td></tr><tr><td>FCA0295</td><td>2-羟基苯甲酸-4-(1,1-二甲基乙基)苯基酯</td><td>87-18-3</td><td>按生产需要适量使用</td><td>12(SML)</td><td></td><td></td><td></td></tr><tr><td>FCA0301</td><td>2-溴-2-硝基-1,3-丙二醇</td><td>52-51-7</td><td>0.01</td><td></td><td></td><td></td><td></td></tr><tr><td>FCA0309</td><td>2-乙基己酸铈</td><td>24593-34-8</td><td>按生产需要适量使用</td><td></td><td></td><td></td><td></td></tr><tr><td>FCA0310</td><td>2-乙基己酸锡</td><td>301-10-0</td><td>1</td><td>0.18(以锡计,SML)</td><td></td><td></td><td>仅用于聚氨酯涂料树脂催化剂</td></tr><tr><td>FCA0311</td><td>2-乙基己酸锌</td><td>136-53-8</td><td>按生产需要适量使用</td><td></td><td></td><td></td><td>锌元素SML应符合附录C规定</td></tr><tr><td>FCA0315</td><td>3,3,4,4,5,5,6,6,6-九氟-1-己烯、乙烯、四氟乙烯的共聚物</td><td>68258-85-5</td><td>按生产需要适量使用</td><td>0.05(四氟乙烯:SML)</td><td></td><td></td><td></td></tr><tr><td>FCA0321</td><td>3,4,5-三羟基苯甲酸正丙酯</td><td>121-79-9</td><td>按生产需要适量使用</td><td></td><td>30</td><td>20</td><td></td></tr><tr><td>FCA0324</td><td>3,5-二(1,1-二甲基乙基)-4-羟基-苯丙酸-1,6-己二基酯</td><td>35074-77-2</td><td>0.1</td><td>6(SML)</td><td></td><td></td><td></td></tr><tr><td>FCA0326</td><td>3,5-二甲基-1-己炔-3-醇</td><td>107-54-0</td><td>0.53</td><td></td><td></td><td></td><td></td></tr><tr><td>FCA0335</td><td>3-氨基丙基三乙氧基硅烷</td><td>919-30-2</td><td>按生产需要适量使用</td><td>0.05(SML)</td><td></td><td></td><td></td></tr><tr><td>FCA0336</td><td>3-丁烯-2-醇</td><td>598-32-3</td><td>按生产需要适量使用</td><td>ND(SML,DL=0.01 mg/kg)</td><td></td><td></td><td></td></tr><tr><td>FCA0339</td><td>4-(1-甲基-1-苯乙基)苯酚</td><td>599-64-4</td><td>按生产需要适量使用</td><td>0.05(SML)</td><td></td><td></td><td></td></tr><tr><td>FCA0340</td><td>4,4′-(1-甲基亚乙基)双苯酚与(氯甲基)环氧乙烷的聚合物</td><td>25068-38-6;25085-99-8</td><td>按生产需要适量使用</td><td>0.6(双酚A:SML);1(环氧氯丙烷:QM);ND(环氧氯丙烷:SML,DL=0.01 mg/kg)</td><td></td><td></td><td>不得用于生产婴幼儿专用食品接触材料及制品</td></tr><tr><td>FCA0341</td><td>4,4′-双(苯并噁唑-2-基)二苯乙烯</td><td>1533-45-5</td><td>按生产需要适量使用</td><td>0.05(SML)</td><td></td><td></td><td>应符合着色剂纯度要求,见注</td></tr><tr><td>FCA0342</td><td>4,4′-磺酰基二苯酚与1,1′-磺酰基二(4-氯苯)的聚合物</td><td>25608-63-3</td><td>按生产需要适量使用</td><td>0.05(双酚S:SML);0.05(4,4′-二氯二苯砜:SML)</td><td></td><td></td><td></td></tr><tr><td>FCA0346</td><td>4,4′-亚基双环己胺</td><td>1761-71-3</td><td>1.15</td><td>0.05(SML)</td><td></td><td></td><td></td></tr><tr><td>FCA0348</td><td>4,5-二氯-2-[4,5-二氢-3-甲基-5-氧代-1-(3-磺酰氧基苯基)-1H-吡唑-4-基]偶氮]苯磺酸二钠</td><td>65212-76-2</td><td>按生产需要适量使用</td><td></td><td></td><td></td><td>应符合着色剂纯度要求,见注</td></tr><tr><td>FCA0349</td><td>4,5-二氢-5-氧代-1-(4-磺基苯基)-4-[4-磺基苯基-偶氮]-1H-吡唑-3-羧酸的三钠盐</td><td>1934-21-0</td><td>按生产需要适量使用</td><td></td><td></td><td></td><td>应符合着色剂纯度要求,见注</td></tr><tr><td>FCA0358</td><td>5-氨基-1,3,3-三甲基环己甲胺</td><td>2855-13-2</td><td>按生产需要适量使用</td><td>6(SML)</td><td></td><td></td><td></td></tr><tr><td>FCA0364</td><td>5-氯-2-甲基-2H-异噻唑-3-酮</td><td>26172-55-4</td><td>0.002 5</td><td></td><td></td><td></td><td></td></tr><tr><td>FCA0365</td><td>5-氯-2-甲基-3(2H)-异噻唑酮和2-甲基-3(2H)-异噻唑酮的混合物(3:1)</td><td>55965-84-9</td><td>0.002 5</td><td></td><td></td><td></td><td></td></tr><tr><td>FCA0374</td><td>a-呋喃甲醇</td><td>98-00-0</td><td>按生产需要适量使用</td><td></td><td></td><td></td><td></td></tr><tr><td>FCA0381</td><td>C.I.溶剂红111;1-(甲氨基)蒽醌</td><td>82-38-2</td><td>按生产需要适量使用</td><td></td><td></td><td></td><td>应符合着色剂纯度要求,见注</td></tr><tr><td>FCA0382</td><td>C.I.溶剂红135;C.I.油溶红135;8,9,10,11-四氯-12H-酞吡呤-12-酮</td><td>20749-68-2</td><td>按生产需要适量使用</td><td></td><td></td><td></td><td>应符合着色剂纯度要求,见注</td></tr><tr><td>FCA0391</td><td>C.I.溶剂蓝97;1,4-二[(2,6-乙基-4-甲基苯基)氨基]-9,10-蒽二酮</td><td>32724-62-2;61969-44-6</td><td>按生产需要适量使用</td><td></td><td></td><td></td><td>应符合着色剂纯度要求,见注</td></tr><tr><td>FCA0392</td><td>C.I.溶剂绿3;1,4-二对甲苯氨基蒽醌</td><td>128-80-3</td><td>按生产需要适量使用</td><td></td><td></td><td></td><td>应符合着色剂纯度要求,见注</td></tr><tr><td>FCA0393</td><td>C.I.溶剂紫13;1-羟基-4-[(4-甲基苯基)氨基]-9,10-蒽二酮</td><td>81-48-1</td><td>按生产需要适量使用</td><td></td><td></td><td></td><td>应符合着色剂纯度要求,见注</td></tr><tr><td>FCA0395</td><td>C.I.颜料白21;硫酸钡</td><td>7727-43-7</td><td>按生产需要适量使用</td><td></td><td></td><td></td><td>应符合着色剂纯度要求,见注;钡元素SML应符合附录C规定</td></tr><tr><td>FCA0396</td><td>C.I.颜料白4;氧化锌</td><td>1314-13-2</td><td>按生产需要适量使用</td><td></td><td></td><td></td><td>应符合着色剂纯度要求,见注;锌元素SML应符合附录C规定</td></tr><tr><td>FCA0397</td><td>C.I.颜料白6;二氧化钛</td><td>13463-67-7;1317-80-2</td><td>按生产需要适量使用</td><td></td><td></td><td></td><td>应符合着色剂纯度要求,见注</td></tr><tr><td>FCA0398</td><td>C.I.颜料橙13</td><td>3520-72-7</td><td>按生产需要适量使用</td><td></td><td></td><td></td><td>应符合着色剂纯度要求,见注</td></tr><tr><td>FCA0399</td><td>C.I.颜料橙16</td><td>6505-28-8</td><td>按生产需要适量使用</td><td></td><td></td><td></td><td>应符合着色剂纯度要求,见注</td></tr><tr><td>FCA0401</td><td>C.I.颜料橙43;双苯并咪唑[2,1-b:2',1'-i]苯并[lmn][3.8]菲咯啉-8,17-二酮</td><td>4424-06-0</td><td>按生产需要适量使用</td><td></td><td></td><td></td><td>应符合着色剂纯度要求,见注</td></tr><tr><td>FCA0402</td><td>C.I.颜料橙61;2,3,4,5-四氯代-6-氰基-苯甲酸甲酯与4-[(4-氨基苯基)偶氮]-3-甲基苯胺和甲醇钠的反应产物</td><td>106276-78-2</td><td>按生产需要适量使用</td><td></td><td></td><td></td><td>应符合着色剂纯度要求,见注</td></tr><tr><td>FCA0403</td><td>C.I.颜料橙64;5-(2,3-二氢-6-甲基-2-氧代-1H-苯并咪唑-5-基)偶氮-6-羟基-2,4(1H,3H)-嘧啶三酮</td><td>72102-84-2</td><td>按生产需要适量使用</td><td></td><td></td><td></td><td>应符合着色剂纯度要求,见注</td></tr><tr><td>FCA0404</td><td>C.I.颜料橙68;[1,3-二氢-5,6-双[[(2-羟基-1-萘基)亚甲基]氨基]-2H-苯并咪唑-2-酮(2-)-N5,N6,O5,O6],(SP-4-2)合镍</td><td>42844-93-9</td><td>按生产需要适量使用</td><td>0.01(以镍计,SML)</td><td></td><td></td><td>应符合着色剂纯度要求,见注</td></tr><tr><td>FCA0405</td><td>C.I.颜料橙71</td><td>84632-50-8</td><td>按生产需要适量使用</td><td></td><td></td><td></td><td>应符合着色剂纯度要求,见注</td></tr><tr><td>FCA0406</td><td>C.I.颜料黑11;氧化铁黑</td><td>12227-89-3</td><td>按生产需要适量使用</td><td></td><td></td><td></td><td>应符合着色剂纯度要求,见注;铁元素SML应符合附录C规定</td></tr><tr><td>FCA0409</td><td>C.I.颜料黑7;炭黑</td><td>1333-86-4</td><td>按生产需要适量使用</td><td></td><td></td><td></td><td>甲苯萃取物小于1%,苯并[a]芘含量小于0.25 mg/kg;应符合着色剂纯度要求,见注</td></tr><tr><td>FCA0410</td><td>C.I.颜料红101;三氧化二铁;氧化铁</td><td>1309-37-1</td><td>按生产需要适量使用</td><td></td><td></td><td></td><td>应符合着色剂纯度要求,见注;铁元素SML应符合附录C规定</td></tr><tr><td>FCA0411</td><td>C.I.颜料红112;3-羟基-N-(2-甲基苯基)-4-[(2,4,5-三氯苯基)偶氮]-2-萘甲酰胺</td><td>6535-46-2</td><td>按生产需要适量使用</td><td></td><td></td><td></td><td>应符合着色剂纯度要求,见注</td></tr><tr><td>FCA0412</td><td>C.I.颜料红122;5,12-二氢-2,9-二甲基喹啉并[2,3-b]吖啶-7,14-二酮</td><td>980-26-7</td><td>按生产需要适量使用</td><td></td><td></td><td></td><td>应符合着色剂纯度要求,见注</td></tr><tr><td>FCA0413</td><td>C.I.颜料红144</td><td>5280-78-4</td><td>按生产需要适量使用</td><td></td><td></td><td></td><td>应符合着色剂纯度要求,见注</td></tr><tr><td>FCA0414</td><td>C.I.颜料红146;N-(4-氯-2,5-二甲氧基苯基)-3-羟基-4-[[2-甲氧基-5-[(苯氨基)羰基]苯基]偶氮]-2-萘甲酰胺</td><td>5280-68-2</td><td>按生产需要适量使用</td><td></td><td></td><td></td><td>应符合着色剂纯度要求,见注</td></tr><tr><td>FCA0416</td><td>C.I.颜料红166;N,N′-1,4-亚苯基-二[4-(2,5-二氯苯基)偶氮]-3-羟基萘-2-甲酰胺</td><td>3905-19-9</td><td>按生产需要适量使用</td><td></td><td></td><td></td><td>应符合着色剂纯度要求,见注</td></tr><tr><td>FCA0417</td><td>C.I.颜料红170;4-[(4-氨基甲酰苯基)偶氮]-N-(2-乙氧苯基)-3-羟基-2-萘甲酰胺</td><td>2786-76-7</td><td>按生产需要适量使用</td><td></td><td></td><td></td><td>应符合着色剂纯度要求,见注</td></tr><tr><td>FCA0418</td><td>C.I.颜料红177;4,4′-二氨基-[1,1′-联二蒽]-9,9′,10,10′-四酮</td><td>4051-63-2</td><td>按生产需要适量使用</td><td></td><td></td><td></td><td>应符合着色剂纯度要求,见注</td></tr><tr><td>FCA0420</td><td>C.I.颜料红179</td><td>5521-31-3</td><td>按生产需要适量使用</td><td></td><td></td><td></td><td>应符合着色剂纯度要求,见注</td></tr><tr><td>FCA0421</td><td>C.I.颜料红181</td><td>2379-74-0</td><td>按生产需要适量使用</td><td></td><td></td><td></td><td>应符合着色剂纯度要求,见注</td></tr><tr><td>FCA0422</td><td>C.I.颜料红187;4-[[5-[[4-(氨基羰基)苯基]氨基]羰基]-2-甲氧基苯基]偶氮]-N-(5-氯-2,4-二氧基苯基)-3-羟基-2-萘甲酰胺</td><td>59487-23-9</td><td>按生产需要适量使用</td><td></td><td></td><td></td><td>应符合着色剂纯度要求,见注</td></tr><tr><td>FCA0423</td><td>C.I.颜料红202;5,12-二氢-2,9-二氯-喹啉并[2,3-b]吖啶-7,14-二酮</td><td>3089-17-6</td><td>按生产需要适量使用</td><td></td><td></td><td></td><td>应符合着色剂纯度要求,见注</td></tr><tr><td>FCA0424</td><td>C.I.颜料红207;5,12-二氢-4,11-二氯-喹啉并[2,3-b]吖啶-7,14-二酮</td><td>3089-16-5</td><td>按生产需要适量使用</td><td></td><td></td><td></td><td>应符合着色剂纯度要求,见注</td></tr><tr><td>FCA0427</td><td>C.I.颜料红214;N,N′-(2,5-二氯-1,4-亚苯基)双[4-[(2,5-二氯苯基)偶氮]-3-羟基-2-萘甲酰胺]</td><td>40618-31-3</td><td>按生产需要适量使用</td><td></td><td></td><td></td><td>应符合着色剂纯度要求,见注</td></tr><tr><td>FCA0428</td><td>C.I.颜料红220</td><td>68259-05-2</td><td>按生产需要适量使用</td><td></td><td></td><td></td><td>应符合着色剂纯度要求,见注</td></tr><tr><td>FCA0429</td><td>C.I.颜料红221;3,3′-[(2,5-二氯-1,4-亚苯基)二[亚胺羰基(2-羟基-3,1-亚萘基)偶氮]]二[4-甲基苯甲酸异丙酯]</td><td>71566-54-6</td><td>按生产需要适量使用</td><td></td><td></td><td></td><td>应符合着色剂纯度要求,见注</td></tr><tr><td>FCA0431</td><td>C.I.颜料红254</td><td>84632-65-5</td><td>按生产需要适量使用</td><td></td><td></td><td></td><td>应符合着色剂纯度要求,见注</td></tr><tr><td>FCA0432</td><td>C.I.颜料红264</td><td>88949-33-1</td><td>按生产需要适量使用</td><td></td><td></td><td></td><td>应符合着色剂纯度要求,见注</td></tr><tr><td>FCA0433</td><td>C.I.颜料红272</td><td>84632-66-6</td><td>按生产需要适量使用</td><td></td><td></td><td></td><td>应符合着色剂纯度要求,见注</td></tr><tr><td>FCA0434</td><td>C.I.颜料红48:2</td><td>7023-61-2</td><td>按生产需要适量使用</td><td></td><td></td><td></td><td>应符合着色剂纯度要求,见注</td></tr><tr><td>FCA0436</td><td>C.I.颜料红49:2;2-[2-羟基-1-萘偶氮-1-萘磺酸]钙盐(2:1)</td><td>1103-39-5</td><td>按生产需要适量使用</td><td></td><td></td><td></td><td>应符合着色剂纯度要求,见注</td></tr><tr><td>FCA0437</td><td>C.I.颜料红5</td><td>6410-41-9</td><td>按生产需要适量使用</td><td></td><td></td><td></td><td>应符合着色剂纯度要求,见注</td></tr><tr><td>FCA0438</td><td>C.I.颜料红52:2</td><td>12238-31-2</td><td>按生产需要适量使用</td><td></td><td></td><td></td><td>应符合着色剂纯度要求,见注</td></tr><tr><td>FCA0439</td><td>C.I颜料红57:1;3,3′-[(2,5-二氯-1,4-亚苯基)二[亚胺羰基(2-羟基-3,1-亚萘基)偶氮]]二[4-甲基苯甲酸异丙酯]</td><td>5281-04-9</td><td>按生产需要适量使用</td><td></td><td></td><td></td><td>应符合着色剂纯度要求,见注</td></tr><tr><td>FCA0442</td><td>C.I颜料黄1;2-[(4-甲基-2-硝基苯基)偶氮]-3-氧代-N-苯基丁酰胺</td><td>2512-29-0</td><td>按生产需要适量使用</td><td></td><td></td><td></td><td>应符合着色剂纯度要求,见注</td></tr><tr><td>FCA0443</td><td>C.I颜料黄109</td><td>5045-40-9</td><td>按生产需要适量使用</td><td></td><td></td><td></td><td>应符合着色剂纯度要求,见注</td></tr><tr><td>FCA0444</td><td>C.I颜料黄110;3,3′-(1,4-亚苯基二亚氨基)二(4,5,6,7-四氯-1H-异吲哚)-1-酮</td><td>5590-18-1</td><td>按生产需要适量使用</td><td></td><td></td><td></td><td>应符合着色剂纯度要求,见注</td></tr><tr><td>FCA0446</td><td>C.I颜料黄128;3,3′-[(2-氯-5-甲基-1,4-亚苯基)二[亚氨基(1-乙酰基-2-氧代-2,1-乙二基)偶氮]]双[4-氯-N-[2-(4-氯苯氧基)-5-(三氟甲基)苯基]苯甲酰胺</td><td>79953-85-8</td><td>按生产需要适量使用</td><td></td><td></td><td></td><td>应符合着色剂纯度要求,见注</td></tr><tr><td>FCA0447</td><td>C.I颜料黄13</td><td>5102-83-0</td><td>按生产需要适量使用</td><td></td><td></td><td></td><td>应符合着色剂纯度要求,见注</td></tr><tr><td>FCA0449</td><td>C.I颜料黄14;2,2′-[(3,3′-二氯[1,1′-联苯]4,4′-二基)双(偶氮)]双[N-(2-甲基苯基)]-3-氧代丁酰胺</td><td>5468-75-7</td><td>按生产需要适量使用</td><td></td><td></td><td></td><td>应符合着色剂纯度要求,见注</td></tr><tr><td>FCA0450</td><td>C.I.颜料黄147;1,1'-[(6-苯基-1,3,5-三嗪-2,4二基)二亚氨基]联蒽醌</td><td>4118-16-5</td><td>0.25</td><td></td><td></td><td></td><td>应符合着色剂纯度要求,见注</td></tr><tr><td>FCA0451</td><td>C.I.颜料黄151;2-[[1-[[2,3-二氢-2-氧代-1H-苯并咪唑-5-基)氨基]羰基]-2-氧代丙基]偶氮]苯甲酸</td><td>31837-42-0</td><td>按生产需要适量使用</td><td></td><td></td><td></td><td>应符合着色剂纯度要求,见注</td></tr><tr><td>FCA0453</td><td>C.I.颜料黄168</td><td>71832-85-4</td><td>按生产需要适量使用</td><td></td><td></td><td></td><td>应符合着色剂纯度要求,见注</td></tr><tr><td>FCA0455</td><td>C.I.颜料黄181;N-[4-(氨基羰基)苯基]-4-[[1-[[(2,3-二氢-2-氧代-1H-苯并咪唑-5-基)-氨基]羰基]-2-氧代丙基]偶氮]苯胺</td><td>74441-05-7</td><td>按生产需要适量使用</td><td></td><td></td><td></td><td>应符合着色剂纯度要求,见注</td></tr><tr><td>FCA0457</td><td>C.I.颜料黄191:1;4-氯-2-[[4,5-二氢-3-甲基-5-氧代-1-(3-磺基苯)-1H-吡唑-4-基]偶氮]-5-甲基苯磺酸二铵盐</td><td>154946-66-4</td><td>按生产需要适量使用</td><td></td><td></td><td></td><td>应符合着色剂纯度要求,见注</td></tr><tr><td>FCA0459</td><td>C.I.颜料黄215;4-甲基苯磺酸嘧啶并[5,4-g]蝶啶-2,4,6,8-氨的碱水解产物</td><td>346709-25-9</td><td>按生产需要适量使用</td><td></td><td></td><td></td><td>应符合着色剂纯度要求,见注</td></tr><tr><td>FCA0460</td><td>C.I.颜料黄42</td><td>51274-00-1</td><td>按生产需要适量使用</td><td></td><td></td><td></td><td>应符合着色剂纯度要求,见注</td></tr><tr><td>FCA0461</td><td>C.I.颜料黄42;水合氧化铁</td><td>20344-49-4</td><td>按生产需要适量使用</td><td></td><td></td><td></td><td>应符合着色剂纯度要求,见注;铁元素SML应符合附录C规定</td></tr><tr><td>FCA0463</td><td>C.I.颜料黄62</td><td>12286-66-7</td><td>按生产需要适量使用</td><td></td><td></td><td></td><td>应符合着色剂纯度要求,见注</td></tr><tr><td>FCA0464</td><td>C.I.颜料黄65;2-[4-甲氧基-2-硝基苯基)偶氮]-N-(2-甲氧基苯基)-3-氧代丁酰胺</td><td>6528-34-3</td><td>按生产需要适量使用</td><td></td><td></td><td></td><td>应符合着色剂纯度要求,见注</td></tr><tr><td>FCA0466</td><td>C.I.颜料黄83</td><td>5567-15-7</td><td>按生产需要适量使用</td><td></td><td></td><td></td><td>应符合着色剂纯度要求,见注</td></tr><tr><td>FCA0467</td><td>C.I.颜料黄93</td><td>5580-57-4</td><td>按生产需要适量使用</td><td></td><td></td><td></td><td>应符合着色剂纯度要求,见注</td></tr><tr><td>FCA0469</td><td>C.I.颜料蓝15:1</td><td>12239-87-1</td><td>0.25</td><td></td><td></td><td></td><td>应符合着色剂纯度要求,见注;铜元素SML应符合附录C规定</td></tr><tr><td>FCA0470</td><td>C.I.颜料蓝15;酞菁蓝;酞菁铜</td><td>147-14-8</td><td>0.25</td><td></td><td></td><td></td><td>应符合着色剂纯度要求,见注;铜元素SML应符合附录C规定</td></tr><tr><td>FCA0471</td><td>C.I.颜料蓝16;酞花青</td><td>574-93-6</td><td>按生产需要适量使用</td><td></td><td></td><td></td><td>应符合着色剂纯度要求,见注</td></tr><tr><td>FCA0472</td><td>C.I.颜料蓝2;铝酸钴</td><td>1333-88-6</td><td>按生产需要适量使用</td><td></td><td></td><td></td><td>应符合着色剂纯度要求,见注;钴元素SML应符合附录C规定</td></tr><tr><td>FCA0473</td><td>C.I.颜料蓝28;乳酸钴;钴铝蓝色尖晶石</td><td>1345-16-0</td><td>按生产需要适量使用</td><td></td><td></td><td></td><td>应符合着色剂纯度要求,见注;钴元素SML应符合附录C规定</td></tr><tr><td>FCA0474</td><td>C.I.颜料蓝29</td><td>57455-37-5</td><td>按生产需要适量使用</td><td></td><td></td><td></td><td>应符合着色剂纯度要求,见注</td></tr><tr><td>FCA0476</td><td>C.I颜料蓝60</td><td>81-77-6</td><td>按生产需要适量使用</td><td></td><td></td><td></td><td>应符合着色剂纯度要求,见注</td></tr><tr><td>FCA0478</td><td>C.I颜料绿17;三氧化二铬</td><td>1308-38-9</td><td>5</td><td>ND(以铬(VI)计,SML,DL=0.01 mg/kg)</td><td></td><td></td><td>应符合着色剂纯度要求,见注</td></tr><tr><td>FCA0479</td><td>C.I颜料绿36;[9H,31H-酞菁(2)-N29,N30,N31,N32]-铜的溴化氯化物</td><td>68512-13-0</td><td>按生产需要适量使用</td><td></td><td></td><td></td><td>应符合着色剂纯度要求,见注;铜元素SML应符合附录C规定</td></tr><tr><td>FCA0481</td><td>C.I颜料绿50;钛钴绿</td><td>68186-85-6</td><td>按生产需要适量使用</td><td></td><td></td><td></td><td>应符合着色剂纯度要求,见注;钴元素SML应符合附录C规定</td></tr><tr><td>FCA0482</td><td>C.I颜料绿7;酞菁绿G;多氯酞花青铜</td><td>1328-53-6</td><td>按生产需要适量使用</td><td></td><td></td><td></td><td>应符合着色剂纯度要求,见注;铜元素SML应符合附录C规定</td></tr><tr><td>FCA0484</td><td>C.I颜料紫19;5,12-二氢-喹啉并[2,3-b]吖啶-7,14-二酮</td><td>1047-16-1</td><td>按生产需要适量使用</td><td></td><td></td><td></td><td>应符合着色剂纯度要求,见注</td></tr><tr><td>FCA0485</td><td>C.I颜料紫2</td><td>1326-04-1</td><td>按生产需要适量使用</td><td></td><td></td><td></td><td>应符合着色剂纯度要求,见注</td></tr><tr><td>FCA0486</td><td>C.I颜料紫23;8,18-二氯-5,15-二乙基-5,15-二氢二吲哚[3,2-b:3',2'-m]三酚二噁嗪</td><td>215247-95-3;6358-30-1</td><td>按生产需要适量使用</td><td></td><td></td><td></td><td>应符合着色剂纯度要求,见注</td></tr><tr><td>FCA0488</td><td>C.I颜料紫29;蒽[2,1,9-def:6,5,10-d'ef']二异喹啉-1,3,8,10,(2H,9H)-四酮</td><td>81-33-4</td><td>按生产需要适量使用</td><td></td><td></td><td></td><td>应符合着色剂纯度要求,见注</td></tr><tr><td>FCA0490</td><td>C.I.颜料紫37;N,N′-(6,13-二乙酰氨基-2,9-二乙氧基-3,10-三苯并二噁嗪二基)二苯甲酰胺</td><td>17741-63-8</td><td>按生产需要适量使用</td><td></td><td></td><td></td><td>应符合着色剂纯度要求,见注</td></tr><tr><td>FCA0491</td><td>C.I.颜料棕23</td><td>35869-64-8</td><td>按生产需要适量使用</td><td></td><td></td><td></td><td>应符合着色剂纯度要求,见注</td></tr><tr><td>FCA0492</td><td>C.I.颜料棕24;铬锑钛棕</td><td>68186-90-3</td><td>按生产需要适量使用</td><td></td><td></td><td></td><td>应符合着色剂纯度要求,见注</td></tr><tr><td>FCA0493</td><td>C.I.颜料棕6</td><td>52357-70-7</td><td>按生产需要适量使用</td><td></td><td></td><td></td><td>应符合着色剂纯度要求,见注</td></tr><tr><td>FCA0499</td><td>C10~C13烷基苯磺酸钠</td><td>68411-30-3</td><td>按生产需要适量使用</td><td>30(C10~C13烷基苯磺酸:SML)</td><td></td><td></td><td></td></tr><tr><td>FCA0500</td><td>C10~C16-醇</td><td>67762-41-8</td><td>按生产需要适量使用</td><td></td><td></td><td></td><td></td></tr><tr><td>FCA0505</td><td>C12~C16-烷基酯硫酸钠盐</td><td>73296-89-6</td><td>按生产需要适量使用</td><td></td><td></td><td></td><td></td></tr><tr><td>FCA0509</td><td>C16~C18-醇</td><td>67762-27-0</td><td>按生产需要适量使用</td><td></td><td></td><td></td><td></td></tr><tr><td>FCA0510</td><td>C16~C18和C18不饱和单、双甘油酯</td><td>68424-61-3</td><td>按生产需要适量使用</td><td></td><td></td><td></td><td></td></tr><tr><td>FCA0516</td><td>D-酒石酸</td><td>87-69-4</td><td>按生产需要适量使用</td><td></td><td></td><td></td><td></td></tr><tr><td>FCA0527</td><td>N, N', N''-[(2,4,6-三氧代-1,3,5-三嗪-1,3,5-H(2H,4H,6H)-三基)三[亚甲基(3,5,5-三甲基-3,1-环己烷二基)]-三[六氢化-2-氧代-1H-氮杂卓-1-甲酰胺];己内酰胺封端的异佛尔酮二异氰酸酯三聚体</td><td>68975-83-7</td><td>按生产需要适量使用</td><td>1(以异氰酸根计,QM)</td><td>15(以己内酰胺计);ND(以异氰酸根计,DL=0.01 mg/kg)</td><td>4;17</td><td></td></tr><tr><td>FCA0532</td><td>N,N'-1,2-乙二基双十八(碳)酰胺</td><td>110-30-5</td><td>按生产需要适量使用</td><td></td><td></td><td></td><td></td></tr><tr><td>FCA0543</td><td>N,N-二乙基乙醇胺</td><td>100-37-8</td><td>按生产需要适量使用</td><td>0.05(SML)</td><td></td><td></td><td></td></tr><tr><td>FCA0548</td><td>N-甲基-N-乙烯基乙酰胺</td><td>3195-78-6</td><td>按生产需要适量使用</td><td>0.02(SML)</td><td></td><td></td><td></td></tr><tr><td>FCA0559</td><td>α,α'-[1,4-二甲基-1,4-双(2-甲基丙基-2-丁炔-1,4-二基]双[ω-羟基-聚(氧-1,2-乙二基)]</td><td>9014-85-1</td><td>按生产需要适量使用</td><td></td><td>30</td><td>2</td><td></td></tr><tr><td>FCA0561</td><td>α-9-(Z)-十八烯酰-ω-羟基聚(氧乙烯)</td><td>9004-98-2</td><td>2</td><td></td><td></td><td></td><td></td></tr><tr><td>FCA0565</td><td>α-磺基-ω-(壬苯氧基)聚(氧-1,2-乙二基)与2-氨基乙醇的化合物</td><td>51617-74-4</td><td>按生产需要适量使用</td><td>ND(壬基酚:SML, DL=0.01 mg/kg)</td><td>30</td><td>2</td><td></td></tr><tr><td>FCA0566</td><td>α-磺基-ω-(壬基苯氧基)聚(氧基-1,2-二乙基)支链铵盐</td><td>68649-55-8</td><td>按生产需要适量使用</td><td></td><td></td><td></td><td></td></tr><tr><td>FCA0567</td><td>α-磺基-ω-羟基聚(氧-1,2-乙二基)C12~C14-烷基酯钠盐</td><td>68891-38-3</td><td>按生产需要适量使用</td><td></td><td>30</td><td>2</td><td></td></tr><tr><td>FCA0570</td><td>α-甲基苯乙烯与苯乙烯的共聚物</td><td>9011-11-4</td><td>按生产需要适量使用</td><td></td><td></td><td></td><td></td></tr><tr><td>FCA0574</td><td>α-十三烷基-ω-羟基-聚(氧-1,2-亚乙基)(支链)</td><td>69011-36-5</td><td>按生产需要适量使用</td><td></td><td></td><td></td><td></td></tr><tr><td>FCA0581</td><td>巴西棕榈蜡</td><td>8015-86-9</td><td>按生产需要适量使用</td><td></td><td></td><td></td><td></td></tr><tr><td>FCA0582</td><td>白矿物油</td><td>8042-47-5</td><td>按生产需要适量使用</td><td></td><td></td><td></td><td>平均分子量不低于480。100℃时运动黏度不低于8.5×10-6m2/s。矿物碳氢化合物碳原子数少于25的物质不高于5%(质量分数)</td></tr><tr><td>FCA0583</td><td>白土处理的矿脂(白矿物油)</td><td>100684-33-1</td><td>按生产需要适量使用</td><td></td><td></td><td></td><td></td></tr><tr><td>FCA0584</td><td>苯酚</td><td>108-95-2</td><td>按生产需要适量使用</td><td>3(SML)</td><td></td><td></td><td></td></tr><tr><td>FCA0585</td><td>苯酚与甲醛的聚合物</td><td>9003-35-4</td><td>按生产需要适量使用</td><td></td><td>15</td><td>15</td><td></td></tr><tr><td>FCA0586</td><td>苯酚与甲醛和缩水甘油醚的聚合物</td><td>28064-14-4</td><td>按生产需要适量使用</td><td>1(表氯醇:QM)</td><td>15</td><td>15</td><td></td></tr><tr><td>FCA0587</td><td>苯基三乙氧基硅烷与(硅氧烷和聚硅氧烷)的凝聚物</td><td>72480-33-2</td><td>按生产需要适量使用</td><td></td><td></td><td></td><td></td></tr><tr><td>FCA0592</td><td>苯乙烯</td><td>100-42-5</td><td>按生产需要适量使用</td><td></td><td></td><td></td><td></td></tr><tr><td>FCA0593</td><td>苯乙烯、丙烯酸乙基己基酯、丙烯酸丁酯的聚合物</td><td>-</td><td>按生产需要适量使用</td><td>0.05(丙烯酸乙基己基酯:SML)</td><td>6</td><td>22</td><td></td></tr><tr><td>FCA0594</td><td>苯乙烯与1,3-丁二烯的聚合物</td><td>9003-55-8</td><td>按生产需要适量使用</td><td>ND(1,3-丁二烯:SML,DL=0.01 mg/kg)或1(1,3-丁二烯:QM)</td><td></td><td></td><td></td></tr><tr><td>FCA0599</td><td>蓖麻油</td><td>8001-79-4</td><td>按生产需要适量使用</td><td></td><td></td><td></td><td></td></tr><tr><td>FCA0600</td><td>蓖麻油酸</td><td>141-22-0</td><td>按生产需要适量使用</td><td>42(SML)</td><td></td><td></td><td></td></tr><tr><td>FCA0606</td><td>苄醇;苯甲醇</td><td>100-51-6</td><td>4</td><td></td><td></td><td></td><td></td></tr><tr><td>FCA0607</td><td>丙醇醚</td><td>25265-71-8</td><td>按生产需要适量使用</td><td></td><td></td><td></td><td></td></tr><tr><td>FCA0608</td><td>丙三醇</td><td>56-81-5</td><td>按生产需要适量使用</td><td></td><td></td><td></td><td></td></tr><tr><td>FCA0611</td><td>丙酮</td><td>67-64-1</td><td>按生产需要适量使用</td><td></td><td></td><td></td><td></td></tr><tr><td>FCA0613</td><td>丙烯腈</td><td>107-13-1</td><td>按生产需要适量使用</td><td>ND(丙烯腈:SML, DL=0.01 mg/kg)</td><td></td><td></td><td></td></tr><tr><td>FCA0614</td><td>丙烯腈和丁二烯与苯乙烯的三元共聚物</td><td>9003-56-9</td><td>按生产需要适量使用</td><td>ND(丙烯腈:SML, DL=0.01 mg/kg);ND(1,3-丁二烯:SML, DL=0.01 mg/kg)或1(1,3-丁二烯:QM)</td><td></td><td></td><td></td></tr><tr><td>FCA0615</td><td>丙烯腈与丙烯酸-2-乙基己酯、甲基丙烯酸和苯乙烯的共聚物</td><td>26873-77-8</td><td>按生产需要适量使用</td><td>ND(丙烯腈:SML, DL=0.01 mg/kg);0.05(丙烯酸-2-乙基己酯:SML)</td><td>6</td><td>23</td><td></td></tr><tr><td>FCA0621</td><td>丙烯酸</td><td>79-10-7</td><td>按生产需要适量使用</td><td></td><td>6</td><td>22</td><td></td></tr><tr><td>FCA0622</td><td>丙烯酸-2-羟乙基酯</td><td>818-61-1</td><td>按生产需要适量使用</td><td></td><td>6</td><td>22</td><td></td></tr><tr><td>FCA0625</td><td>丙烯酸丁酯</td><td>141-32-2</td><td>按生产需要适量使用</td><td></td><td>6</td><td>22</td><td></td></tr><tr><td>FCA0626</td><td>
