Repository: wei292224644/download_test

# 国家标准下载爬虫

从 **https://sppt.cfsa.net.cn:8086/db** 自动切换至「标准文本」、展开全部后，轮询所有下载按钮并保存到本地。

## 步骤说明

1. 打开上述网址（默认在「最新公告」）
2. 点击 **「标准文本」** 标签
3. 点击 **「展开全部>>」**
4. 查找页面上所有下载链接/按钮，逐个点击并保存文件

## 环境要求

- 使用 **uv** 做 Python 版本与依赖管理（见 [uv](https://docs.astral.sh/uv/)）
- 项目锁定 Python 3.12（`.python-version`），需 Playwright（Chromium）

## 安装与运行

```bash

# 进入项目目录
cd /Users/wwj/Desktop/self/download_gb

# 使用 uv 创建虚拟环境并安装依赖（会按 .python-version 使用 Python 3.12）
uv sync

# 安装 Playwright 浏览器（仅首次需要）
uv run playwright install chromium

File: 感觉没用的 GB/GB 9685-2016 食品安全国家标准 食品接触材料及制品用添加剂使用标准 第1号修改单.md (part 5 of 18)
# 食品安全国家标准
丙烯酸丁酯与苯乙烯的共聚物</td><td>25767-47-9</td><td>20</td><td></td><td>6</td><td>22</td><td></td></tr><tr><td>FCA0634</td><td>丙烯酸丁酯与甲基丙烯酸丁酯、甲基丙烯酸和甲基丙烯酸甲酯的共聚物</td><td>26184-07-6</td><td>按生产需要适量使用</td><td></td><td>6(以丙烯酸计);6(以甲基丙烯酸计)</td><td>22;23</td><td></td></tr><tr><td>FCA0636</td><td>丙烯酸丁酯与甲基丙烯酸和甲基丙烯酸甲酯的共聚物</td><td>25035-69-2</td><td>按生产需要适量使用</td><td></td><td>6(以丙烯酸计);6(以甲基丙烯酸计)</td><td>22;23</td><td></td></tr><tr><td>FCA0637</td><td>丙烯酸丁酯与甲基丙烯酸甲酯和苯乙烯的共聚物</td><td>27136-15-8</td><td>按生产需要适量使用</td><td></td><td>6(以丙烯酸计);6(以甲基丙烯酸计)</td><td>22;23</td><td></td></tr><tr><td>FCA0641</td><td>丙烯酸甲酯</td><td>96-33-3</td><td>按生产需要适量使用</td><td></td><td>6</td><td>22</td><td></td></tr><tr><td>FCA0646</td><td>丙烯酸乙酯</td><td>140-88-5</td><td>按生产需要适量使用</td><td></td><td>6</td><td>22</td><td></td></tr><tr><td>FCA0653</td><td>丙烯酸与苯乙烯的共聚物</td><td>25085-34-1</td><td>按生产需要适量使用</td><td></td><td>6</td><td>22</td><td></td></tr><tr><td>FCA0659</td><td>丙烯酸与丙烯酸丁酯、甲基丙烯酸和苯乙烯的共聚物</td><td>25120-19-8</td><td>按生产需要适量使用</td><td></td><td>6(以丙烯酸计);6(以甲基丙烯酸计)</td><td>22;23</td><td></td></tr><tr><td>FCA0663</td><td>丙烯酸与丙烯酸丁酯和甲基丙烯酸甲酯的共聚物</td><td>26300-51-6</td><td>按生产需要适量使用</td><td></td><td>6(以丙烯酸计);6(以甲基丙烯酸计)</td><td>22;23</td><td></td></tr><tr><td>FCA0664</td><td>丙烯酸与丙烯酸钠的聚合物</td><td>9033-79-8</td><td>按生产需要适量使用</td><td></td><td>6</td><td>22</td><td></td></tr><tr><td>FCA0669</td><td>2-丙烯酸与1,1-二氯乙烯和丙烯酸甲酯的聚合物</td><td>26124-53-8</td><td>按生产需要适量使用</td><td>5(1,1-二氯乙烯,QM)或ND(1,1-二氯乙烯:SML,DL=0.01 mg/kg)</td><td>6(以丙烯酸计)</td><td>22</td><td></td></tr><tr><td>FCA0680</td><td>玻璃棉;玻璃纤维</td><td>65997-17-3</td><td>1</td><td></td><td></td><td></td><td></td></tr><tr><td>FCA0688</td><td>单乙烯基封端的二甲基、甲基乙烯基(硅氧烷与聚硅氧烷)</td><td>68951-99-5</td><td>按生产需要适量使用</td><td></td><td></td><td></td><td></td></tr><tr><td>FCA0695</td><td>碘化钠</td><td>7681-82-5</td><td>按生产需要适量使用</td><td></td><td>1</td><td>6</td><td></td></tr><tr><td>FCA0696</td><td>碘化亚铜</td><td>7681-65-4;1335-23-5</td><td>按生产需要适量使用</td><td></td><td>1</td><td>6</td><td>铜元素SML应符合附录C规定</td></tr><tr><td>FCA0697</td><td>淀粉</td><td>9005-25-8</td><td>按生产需要适量使用</td><td></td><td></td><td></td><td></td></tr><tr><td>FCA0701</td><td>丁醇</td><td>71-36-3;78-83-1;78-92-2;75-65-0</td><td>按生产需要适量使用</td><td></td><td></td><td></td><td></td></tr><tr><td>FCA0704</td><td>丁基化苯并三聚氰二胺与甲醛的聚合物</td><td>68002-26-6</td><td>按生产需要适量使用</td><td>5 mg/dm2(丁基化苯并三聚氰二胺:QM)</td><td>15</td><td>15</td><td></td></tr><tr><td>FCA0705</td><td>丁基邻苯二甲酰基乙醇酸丁酯(BPBG)</td><td>85-70-1</td><td>40</td><td></td><td></td><td></td><td>生产的材料或制品仅用于接触非脂肪性食品</td></tr><tr><td>FCA0707</td><td>丁酮</td><td>78-93-3</td><td>按生产需要适量使用</td><td></td><td></td><td></td><td></td></tr><tr><td>FCA0709</td><td>丁香酚</td><td>97-53-0</td><td>按生产需要适量使用</td><td>ND(SML, DL=0.01 mg/kg)</td><td></td><td></td><td></td></tr><tr><td>FCA0710</td><td>煅烧高岭土</td><td>92704-41-1;66402-68-4</td><td>按生产需要适量使用</td><td></td><td></td><td></td><td></td></tr><tr><td>FCA0712</td><td>对二氯苯</td><td>106-46-7</td><td>按生产需要适量使用</td><td>12(SML)</td><td></td><td></td><td></td></tr><tr><td>FCA0714</td><td>对甲酚</td><td>106-44-5</td><td>按生产需要适量使用</td><td></td><td></td><td></td><td></td></tr><tr><td>FCA0717</td><td>对羟基苯甲酸丙酯</td><td>94-13-3</td><td>按生产需要适量使用</td><td></td><td></td><td></td><td></td></tr><tr><td>FCA0718</td><td>对羟基苯甲酸甲酯</td><td>99-76-3</td><td>按生产需要适量使用</td><td></td><td></td><td></td><td></td></tr><tr><td>FCA0728</td><td>二苯基甲烷-4,4'-二异氰酸酯</td><td>101-68-8</td><td>按生产需要适量使用</td><td>1(以异氰酸根计,QM)</td><td>ND(DL=0.01 mg/kg)</td><td>17</td><td></td></tr><tr><td>FCA0730</td><td>二丁基二月桂酸锡</td><td>77-58-7</td><td>1</td><td>0.18(以锡计,SML)</td><td></td><td></td><td></td></tr><tr><td>FCA0732</td><td>二甘醇</td><td>111-46-6</td><td>按生产需要适量使用</td><td></td><td>30</td><td>2</td><td>仅用作溶剂</td></tr><tr><td>FCA0735</td><td>二甘醇与1,3-异苯并呋喃二酮的聚合物</td><td>32472-85-8</td><td>按生产需要适量使用</td><td></td><td>30</td><td>2</td><td></td></tr><tr><td>FCA0737</td><td>二甲苯</td><td>1330-20-7</td><td>按生产需要适量使用</td><td></td><td></td><td></td><td></td></tr><tr><td>FCA0738</td><td>二甲基(硅氧烷与聚硅氧烷)和二氧化硅的反应产物</td><td>67762-90-7</td><td>按生产需要适量使用</td><td></td><td></td><td></td><td></td></tr><tr><td>FCA0739</td><td>二甲基(硅氧烷与聚硅氧烷)与(丁氧基、甲氧基)封端的苯基倍半硅氧烷的聚合物</td><td>104780-72-5</td><td>按生产需要适量使用</td><td></td><td></td><td></td><td></td></tr><tr><td>FCA0742</td><td>二甲基甲基氢化(硅氧烷与聚硅氧烷)</td><td>68037-59-2</td><td>按生产需要适量使用</td><td></td><td></td><td></td><td></td></tr><tr><td>FCA0743</td><td>二甲基甲氧基苯基(硅氧烷与聚硅氧烷)与苯基倍半硅氧烷的聚合物,甲氧基封端</td><td>68957-04-0</td><td>按生产需要适量使用</td><td></td><td></td><td></td><td></td></tr><tr><td>FCA0744</td><td>二价和三价氧化铁的混合物</td><td>1332-37-2</td><td>3</td><td></td><td></td><td></td><td>应符合着色剂纯度要求,见注;铁元素SML应符合附录C规定</td></tr><tr><td>FCA0758</td><td>二亚乙基三胺</td><td>111-40-0</td><td>按生产需要适量使用</td><td>5(SML)</td><td></td><td></td><td></td></tr><tr><td>FCA0759</td><td>二氧化硅</td><td>7631-86-9;112945-52-5;14808-60-7</td><td>按生产需要适量使用</td><td></td><td></td><td></td><td></td></tr><tr><td>FCA0762</td><td>二氧化锡</td><td>18282-10-5</td><td>0.165</td><td>0.18(以锡计,SML)</td><td></td><td></td><td>仅用于颜料,颜料中含量应小于1.1%;应符合着色剂纯度要求,见注</td></tr><tr><td>FCA0769</td><td>反丁烯二酸</td><td>110-17-8</td><td>按生产需要适量使用</td><td></td><td></td><td></td><td></td></tr><tr><td>FCA0773</td><td>沸石</td><td>1318-02-1</td><td>按生产需要适量使用</td><td></td><td></td><td></td><td></td></tr><tr><td>FCA0779</td><td>高岭土</td><td>1332-58-7</td><td>按生产需要适量使用</td><td></td><td></td><td></td><td></td></tr><tr><td>FCA0782</td><td>硅胶</td><td>112926-00-8;63231-67-4</td><td>按生产需要适量使用</td><td></td><td></td><td></td><td></td></tr><tr><td>FCA0783</td><td>硅铝酸钠镁</td><td>12040-43-6</td><td>按生产需要适量使用</td><td></td><td></td><td></td><td></td></tr><tr><td>FCA0784</td><td>硅酸</td><td>1343-98-2</td><td>按生产需要适量使用</td><td></td><td></td><td></td><td></td></tr><tr><td>FCA0791</td><td>硅酸铝钠</td><td>1344-00-9</td><td>按生产需要适量使用</td><td></td><td></td><td></td><td></td></tr><tr><td>FCA0792</td><td>硅酸镁</td><td>1343-88-0</td><td>按生产需要适量使用</td><td></td><td></td><td></td><td></td></tr><tr><td>FCA0793</td><td>硅酸钠</td><td>1344-09-8</td><td>9</td><td></td><td></td><td></td><td></td></tr><tr><td>FCA0794</td><td>硅酸钠镁锂</td><td>53320-86-8</td><td>按生产需要适量使用</td><td></td><td></td><td></td><td>锂元素SML应符合附录C规定</td></tr><tr><td>FCA0795</td><td>硅藻土</td><td>61790-53-2</td><td>按生产需要适量使用</td><td></td><td></td><td></td><td></td></tr><tr><td>FCA0796</td><td>癸二酸</td><td>111-20-6</td><td>按生产需要适量使用</td><td></td><td></td><td></td><td></td></tr><tr><td>FCA0800</td><td>癸二酸二正丁酯</td><td>109-43-3</td><td>按生产需要适量使用</td><td></td><td>60</td><td>32</td><td></td></tr><tr><td>FCA0804</td><td>过硫酸铵</td><td>7727-54-0</td><td>按生产需要适量使用</td><td></td><td></td><td></td><td></td></tr><tr><td>FCA0809</td><td>过氧化苯甲酰</td><td>94-36-0</td><td>按生产需要适量使用</td><td></td><td></td><td></td><td></td></tr><tr><td>FCA0811</td><td>过氧化二叔戊酯</td><td>10508-09-5</td><td>按生产需要适量使用</td><td>0.05%(过氧化物:QM)</td><td></td><td></td><td></td></tr><tr><td>FCA0812</td><td>过氧化二异丙苯</td><td>80-43-3</td><td>按生产需要适量使用</td><td></td><td></td><td></td><td></td></tr><tr><td>FCA0824</td><td>滑石粉</td><td>14807-96-6</td><td>2</td><td></td><td></td><td></td><td></td></tr><tr><td>FCA0827</td><td>环氧大豆油</td><td>8013-07-8</td><td>按生产需要适量使用</td><td></td><td>60</td><td>32</td><td>用于生产婴幼儿专用食品接触材料或制品时,SML应低于30mg/kg</td></tr><tr><td>FCA0829</td><td>环氧乙烷</td><td>75-21-8</td><td>按生产需要适量使用</td><td>1(QM)或ND(SML, DL=0.01 mg/kg)</td><td></td><td></td><td></td></tr><tr><td>FCA0833</td><td>磺化二苯醚四聚丙烯衍生物钠盐</td><td>119345-04-9</td><td>按生产需要适量使用</td><td></td><td></td><td></td><td></td></tr><tr><td>FCA0834</td><td>磺化琥珀酸双(1,3-二甲丁醇)酯钠盐</td><td>2373-38-8</td><td>按生产需要适量使用</td><td></td><td></td><td></td><td></td></tr><tr><td>FCA0836</td><td>己二酸</td><td>124-04-9</td><td>按生产需要适量使用</td><td></td><td></td><td></td><td></td></tr><tr><td>FCA0843</td><td>己二酸与1,2-乙二醇、1,3-苯二甲酸、2-乙基-2-羟甲基-1,3-丙二醇和1,4-苯二甲酸的聚合物</td><td>83863-90-5</td><td>按生产需要适量使用</td><td>6(三羟甲基丙烷:SML)</td><td>30(以乙二醇计);7.5(以对苯二甲酸计)</td><td>2;28</td><td></td></tr><tr><td>FCA0844</td><td>己二酸与1,2-乙二醇、1,3-苯二甲酸、癸二酸和1,4-苯二甲酸的聚合物</td><td>28902-18-3</td><td>按生产需要适量使用</td><td></td><td>30(以乙二醇计);5(以间苯二甲酸计);7.5(以对苯二甲酸计)</td><td>2;27;28</td><td></td></tr><tr><td>FCA0846</td><td>己二酸与1,3-苯二甲酸、1,2-丙二醇和2-乙基-2-(羟甲基)-1,3-丙二醇的聚合物</td><td>26282-28-0</td><td>按生产需要适量使用</td><td>6(三羟甲基丙烷:SML)</td><td>5</td><td>27</td><td></td></tr><tr><td>FCA0847</td><td>己二酸与1,3-丁二醇的聚合物</td><td>24937-93-7</td><td>按生产需要适量使用</td><td></td><td>30[以SML(T)组号31物质之和计];60[以SML(T)组号32物质之和计]</td><td>31;32</td><td></td></tr><tr><td>FCA0848</td><td>己二酸与1,3-丁二醇和1,4-丁二醇的聚合物乙酸酯</td><td>150923-12-9</td><td>按生产需要适量使用</td><td></td><td>5(以1,4-丁二醇计);30[以SML(T)组号31物质之和计];6[以SML(T)组号32物质之和计]</td><td>30;31;32</td><td></td></tr><tr><td>FCA0849</td><td>己二酸与1,4-丁二醇、2,2-二甲基-1,3-丙二醇、1,6-己二醇、1,3-异苯并呋喃二酮、5-异氰酸根合-1-(异氰酸根合甲基)-1,3,3-三甲基环己烷、甲基环氧乙烷和环氧乙烷的聚合物</td><td>201863-25-4</td><td>按生产需要适量使用</td><td>0.05(1,6-己二醇:SML);1(以异氰酸根计,QM);0.05(2,2-二甲基-1,3-丙二醇:SML)</td><td>ND(以异氰酸根计,DL=0.01mg/kg);5(以1,4-丁二醇计)</td><td>17;30</td><td></td></tr><tr><td>FCA0852</td><td>己二酸与2,2'-乙醇醚、1,2-乙二醇、1,3-苯二甲酸和2-乙基-2-(羟甲基)-1,3-丙二醇的聚合物</td><td>-</td><td>按生产需要适量使用</td><td>1(三羟甲基丙烷:SML)</td><td>30(以乙二醇计);5(以间苯二甲酸计)</td><td>2;27</td><td></td></tr><tr><td>FCA0858</td><td>己二酸与壬二酸、1,2-乙二醇、1,3-苯二甲酸和1,4-苯二甲酸的聚合物</td><td>54688-53-8</td><td>按生产需要适量使用</td><td></td><td>30(以乙二醇计);5(以间苯二甲酸计);7.5(以对苯二甲酸计)</td><td>2;27;28</td><td></td></tr><tr><td>FCA0861</td><td>加氢石油重烷烃馏分</td><td>64742-54-7</td><td>按生产需要适量使用</td><td></td><td></td><td></td><td></td></tr><tr><td>FCA0862</td><td>甲醇</td><td>67-56-1</td><td>按生产需要适量使用</td><td></td><td></td><td></td><td></td></tr><tr><td>FCA0863</td><td>甲基倍半硅氧烷</td><td>68554-70-1</td><td>按生产需要适量使用</td><td></td><td></td><td></td><td>添加剂中甲基三甲氧基硅烷的残留量小于1</td></tr><tr><td>FCA0868</td><td>甲基丙烯酸丁酯</td><td>97-88-1</td><td>按生产需要适量使用</td><td></td><td>6</td><td>23</td><td></td></tr><tr><td>FCA0877</td><td>甲基丙烯酸甲酯</td><td>80-62-6</td><td>按生产需要适量使用</td><td></td><td>6</td><td>23</td><td></td></tr><tr><td>FCA0880</td><td>甲基丙烯酸缩水甘油酯</td><td>106-91-2</td><td>5.6</td><td>0.02(SML)</td><td></td><td></td><td>当甲基丙烯酸缩水甘油酯可与所接触食品或食品模拟物发生反应时,使用0.02 mg/6 dm2(QM)作为其限量值</td></tr><tr><td>FCA0883</td><td>甲基丙烯酸异丁酯</td><td>97-86-9</td><td>按生产需要适量使用</td><td></td><td>6</td><td>23</td><td></td></tr><tr><td>FCA0886</td><td>甲基丙烯酸与乙烯的共聚物的钠盐</td><td>25608-26-8</td><td>按生产需要适量使用</td><td></td><td>6</td><td>23</td><td></td></tr><tr><td>FCA0888</td><td>甲基丙烯酰胺</td><td>79-39-0</td><td>按生产需要适量使用</td><td>ND(SML, DL=0.01 mg/kg)</td><td></td><td></td><td></td></tr><tr><td>FCA0889</td><td>甲基化的1,3,5-三嗪-2,4,6-三胺与甲醛的共聚物</td><td>68002-20-0</td><td>按生产需要适量使用</td><td>2.5(1,3,5-三嗪-2,4,6-三胺/三聚氰胺:SML)</td><td>15</td><td>15</td><td>用于生产婴幼儿专用食品接触材料及制品时,三聚氰胺SML为1 mg/kg</td></tr><tr><td>FCA0890</td><td>甲基氢硅氧烷与聚硅氧烷</td><td>63148-57-2</td><td>按生产需要适量使用</td><td></td><td></td><td></td><td></td></tr><tr><td>FCA0895</td><td>甲醛</td><td>50-00-0</td><td>按生产需要适量使用</td><td></td><td>15</td><td>15</td><td></td></tr><tr><td>FCA0896</td><td>甲醛与丁醇和苯酚的反应产物;苯酚与甲醛的聚合物的丁基醚</td><td>129870-78-6</td><td>按生产需要适量使用</td><td>3(苯酚:SML)</td><td>15</td><td>15</td><td></td></tr><tr><td>FCA0898</td><td>甲酸</td><td>64-18-6</td><td>按生产需要适量使用</td><td></td><td></td><td></td><td></td></tr><tr><td>FCA0902</td><td>间苯二甲酸</td><td>121-91-5</td><td>按生产需要适量使用</td><td></td><td>5</td><td>27</td><td></td></tr><tr><td>FCA0903</td><td>间苯二甲酸与对苯二甲酸、2-乙基-2-(羟甲基)-1,3-丙二醇和2,2'-二甘醇的聚合物</td><td>484674-92-2</td><td>按生产需要适量使用</td><td>6(三羟甲基丙烷:SML)</td><td>30(以乙二醇计);5(以间苯二甲酸计);7.5(以对苯二甲酸计)</td><td>2;27;28</td><td></td></tr><tr><td>FCA0904</td><td>间苯二酰二氯</td><td>99-63-8</td><td>按生产需要适量使用</td><td></td><td>5</td><td>27</td><td></td></tr><tr><td>FCA0905</td><td>间甲酚</td><td>108-39-4</td><td>按生产需要适量使用</td><td></td><td></td><td></td><td></td></tr><tr><td>FCA0908</td><td>焦磷酸二氢二钠;二磷酸二钠</td><td>7758-16-9</td><td>按生产需要适量使用</td><td></td><td></td><td></td><td></td></tr><tr><td>FCA0909</td><td>焦磷酸钠</td><td>7722-88-5</td><td>按生产需要适量使用</td><td></td><td></td><td></td><td></td></tr><tr><td>FCA0911</td><td>经纯碱热处理的硅藻土</td><td>68855-54-9</td><td>按生产需要适量使用</td><td></td><td></td><td></td><td></td></tr><tr><td>FCA0912</td><td>精制石脑油</td><td>8052-41-3</td><td>按生产需要适量使用</td><td></td><td></td><td></td><td></td></tr><tr><td>FCA0917</td><td>聚丙二醇</td><td>25322-69-4</td><td>按生产需要适量使用</td><td></td><td></td><td></td><td></td></tr><tr><td>FCA0923</td><td>聚二甲基硅氧烷</td><td>63148-62-9;9016-00-6</td><td>按生产需要适量使用</td><td></td><td></td><td></td><td>分子量不低于6800</td></tr><tr><td>FCA0924</td><td>聚二甲基硅氧烷和苯基倍半硅氧烷的共聚物</td><td>73138-88-2</td><td>按生产需要适量使用</td><td></td><td></td><td></td><td></td></tr><tr><td>FCA0926</td><td>聚合松香</td><td>65997-05-9</td><td>按生产需要适量使用</td><td></td><td></td><td></td><td></td></tr><tr><td>FCA0930</td><td>聚偏氟乙烯树脂</td><td>24937-79-9</td><td>1</td><td></td><td></td><td></td><td></td></tr><tr><td>FCA0931</td><td>聚全氟乙烯-丙烯树脂</td><td>25067-11-2</td><td>按生产需要适量使用</td><td>0.05(四氟乙烯:SML);ND(六氟丙烯:SML, DL=0.01 mg/kg)</td><td></td><td></td><td></td></tr><tr><td>FCA0932</td><td>聚树脂酸、松香酸、甘油的酯化物</td><td>68475-37-6</td><td>按生产需要适量使用</td><td></td><td></td><td></td><td></td></tr><tr><td>FCA0934</td><td>聚烷氧基(C2~C4)二甲基聚硅氧烷</td><td>94469-32-6</td><td>按生产需要适量使用</td><td></td><td></td><td></td><td></td></tr><tr><td>FCA0935</td><td>聚酰胺</td><td>25587-80-8;25038-74-8</td><td>按生产需要适量使用</td><td>5(11-氨基十一酸:SML)</td><td></td><td></td><td></td></tr><tr><td>FCA0937</td><td>聚亚苯硫醚</td><td>26125-40-6</td><td>按生产需要适量使用</td><td>12(1,4-二氯苯:SML)</td><td></td><td></td><td></td></tr><tr><td>FCA0939</td><td>聚氧乙烯山梨醇酐单硬脂酸酯(吐温-60)</td><td>9005-67-8</td><td>按生产需要适量使用</td><td></td><td>30</td><td>2</td><td></td></tr><tr><td>FCA0940</td><td>聚氧乙烯山梨醇酐三硬脂酸酯(吐温-65)</td><td>9005-71-4</td><td>按生产需要适量使用</td><td></td><td>30</td><td>2</td><td></td></tr><tr><td>FCA0942</td><td>聚氧乙烯山梨糖醇酐单油酸酯(吐温-80)</td><td>9005-65-6</td><td>按生产需要适量使用</td><td></td><td>30</td><td>2</td><td></td></tr><tr><td>FCA0945</td><td>聚氧乙烯辛烷基苯酚醚</td><td>9036-19-5</td><td>按生产需要适量使用</td><td></td><td>30</td><td>2</td><td></td></tr><tr><td>FCA0946</td><td>聚乙二醇</td><td>25322-68-3</td><td>15</td><td></td><td>30</td><td>2</td><td></td></tr><tr><td>FCA0951</td><td>聚乙二醇与1-癸醇封端的1,1'-亚甲基双[4-异氰酸根合环己烷]的聚合物;1-癸醇封端的聚乙二醇与1,1'-亚甲基双[4-异氰酸根合环己烷]的聚合物</td><td>70879-50-4</td><td>PU涂料:按生产需要适量使用</td><td>1(以异氰酸根计,QM);1(环氧乙烷:QM)或ND(环氧乙烷:SML,DL=0.01 mg/kg)</td><td>30(以乙二醇计);ND(以异氰酸根计,DL=0.01 mg/kg)</td><td>2;17</td><td></td></tr><tr><td>FCA0952</td><td>聚乙酸乙烯酯</td><td>9003-20-7</td><td>按生产需要适量使用</td><td>12(醋酸乙烯酯:SML)</td><td></td><td></td><td></td></tr><tr><td>FCA0956</td><td>均苯四甲酸二酐;1H,3H-苯并[1,2-c:4,5-c']二呋喃-1,3,5,7-四酮</td><td>89-32-7</td><td>按生产需要适量使用</td><td>0.05(以均苯四甲酸计,SML)</td><td></td><td></td><td>生产的材料或制品仅用于接触水性、酸性和乙醇含量不超过20%的食品</td></tr><tr><td>FCA0959</td><td>亮蓝</td><td>3844-45-9</td><td>按生产需要适量使用</td><td></td><td></td><td></td><td>应符合着色剂纯度要求,见注</td></tr><tr><td>FCA0960</td><td>邻苯二甲酸</td><td>88-99-3</td><td>按生产需要适量使用</td><td></td><td></td><td></td><td></td></tr><tr><td>FCA0961</td><td>邻苯二甲酸二(α-乙基己酯)</td><td>117-81-7</td><td>5</td><td>1.5(SML)</td><td>60</td><td>32</td><td>生产的材料或制品不得用于接触脂肪性食品、乙醇含量高于20%的食品和婴幼儿食品</td></tr><tr><td>FCA0963</td><td>邻苯二甲酸二烯丙酯与丙烯酸乙酯和甲基丙烯酸的共聚物</td><td>28411-49-6</td><td>按生产需要适量使用</td><td>ND(邻苯二甲酸二烯丙酯:SML, DL = 0.01 mg/kg)</td><td>6(以丙烯酸计);6(以甲基丙烯酸计)</td><td>22;23</td><td>生产的材料或制品不得用于接触脂肪性食品、乙醇含量高于20%的食品和婴幼儿食品</td></tr><tr><td>FCA0967</td><td>邻苯二羧酸-二C8~C10支链烷基酯(C9富集)</td><td>68515-48-0</td><td>43</td><td></td><td>9[以SML(T)组号26物质之和计];60[以SML(T)组号32物质之和计]</td><td>26;32</td><td>生产的材料或制品不得用于接触脂肪性食品、乙醇含量高于20%的食品和婴幼儿食品</td></tr><tr><td>FCA0969</td><td>邻甲酚</td><td>95-48-7</td><td>按生产需要适量使用</td><td></td><td></td><td></td><td></td></tr><tr><td>FCA0970</td><td>磷酸</td><td>7664-38-2</td><td>按生产需要适量使用</td><td></td><td></td><td></td><td></td></tr><tr><td>FCA0973</td><td>磷酸-2-乙基己基二苯酯;磷酸二苯异辛酯</td><td>1241-94-7</td><td>按生产需要适量使用</td><td>2.4(SML)</td><td></td><td></td><td>生产的材料或制品仅用于接触非脂肪性食品的材料</td></tr><tr><td>FCA0977</td><td>磷酸二氢钾</td><td>7778-77-0</td><td>按生产需要适量使用</td><td></td><td></td><td></td><td></td></tr><tr><td>FCA0982</td><td>磷酸氢二钾</td><td>7758-11-4</td><td>按生产需要适量使用</td><td></td><td></td><td></td><td></td></tr><tr><td>FCA0984</td><td>磷酸氢镁三水合物</td><td>7782-75-4</td><td>按生产需要适量使用</td><td></td><td></td><td></td><td></td></tr><tr><td>FCA0992</td><td>硫代硫酸钠</td><td>7772-98-7</td><td>按生产需要适量使用</td><td></td><td>10</td><td>19</td><td></td></tr><tr><td>FCA0995</td><td>硫酸</td><td>7664-93-9</td><td>按生产需要适量使用</td><td></td><td></td><td></td><td></td></tr><tr><td>FCA0996</td><td>硫酸铵</td><td>7783-20-2</td><td>按生产需要适量使用</td><td></td><td></td><td></td><td></td></tr><tr><td>FCA1000</td><td>硫酸钠</td><td>7757-82-6</td><td>按生产需要适量使用</td><td></td><td></td><td></td><td></td></tr><tr><td>FCA1003</td><td>硫酸锌</td><td>7733-02-0</td><td>按生产需要适量使用</td><td></td><td></td><td></td><td>锌元素SML应符合附录C规定</td></tr><tr><td>FCA1004</td><td>硫酸亚铁</td><td>7782-63-0</td><td>按生产需要适量使用</td><td></td><td></td><td></td><td>铁元素SML应符合附录C规定</td></tr><tr><td>FCA1006</td><td>六亚甲基四胺</td><td>100-97-0</td><td>按生产需要适量使用</td><td></td><td>15</td><td>15</td><td></td></tr><tr><td>FCA1007</td><td>卵磷脂</td><td>8002-43-5</td><td>按生产需要适量使用</td><td></td><td></td><td></td><td></td></tr><tr><td>FCA1008</td><td>铝</td><td>7429-90-5</td><td>按生产需要适量使用</td><td></td><td></td><td></td><td></td></tr><tr><td>FCA1017</td><td>氯化镁</td><td>7786-30-3</td><td>按生产需要适量使用</td><td></td><td></td><td></td><td></td></tr><tr><td>FCA1018</td><td>氯化锰</td><td>7773-01-5</td><td>按生产需要适量使用</td><td></td><td></td><td></td><td>锰元素SML应符合附录C规定</td></tr><tr><td>FCA1019</td><td>氯化钠</td><td>7647-14-5</td><td>按生产需要适量使用</td><td></td><td></td><td></td><td></td></tr><tr><td>FCA1022</td><td>氯化亚锡</td><td>7772-99-8</td><td>按生产需要适量使用</td><td>0.18(SML,以锡计)</td><td></td><td></td><td></td></tr><tr><td>FCA1023</td><td>氯磺化-皂化石蜡油</td><td>68188-18-1</td><td>PVDC涂料:2(以干重计)</td><td>6(SML)</td><td></td><td></td><td>C14~C16烷基含量不低于50%</td></tr><tr><td>FCA1024</td><td>氯乙烯和乙酸乙烯的共聚物</td><td>9003-22-9</td><td>按生产需要适量使用</td><td>12(乙酸乙烯酯:SML);ND(氯乙烯:SML,DL=0.01 mg/kg)或1(氯乙烯,QM)</td><td></td><td></td><td></td></tr><tr><td>FCA1025</td><td>马来酸酐改性聚丙烯</td><td>119415-04-2</td><td>按生产需要适量使用</td><td></td><td></td><td></td><td></td></tr><tr><td>FCA1028</td><td>锰紫</td><td>10101-66-3</td><td>按生产需要适量使用</td><td></td><td></td><td></td><td>应符合着色剂纯度要求,见注;锰元素SML应符合附录C规定</td></tr><tr><td>FCA1032</td><td>木炭</td><td>16291-96-6</td><td>1</td><td></td><td></td><td></td><td></td></tr><tr><td>FCA1034</td><td>木质素磺酸钠</td><td>8061-51-6</td><td>0.2</td><td>0.24(木质素磺酸:SML)</td><td></td><td></td><td></td></tr><tr><td>FCA1035</td><td>萘磺酸与甲醛聚合物的钠盐</td><td>9084-06-4</td><td>按生产需要适量使用</td><td></td><td>15</td><td>15</td><td></td></tr><tr><td>FCA1039</td><td>尿素与甲醛和异丁基醇的聚合物</td><td>68002-18-6</td><td>按生产需要适量使用</td><td></td><td>15</td><td>15</td><td></td></tr><tr><td>FCA1043</td><td>硼砂</td><td>1303-96-4</td><td>按生产需要适量使用</td><td></td><td>6</td><td>16</td><td></td></tr><tr><td>FCA1045</td><td>膨润土</td><td>1302-78-9</td><td>按生产需要适量使用</td><td></td><td></td><td></td><td></td></tr><tr><td>FCA1053</td><td>羟丙基纤维素</td><td>9004-64-2</td><td>按生产需要适量使用</td><td></td><td></td><td></td><td></td></tr><tr><td>FCA1057</td><td>羟基封端的聚二甲基硅氧烷;羟基封端的二甲基(硅氧烷与聚硅氧烷)</td><td>70131-67-8</td><td>有机硅涂料:按生产需要适量使用</td><td></td><td></td><td></td><td></td></tr><tr><td>FCA1061</td><td>羟乙基纤维素</td><td>9004-62-0</td><td>按生产需要适量使用</td><td></td><td></td><td></td><td></td></tr><tr><td>FCA1064</td><td>氢化处理的石蜡</td><td>64742-51-4</td><td>按生产需要适量使用</td><td></td><td></td><td></td><td></td></tr><tr><td>FCA1068</td><td>氢化树脂酸和松香酸甘油酯</td><td>65997-13-9</td><td>按生产需要适量使用</td><td></td><td></td><td></td><td></td></tr><tr><td>FCA1069</td><td>氢化树脂酸和松香酸甲酯</td><td>8050-15-5</td><td>按生产需要适量使用</td><td></td><td></td><td></td><td></td></tr><tr><td>FCA1070</td><td>氢化松香</td><td>65997-06-0</td><td>按生产需要适量使用</td><td></td><td></td><td></td><td></td></tr><tr><td>FCA1073</td><td>氢化椰子油</td><td>84836-98-6</td><td>按生产需要适量使用</td><td></td><td></td><td></td><td></td></tr><tr><td>FCA1075</td><td>氢氧化铵</td><td>1336-21-6</td><td>按生产需要适量使用</td><td></td><td></td><td></td><td></td></tr><tr><td>FCA1076</td><td>氢氧化钡</td><td>17194-00-2</td><td>按生产需要适量使用</td><td></td><td></td><td></td><td>钡元素SML应符合附录C规定</td></tr><tr><td>FCA1077</td><td>氢氧化钾</td><td>1310-58-3</td><td>按生产需要适量使用</td><td></td><td></td><td></td><td></td></tr><tr><td>FCA1078</td><td>氢氧化锂</td><td>1310-65-2</td><td>按生产需要适量使用</td><td></td><td></td><td></td><td>锂元素SML应符合附录C规定</td></tr><tr><td>FCA1079</td><td>氢氧化铝</td><td>21645-51-2</td><td>按生产需要适量使用</td><td></td><td></td><td></td><td>应符合着色剂纯度要求,见注</td></tr><tr><td>FCA1081</td><td>氢氧化钠</td><td>1310-73-2</td><td>按生产需要适量使用</td><td></td><td></td><td></td><td></td></tr><tr><td>FCA1084</td><td>壬基酚聚氧乙烯醚硫酸铵盐</td><td>9051-57-4</td><td>按生产需要适量使用</td><td>ND(壬基酚,SML,DL=0.01 mg/kg)</td><td>30</td><td>2</td><td></td></tr><tr><td>FCA1092</td><td>三苯六甲酸酐与1,1'-亚甲基双(4-异氰酸酯苯)的共聚物</td><td>25053-57-0</td><td>按生产需要适量使用</td><td>1(以异氰酸根计,QM);5(SML,以偏苯三酸酐计)</td><td>ND(DL=0.01 mg/kg)</td><td>17</td><td></td></tr><tr><td>FCA1094</td><td>三聚-1,2-丙二醇</td><td>24800-44-0</td><td>按生产需要适量使用</td><td></td><td></td><td></td><td></td></tr><tr><td>FCA1101</td><td>三亚乙基四胺</td><td>112-24-3</td><td>按生产需要适量使用</td><td></td><td></td><td></td><td></td></tr><tr><td>FCA1104</td><td>三乙胺</td><td>121-44-8</td><td>按生产需要适量使用</td><td></td><td></td><td></td><td></td></tr><tr><td>FCA1105</td><td>三乙醇胺</td><td>102-71-6</td><td>按生产需要适量使用</td><td>0.05(SML)</td><td></td><td></td><td></td></tr><tr><td>FCA1106</td><td>三乙酸甘油酯</td><td>102-76-1</td><td>按生产需要适量使用</td><td></td><td></td><td></td><td></td></tr><tr><td>FCA1107</td><td>三异丙醇胺</td><td>122-20-3</td><td>按生产需要适量使用</td><td>5(SML)</td><td></td><td></td><td></td></tr><tr><td>FCA1109</td><td>山梨醇酐三硬脂酸酯;脱水山梨醇三硬脂酸酯</td><td>26658-19-5</td><td>按生产需要适量使用</td><td></td><td></td><td></td><td></td></tr><tr><td>FCA1116</td><td>十二醇</td><td>112-53-8</td><td>按生产需要适量使用</td><td></td><td></td><td></td><td></td></tr><tr><td>FCA1119</td><td>十二烷基(磺化苯氧基)苯磺酸二钠</td><td>28519-02-0</td><td>按生产需要适量使用</td><td></td><td></td><td></td><td></td></tr><tr><td>FCA1120</td><td>十二烷基苯磺酸</td><td>27176-87-0</td><td>按生产需要适量使用</td><td>30(SML)</td><td></td><td></td><td></td></tr><tr><td>FCA1121</td><td>十二烷基苯磺酸钠</td><td>25155-30-0</td><td>按生产需要适量使用</td><td>30(SML)</td><td></td><td></td><td></td></tr><tr><td>FCA1122</td><td>十二烷基硫酸钠</td><td>151-21-3</td><td>按生产需要适量使用</td><td></td><td></td><td></td><td></td></tr><tr><td>FCA1123</td><td>十六烷基(磺基苯氧基)磺酸二钠盐</td><td>65143-89-7</td><td>按生产需要适量使用</td><td></td><td></td><td></td><td></td></tr><tr><td>FCA1125</td><td>十六烷酸钙</td><td>542-42-7</td><td>按生产需要适量使用</td><td></td><td></td><td></td><td></td></tr><tr><td>FCA1128</td><td>石灰石</td><td>1317-65-3</td><td>按生产需要适量使用</td><td></td><td></td><td></td><td>应符合着色剂纯度要求,见注</td></tr><tr><td>FCA1129</td><td>石蜡和烃蜡</td><td>8002-74-2</td><td>按生产需要适量使用</td><td></td><td></td><td></td><td></td></tr><tr><td>FCA1130</td><td>石蜡油</td><td>8012-95-1</td><td>按生产需要适量使用</td><td></td><td></td><td></td><td>平均分子量不低于480。100℃时运动黏度不低于8.5×10-6m2/s。矿物碳氢化合物碳原子数少于25的物质不高于5%(质量分数)</td></tr><tr><td>FCA1131</td><td>石油加氢轻馏分</td><td>64742-47-8</td><td>按生产需要适量使用</td><td></td><td></td><td></td><td></td></tr><tr><td>FCA1132</td><td>石油精</td><td>64742-48-9</td><td>按生产需要适量使用</td><td></td><td></td><td></td><td></td></tr><tr><td>FCA1133</td><td>食用植物油</td><td>-</td><td>按生产需要适量使用</td><td></td><td></td><td></td><td></td></tr><tr><td>FCA1134</td><td>叔丁基过氧化氢</td><td>75-91-2</td><td>按生产需要适量使用</td><td></td><td></td><td></td><td></td></tr><tr><td>FCA1135</td><td>叔二丁基羟基甲苯(BHT);2,6-二叔丁基对甲基苯酚</td><td>128-37-0</td><td>按生产需要适量使用</td><td>3(SML)</td><td></td><td></td><td></td></tr><tr><td>FCA1137</td><td>树脂酸和松香酸;季戊四醇松脂酸酯</td><td>8050-26-8</td><td>按生产需要适量使用</td><td></td><td></td><td></td><td></td></tr><tr><td>FCA1138</td><td>树脂酸与松香酸的钙盐</td><td>9007-13-0</td><td>按生产需要适量使用</td><td></td><td></td><td></td><td></td></tr><tr><td>FCA1139</td><td>树脂酸与松香酸的锌盐</td><td>9010-69-9</td><td>按生产需要适量使用</td><td></td><td></td><td></td><td>锌元素SML应符合附录C规定</td></tr><tr><td>FCA1144</td><td>双酚A</td><td>80-05-7</td><td>按生产需要适量使用</td><td>0.6(SML)</td><td></td><td></td><td>不得用于生产婴幼儿专用食品接触材料及制品</td></tr><tr><td>FCA1145</td><td>双酚S</td><td>80-09-1</td><td>按生产需要适量使用</td><td>0.05(SML)</td><td></td><td></td><td></td></tr><tr><td>FCA1151</td><td>顺丁烯二酸</td><td>110-16-7</td><td>按生产需要适量使用</td><td></td><td>30</td><td>3</td><td></td></tr><tr><td>FCA1152</td><td>顺丁烯二酸二丁酯</td><td>105-76-0</td><td>按生产需要适量使用</td><td></td><td></td><td></td><td></td></tr><tr><td>FCA1153</td><td>顺丁烯二酸酐</td><td>108-31-6</td><td>按生产需要适量使用</td><td></td><td>30</td><td>3</td><td></td></tr><tr><td>FCA1157</td><td>四硼酸钠五水合物</td><td>12179-04-3</td><td>按生产需要适量使用</td><td></td><td>6</td><td>16</td><td></td></tr><tr><td>FCA1158</td><td>四氢-2-呋喃甲醇</td><td>97-99-4</td><td>按生产需要适量使用</td><td>ND(SML,DL=0.01 mg/kg)</td><td></td><td></td><td></td></tr><tr><td>FCA1160</td><td>四氢呋喃</td><td>109-99-9</td><td>按生产需要适量使用</td><td>0.6(SML)</td><td></td><td></td><td></td></tr><tr><td>FCA1161</td><td>四氧化三铁</td><td>1317-61-9</td><td>按生产需要适量使用</td><td></td><td></td><td></td><td>应符合着色剂纯度要求,见注;铁元素SML应符合附录C规定</td></tr><tr><td>FCA1163</td><td>松香</td><td>8050-09-7</td><td>按生产需要适量使用</td><td></td><td></td><td></td><td></td></tr><tr><td>FCA1164</td><td>松香甘油酯</td><td>8050-31-5</td><td>按生产需要适量使用</td><td></td><td></td><td></td><td></td></tr><tr><td>FCA1170</td><td>碳化硅</td><td>409-21-2</td><td>聚四氟乙烯涂料:15</td><td></td><td></td><td></td><td></td></tr><tr><td>FCA1183</td><td>埃尔油松香</td><td>8052-10-6</td><td>按生产需要适量使用</td><td></td><td></td><td></td><td></td></tr><tr><td>FCA1184</td><td>埃尔油松香与反丁烯二酸化松香与甲醛的聚合物</td><td>-</td><td>按生产需要适量使用</td><td></td><td>15</td><td>15</td><td></td></tr><tr><td>FCA1185</td><td>埃尔油脂肪酸</td><td>61790-12-3</td><td>按生产需要适量使用</td><td></td><td></td><td></td><td></td></tr><tr><td>FCA1186</td><td>微晶石蜡与烃蜡</td><td>63231-60-7</td><td>按生产需要适量使用</td><td></td><td></td><td></td><td></td></tr><tr><td>FCA1189</td><td>戊二醛</td><td>111-30-8</td><td>按生产需要适量使用</td><td></td><td></td><td></td><td></td></tr><tr><td>FCA1193</td><td>硝酸钠</td><td>7631-99-4</td><td>按生产需要适量使用</td><td></td><td></td><td></td><td></td></tr><tr><td>FCA1197</td><td>辛酸钴</td><td>6700-85-2</td><td>按生产需要适量使用</td><td></td><td></td><td></td><td>钴元素SML应符合附录C规定</td></tr><tr><td>FCA1198</td><td>新癸酸钴</td><td>27253-31-2</td><td>按生产需要适量使用</td><td>0.05(以新癸酸计,SML)</td><td></td><td></td><td>生产的材料或制品仅用于接触非脂肪性食品;钴元素SML应符合附录C规定</td></tr><tr><td>FCA1202</td><td>亚甲基丁二酸</td><td>97-65-4</td><td>按生产需要适量使用</td><td></td><td></td><td></td><td></td></tr><tr><td>FCA1204</td><td>亚甲基丁二酸与1,3-丁二烯、苯乙烯、2-丙烯酸和松香的聚合物</td><td>-</td><td>按生产需要适量使用</td><td>1(1,3-丁二烯:QM)或ND(1,3-丁二烯:SML, DL = 0.01 mg/kg)</td><td>6(以丙烯酸计);6(以甲基丙烯酸计)</td><td>22;23</td><td></td></tr><tr><td>FCA1207</td><td>亚甲基丁二酸与2-丙烯酸乙酯和2-甲基-2-丙烯酸甲酯的聚合物</td><td>24980-96-9</td><td>按生产需要适量使用</td><td></td><td>6(以丙烯酸计);6(以甲基丙烯酸计)</td><td>22;23</td><td></td></tr><tr><td>FCA1209</td><td>亚磷酸三(2,4-二叔丁基苯)酯;三(2,4-二叔丁基苯基)亚磷酸酯;抗氧剂168</td><td>31570-04-4</td><td>0.5(以树脂计)</td><td></td><td></td><td></td><td></td></tr><tr><td>FCA1211</td><td>亚硫酸钠</td><td>7757-83-7</td><td>按生产需要适量使用</td><td></td><td>10</td><td>19</td><td></td></tr><tr><td>FCA1212</td><td>亚硫酸氢钠</td><td>7631-90-5</td><td>按生产需要适量使用</td><td></td><td>10</td><td>19</td><td></td></tr><tr><td>FCA1214</td><td>亚硝酸钠</td><td>7632-00-0</td><td>按生产需要适量使用</td><td>0.6(SML)</td><td></td><td></td><td></td></tr><tr><td>FCA1216</td><td>盐酸</td><td>7647-01-0</td><td>按生产需要适量使用</td><td></td><td></td><td></td><td></td></tr><tr><td>FCA1218</td><td>羊毛脂</td><td>8006-54-0</td><td>按生产需要适量使用</td><td></td><td></td><td></td><td></td></tr><tr><td>FCA1219</td><td>羊毛脂蜡</td><td>68201-49-0</td><td>按生产需要适量使用</td><td></td><td></td><td></td><td></td></tr><tr><td>FCA1222</td><td>氧化钙</td><td>1305-78-8</td><td>按生产需要适量使用</td><td></td><td></td><td></td><td></td></tr><tr><td>FCA1224</td><td>氧化镁</td><td>1309-48-4</td><td>按生产需要适量使用</td><td></td><td></td><td></td><td></td></tr><tr><td>FCA1226</td><td>氧化硼钠</td><td>1330-43-4</td><td>按生产需要适量使用</td><td></td><td>6</td><td>16</td><td></td></tr><tr><td>FCA1228</td><td>氧化乙烯的均聚物</td><td>68441-17-8</td><td>50</td><td>1(环氧乙烷:QM)或ND(环氧乙烷:SML,DL=0.01 mg/kg)</td><td></td><td></td><td></td></tr><tr><td>FCA1232</td><td>乙醇</td><td>64-17-5</td><td>按生产需要适量使用</td><td></td><td></td><td></td><td></td></tr><tr><td>FCA1233</td><td>乙醇胺</td><td>141-43-5</td><td>按生产需要适量使用</td><td>0.05(SML)</td><td></td><td></td><td>生产的材料或制品仅用于接触非脂肪性食品</td></tr><tr><td>FCA1234</td><td>乙二胺四乙酸</td><td>60-00-4</td><td>按生产需要适量使用</td><td></td><td></td><td></td><td></td></tr><tr><td>FCA1237</td><td>乙二胺四乙酸四钠盐</td><td>64-02-8</td><td>按生产需要适量使用</td><td></td><td></td><td></td><td></td></tr><tr><td>FCA1242</td><td>乙基-2-羟基乙基纤维素</td><td>9004-58-4</td><td>按生产需要适量使用</td><td></td><td></td><td></td><td></td></tr><tr><td>FCA1243</td><td>乙基化甲基化甲醛与6-苯基-1,3,5-三嗪-2,4-二胺的聚合物;丁醇化的脲与甲醛的聚合物</td><td>68002-19-7;68037-08-1</td><td>按生产需要适量使用</td><td></td><td>15</td><td>15</td><td></td></tr><tr><td>FCA1244</td><td>乙基纤维素</td><td>9004-57-3</td><td>按生产需要适量使用</td><td></td><td></td><td></td><td></td></tr><tr><td>FCA1245</td><td>乙酸</td><td>64-19-7</td><td>按生产需要适量使用</td><td></td><td></td><td></td><td></td></tr><tr><td>FCA1249</td><td>乙酸丁酯</td><td>123-86-4</td><td>按生产需要适量使用</td><td></td><td></td><td></td><td></td></tr><tr><td>FCA1253</td><td>乙酸钠</td><td>127-09-3</td><td>按生产需要适量使用</td><td></td><td></td><td></td><td></td></tr><tr><td>FCA1254</td><td>乙酸乙烯酯</td><td>108-05-4</td><td>按生产需要适量使用</td><td>12(SML)</td><td></td><td></td><td></td></tr><tr><td>FCA1255</td><td>乙酸乙烯酯与氯乙烯、反丁烯二酸和甲基丙烯酸缩水甘油酯的共聚物</td><td>-</td><td>按生产需要适量使用</td><td>0.02(2-甲基-2-丙烯酸环氧乙烷基甲基酯:SML);12(乙酸乙烯:SML);ND(氯乙烯:SML, DL=0.01 mg/kg)或1(氯乙烯:QM)</td><td></td><td></td><td>当2-甲基-2-丙烯酸环氧乙烷基甲基酯可与所接触食品或食品模拟物发生反应时,使用0.02 mg/6 dm2(QM)作为其限量值</td></tr><tr><td>FCA1256</td><td>乙酸乙烯酯与氯乙烯和乙烯醇的聚合物</td><td>25086-48-0</td><td>按生产需要适量使用</td><td>ND(氯乙烯:SML, DL=0.01 mg/kg)或1(氯乙烯,QM);12(乙酸乙烯酯:SML)</td><td></td><td></td><td></td></tr><tr><td>FCA1257</td><td>乙酸乙烯酯与乙烯醇的聚合物</td><td>25213-24-5</td><td>按生产需要适量使用</td><td>12(醋酸乙烯酯:SML)</td><td></td><td></td><td></td></tr><tr><td>FCA1258</td><td>乙酸乙烯酯与乙烯的聚合物</td><td>24937-78-8</td><td>按生产需要适量使用</td><td>12(乙酸乙烯酯:SML)</td><td></td><td></td><td></td></tr><tr><td>FCA1259</td><td>乙酸乙酯</td><td>141-78-6</td><td>按生产需要适量使用</td><td></td><td></td><td></td><td></td></tr><tr><td>FCA1261</td><td>乙酸异丁酯</td><td>110-19-0</td><td>按生产需要适量使用</td><td></td><td></td><td></td><td></td></tr><tr><td>FCA1264</td><td>乙烯</td><td>74-85-1</td><td>按生产需要适量使用</td><td></td><td></td><td></td><td></td></tr><tr><td>FCA1265</td><td>乙烯基封端的二甲基(硅氧烷与聚硅氧烷)</td><td>68083-19-2</td><td>按生产需要适量使用</td><td></td><td></td><td></td><td></td></tr><tr><td>FCA1266</td><td>乙烯基封端的二甲基甲基乙烯基(硅氧烷与聚硅氧烷)</td><td>68083-18-1</td><td>按生产需要适量使用</td><td></td><td></td><td></td><td></td></tr><tr><td>FCA1274</td><td>乙氧基C12~C14-二元醇</td><td>84133-50-6</td><td>按生产需要适量使用</td><td></td><td></td><td></td><td></td></tr><tr><td>FCA1275</td><td>乙氧基C16~C18醇</td><td>68439-49-6</td><td>按生产需要适量使用</td><td>0.05(SML)</td><td></td><td></td><td></td></tr><tr><td>FCA1276</td><td>乙氧基化C12～C14醇</td><td>68439-50-9</td><td>按生产需要适量使用</td><td>1.8(SML);1(环氧乙烷:QM)或ND(环氧乙烷:SML,DL=0.01 mg/kg)</td><td></td><td></td><td></td></tr><tr><td>FCA1279</td><td>乙氧基化蓖麻油</td><td>61791-12-6</td><td>按生产需要适量使用</td><td>42(SML)</td><td></td><td></td><td></td></tr><tr><td>FCA1283</td><td>乙氧基牛脂醇</td><td>61791-28-4</td><td>按生产需要适量使用</td><td>1(环氧乙烷:QM)或ND(环氧乙烷:SML,DL=0.01 mg/kg)</td><td></td><td></td><td></td></tr><tr><td>FCA1284</td><td>异丙醇</td><td>67-63-0</td><td>按生产需要适量使用</td><td></td><td></td><td></td><td></td></tr><tr><td>FCA1286</td><td>异佛尔酮</td><td>78-59-1</td><td>按生产需要适量使用</td><td></td><td></td><td></td><td></td></tr><tr><td>FCA1291</td><td>硬脂酸;十八烷酸</td><td>57-11-4</td><td>按生产需要适量使用</td><td></td><td></td><td></td><td></td></tr><tr><td>FCA1293</td><td>硬脂酸丁酯;十八酸丁酯</td><td>123-95-5</td><td>按生产需要适量使用</td><td></td><td></td><td></td><td>生产的材料或制品仅用于接触非脂肪性食品</td></tr><tr><td>FCA1301</td><td>油酸;顺-9-十八烯酸;(Z)-9-十八烯酸</td><td>112-80-1</td><td>按生产需要适量使用</td><td></td><td></td><td></td><td></td></tr><tr><td>FCA1302</td><td>油酸钙</td><td>142-17-6</td><td>按生产需要适量使用</td><td></td><td></td><td></td><td></td></tr><tr><td>FCA1304</td><td>云母</td><td>12001-26-2</td><td>按生产需要适量使用</td><td></td><td></td><td></td><td>应符合着色剂纯度要求,见注</td></tr><tr><td>FCA1307</td><td>蒸汽裂解轻芳烃的石脑油与富含1,3-戊二烯蒸汽裂解轻芳烃的石脑油和蒸汽裂解中芳烃的石脑油的聚合物</td><td>68527-25-3</td><td>60</td><td></td><td></td><td></td><td></td></tr><tr><td>FCA1309</td><td>正丙醇</td><td>71-23-8</td><td>按生产需要适量使用</td><td></td><td></td><td></td><td></td></tr><tr><td>FCA1311</td><td>正硅酸四乙酯与六甲基二硅氧烷的聚合物</td><td>104133-09-7</td><td>按生产需要适量使用</td><td></td><td></td><td></td><td></td></tr><tr><td>FCA1312</td><td>正戊醇</td><td>71-41-0</td><td>按生产需要适量使用</td><td></td><td></td><td></td><td></td></tr><tr><td>FCA1313</td><td>支链α-(4-壬基苯)-ω-羟基-聚环氧乙烷</td><td>127087-87-0</td><td>按生产需要适量使用</td><td>1(环氧乙烷:QM)或ND(环氧乙烷:SML,DL=0.01 mg/kg)</td><td></td><td></td><td></td></tr><tr><td colspan="8">注:“应符合着色剂纯度要求”是指:1) 0.1 mol/L盐酸可溶物检出量占着色剂的质量分数应符合:锑≤0.05%;砷≤0.01%;钡≤0.01%;镉≤0.01%;铬(VI)≤0.1%;铅≤0.01%;汞≤0.005%;硒≤0.01%。2) 其他杂质占着色剂的质量分数应符合:多氯联苯≤0.0025%;芳香族伯胺(以苯胺计)≤0.05%,其中对二氨基联苯、β-萘胺和4-氨基联苯三种物质总和≤0.001%。</td></tr></table>

表 A.3 食品接触用橡胶材料及制品中允许使用的添加剂及使用要求
