Repository: wei292224644/download_test

# 国家标准下载爬虫

从 **https://sppt.cfsa.net.cn:8086/db** 自动切换至「标准文本」、展开全部后，轮询所有下载按钮并保存到本地。

## 步骤说明

1. 打开上述网址（默认在「最新公告」）
2. 点击 **「标准文本」** 标签
3. 点击 **「展开全部>>」**
4. 查找页面上所有下载链接/按钮，逐个点击并保存文件

## 环境要求

- 使用 **uv** 做 Python 版本与依赖管理（见 [uv](https://docs.astral.sh/uv/)）
- 项目锁定 Python 3.12（`.python-version`），需 Playwright（Chromium）

## 安装与运行

```bash

# 进入项目目录
cd /Users/wwj/Desktop/self/download_gb

# 使用 uv 创建虚拟环境并安装依赖（会按 .python-version 使用 Python 3.12）
uv sync

# 安装 Playwright 浏览器（仅首次需要）
uv run playwright install chromium

File: 感觉没用的 GB/GB 9685-2016 食品安全国家标准 食品接触材料及制品用添加剂使用标准 第1号修改单.md (part 7 of 18)
# 食品安全国家标准
<table><tr><td>FCA号</td><td>中文名称</td><td>CAS号</td><td>最大使用量/%</td><td>SML/QM/(mg/kg)</td><td>SML(T)/(mg/kg)</td><td>SML(T)分组编号</td><td>其他要求</td></tr><tr><td>FCA0039</td><td>1,2,4-苯三甲酸三(2-乙基己基)酯</td><td>3319-31-1</td><td>按生产需要适量使用</td><td>0.05(SML)</td><td></td><td></td><td></td></tr><tr><td>FCA0041</td><td>1,2-苯并异噻唑基-3(2H)-酮</td><td>2634-33-5</td><td>0.02</td><td>1.2(SML)</td><td></td><td></td><td></td></tr><tr><td>FCA0042</td><td>1,2-丙二醇</td><td>57-55-6</td><td>按生产需要适量使用</td><td></td><td></td><td></td><td></td></tr><tr><td>FCA0075</td><td>1,4-丁二醇和1,3,3-三甲基-5-异氰酸基-1-异氰酸基甲基环己烷的聚合物</td><td>-</td><td>按生产需要适量使用</td><td>1(1,3,3-三甲基-5-异氰酸基-1-异氰酸(基)甲基环己烷:QM);6(5-氨基-1,3,3-三甲基环己甲胺:SML)</td><td>0.05(以6-羟基己酸和己内酯计);5(以1,4-丁二醇计)</td><td>29;30</td><td></td></tr><tr><td>FCA0126</td><td>2,2′-(2,5-二苯基硫代)双[5-(1,1-二甲基乙基)苯并噁唑]</td><td>7128-64-5</td><td>按生产需要适量使用</td><td>0.6(SML)</td><td></td><td></td><td></td></tr><tr><td>FCA0131</td><td>2,2,4-三甲基-1,3-戊二醇二异丁酸酯;TX-IB</td><td>6846-50-0</td><td>按生产需要适量使用</td><td>5(SML)</td><td></td><td></td><td></td></tr><tr><td>FCA0136</td><td>2,2-二羟甲基丁醇;3-羟甲基丙烷;TMP</td><td>77-99-6</td><td>0.12</td><td>6(SML)</td><td></td><td></td><td></td></tr><tr><td>FCA0172</td><td>2-[[5-氨基-3-甲基-1-(3-磺苯基-1H-吡唑-4-基]偶氮]4,5-二氯苯磺酸钙盐(1:1)</td><td>111071-53-5</td><td>按生产需要适量使用</td><td></td><td></td><td></td><td>应符合着色剂纯度要求,见注</td></tr><tr><td>FCA0179</td><td>2-苯丙烯</td><td>98-83-9</td><td>按生产需要适量使用</td><td>0.05(SML)</td><td></td><td></td><td></td></tr><tr><td>FCA0189</td><td>2-丙烯酸-2-乙基己酯与苯乙烯的聚合物</td><td>25153-46-2</td><td>按生产需要适量使用</td><td>0.05(2-丙烯酸-2-乙基己酯:SML)</td><td></td><td></td><td></td></tr><tr><td>FCA0194</td><td>2-丙烯酸丁酯与2-丙烯酸-2-乙基己酯的聚合物</td><td>26760-85-0</td><td>按生产需要适量使用</td><td>0.05(2-丙烯酸-2-乙基己基酯:SML)</td><td>6</td><td>22</td><td></td></tr><tr><td>FCA0197</td><td>2-丙烯酸丁酯与二乙烯基苯和苯乙烯的聚合物</td><td>60806-47-5</td><td>按生产需要适量使用</td><td>ND(二乙烯基苯:SML,DL=0.01 mg/kg)</td><td>6</td><td>22</td><td></td></tr><tr><td>FCA0204</td><td>2-丙烯酸乙酯与2-丙烯酸-2-乙基己基酯的聚合物</td><td>26376-86-3</td><td>按生产需要适量使用</td><td>0.05(2-丙烯酸-2-乙基己基酯:SML)</td><td>6</td><td>22</td><td></td></tr><tr><td>FCA0213</td><td>2-丙烯酸与苯乙烯、2-丙烯酸-2-乙基己酯和1-甲基乙烯基苯的聚合物</td><td>95654-84-5</td><td>按生产需要适量使用</td><td>0.05(2-苯丙烯:SML);0.05(2-丙烯酸-2-乙基己基酯:SML)</td><td>6</td><td>22</td><td></td></tr><tr><td>FCA0214</td><td>2-丙烯酸与苯乙烯、2-丙烯酸-2-乙基己酯和1-甲基乙烯基苯的聚合物钠盐</td><td>360564-28-9</td><td>按生产需要适量使用</td><td>0.05(2-丙烯酸-2-乙基己基酯:SML);0.05(2-苯丙烯:SML)</td><td>6</td><td>22</td><td></td></tr><tr><td>FCA0215</td><td>2-丙烯酸与苯乙烯、2-丙烯酸丁酯和1-甲基乙烯基苯的聚合物</td><td>77045-85-3</td><td>按生产需要适量使用</td><td>0.05(1-甲基乙烯基苯:SML)</td><td>6</td><td>22</td><td></td></tr><tr><td>FCA0216</td><td>2-丙烯酸与苯乙烯、2-丙烯酸丁酯和1-甲基乙烯基苯的聚合物铵盐</td><td>360564-31-4</td><td>按生产需要适量使用</td><td>0.05(2-苯丙烯:SML)</td><td>6</td><td>22</td><td></td></tr><tr><td>FCA0217</td><td>2-丙烯酸与苯乙烯和(1-甲基乙烯基)苯的聚合物铵盐</td><td>89678-90-0</td><td>按生产需要适量使用</td><td>0.05(1-甲基乙烯基苯:SML)</td><td>6</td><td>22</td><td></td></tr><tr><td>FCA0218</td><td>2-丙烯酸与苯乙烯和1-甲基乙烯基苯的聚合物钾盐</td><td>360564-25-6</td><td>按生产需要适量使用</td><td>0.05(苯丙烯:SML)</td><td>6</td><td>22</td><td></td></tr><tr><td>FCA0224</td><td>2-丙烯酰胺</td><td>79-06-1</td><td>按生产需要适量使用</td><td>ND(丙烯酰胺:SML, DL=0.01 mg/kg)</td><td></td><td></td><td></td></tr><tr><td>FCA0230</td><td>2-甲基-2-丙烯酸、2-丙烯酸乙酯的聚合物铵盐</td><td>37624-87-6</td><td>按生产需要适量使用</td><td></td><td>6(以丙烯酸计);6(以甲基丙烯酸计)</td><td>22;23</td><td></td></tr><tr><td>FCA0243</td><td>2-甲基-2-丙烯酸甲酯和2-丙烯酸-2-乙基己基酯的聚合物</td><td>25265-15-0</td><td>按生产需要适量使用</td><td>0.05(2-丙烯酸-2-乙基己基酯:SML)</td><td>6</td><td>23</td><td></td></tr><tr><td>FCA0246</td><td>2-甲基-2-丙烯酸甲酯与2-丙烯酸丁酯、苯乙烯和2-丙烯酸的聚合物</td><td>27306-39-4</td><td>按生产需要适量使用</td><td>0.05(2-丙烯酸-2-乙基己基酯:SML)</td><td>6(以丙烯酸计);6(以甲基丙烯酸计)</td><td>22;23</td><td></td></tr><tr><td>FCA0250</td><td>2-甲基-2-丙烯酸甲酯与2-甲基-2-丙烯酸缩水甘油酯和苯乙烯的聚合物</td><td>29564-58-7</td><td>按生产需要适量使用</td><td>0.02(2-甲基-2-丙烯酸缩水甘油酯:SML)</td><td>6</td><td>23</td><td>当2-甲基-2-丙烯酸缩水甘油酯可与所接触食品或食品模拟物发生反应时,使用0.02 mg/6 dm2(QM)作为其限量值</td></tr><tr><td>FCA0251</td><td>2-甲基-2-丙烯酸甲酯与苯乙烯、2-丙烯酸-2-乙基己酯、(1-甲基乙烯基)苯和2-丙烯酸的聚合物的铵盐</td><td>492467-53-5</td><td>按生产需要适量使用</td><td>0.05(2-丙烯酸-2-乙基己酯:SML)</td><td>6(以丙烯酸计);6(以甲基丙烯酸计)</td><td>22;23</td><td></td></tr><tr><td>FCA0258</td><td>2-甲基-2-丙烯酸与2-丙烯酸丁酯、1-十二烷基硫醇和2-甲基-2-丙烯酸甲酯的调聚物</td><td>67990-47-0</td><td>按生产需要适量使用</td><td></td><td>6(以丙烯酸计);6(以甲基丙烯酸计)</td><td>22;23</td><td></td></tr><tr><td>FCA0260</td><td>2-甲基-2-丙烯酸与2-丙烯酸丁酯、苯乙烯、(1-甲基乙烯基)苯和2-甲基-2-丙烯酸甲酯的聚合物铵盐</td><td>665004-50-2</td><td>按生产需要适量使用</td><td>0.05(2-苯丙烯: SML)</td><td>6(以丙烯酸计);6(以甲基丙烯酸计)</td><td>22;23</td><td></td></tr><tr><td>FCA0262</td><td>2-甲基-2-丙烯酸与2-丙烯酸丁酯、苯乙烯和2-甲基-2-丙烯酸甲酯的聚合物</td><td>25987-66-0</td><td>按生产需要适量使用</td><td></td><td>6(以丙烯酸计);6(以甲基丙烯酸计)</td><td>22;23</td><td></td></tr><tr><td>FCA0264</td><td>2-甲基-2-丙烯酸与2-丙烯酸乙酯、2-甲基-2-丙烯酸甲酯和2-丙烯酸的聚合物</td><td>25053-63-8</td><td>按生产需要适量使用</td><td></td><td>6(以丙烯酸计);6(以甲基丙烯酸计)</td><td>22;23</td><td></td></tr><tr><td>FCA0267</td><td>2-甲基-2-丙烯酸与2-甲基-2-丙烯酸丁酯和2-甲基-2-丙烯酸甲酯的聚合物</td><td>28262-63-7</td><td>按生产需要适量使用</td><td></td><td>6</td><td>23</td><td></td></tr><tr><td>FCA0268</td><td>2-甲基-2-丙烯酸与2-甲基-2-丙烯酸甲酯、2-甲基-丙烯酸乙酯和2-丙烯酸乙酯的聚合物</td><td>88684-44-0</td><td>按生产需要适量使用</td><td></td><td>6(以丙烯酸计);6(以甲基丙烯酸计)</td><td>22;23</td><td></td></tr><tr><td>FCA0270</td><td>2-甲基-2-丙烯酸与2-甲基-2-丙烯酸甲酯和2-甲基丙烯酸乙酯的聚合物</td><td>55765-89-4</td><td>按生产需要适量使用</td><td></td><td>6</td><td>23</td><td></td></tr><tr><td>FCA0273</td><td>2-甲基-2-丙烯酸与苯乙烯、2-丙烯酸-2-乙基己基酯和2-甲基-2-丙烯酸甲酯的聚合物</td><td>28377-44-8</td><td>按生产需要适量使用</td><td>0.05(2-丙烯酸-2-乙基己基酯:SML)</td><td>6</td><td>23</td><td></td></tr><tr><td>FCA0274</td><td>2-甲基-2-丙烯酸与苯乙烯、2-丙烯酸乙酯和2-甲基-2-丙烯酸甲酯的聚合物</td><td>28263-96-9</td><td>按生产需要适量使用</td><td></td><td>6(以丙烯酸计);6(以甲基丙烯酸计)</td><td>22;23</td><td></td></tr><tr><td>FCA0324</td><td>3,5-二(1,1-二甲基乙基)-4-羟基-苯丙酸-1,6-己二基酯</td><td>35074-77-2</td><td>按生产需要适量使用</td><td>6(SML)</td><td></td><td></td><td></td></tr><tr><td>FCA0357</td><td>5-氨基-1,3,3-三甲基环己基甲胺与2,4-二异氰酸根合-1-甲苯、α-氢-ω-羟基聚[氧-(甲基-1,2-乙二基)]、5-异氰酸根合-1-异氰酸根合甲基-1,3,3-三甲基环己烷和1,1'-亚甲基二[4-异氰酸根合苯]的聚合物</td><td>379690-87-6</td><td>按生产需要适量使用</td><td>1(QM,以异氰酸根计);6(5-氨基-1,3,3-三甲基环己甲胺:SML);0.05(乙醇胺:SML)</td><td>ND(以异氰酸根计,DL=0.01 mg/kg);5(以1,4-丁二醇计)</td><td>17;30</td><td></td></tr><tr><td>FCA0359</td><td>5-氨基-1,3,3-三甲基环己烷甲胺与2,4-二异氰酸根合-1-甲苯、α-氢-ω-羟基聚[氧-(甲基-1,2-乙二基)]、5-异氰酸根合-1-异氰酸根合甲基-1,3,3-三甲基环己烷和1,1'-亚甲基二[4-异氰酸根合苯]的聚合物</td><td>-</td><td>按生产需要适量使用</td><td>1(QM,以1,3二异氰酸根合-2-甲基苯计);1(QM,2,4-二异氰酸基-1-甲基苯);6(5-氨基-1,3,3-三甲基环己甲胺:SML);1(QM,以二苯基甲烷-4,4'-二异氰酸酯计)</td><td>ND(DL=0.01 mg/kg)</td><td>17</td><td></td></tr><tr><td>FCA0360</td><td>5-氨基-1,3,3-三甲基环己烷甲胺与α-羟基-ω-羟基聚[2-甲基丙二醇与1,4-丁二醇和己二酸]和1,3,3-三甲基-5-异氰酸基-1-异氰酸(基)甲基环己烷的聚合物</td><td>-</td><td>按生产需要适量使用</td><td>1(1,3二异氰酸根合-2-甲基苯:QM);1(2,4-二异氰酸基-1-甲基苯:QM);6(5-氨基-1,3,3-三甲基环己甲胺,SML);1(二苯基甲烷-4,4'-二异氰酸酯,QM)</td><td>ND(DL=0.01 mg/kg)</td><td>17</td><td></td></tr><tr><td>FCA0382</td><td>C.I.溶剂红135;C.I.油溶红135;8,9,10,11-四氯-12H-酞吡呤-12-酮</td><td>20749-68-2</td><td>按生产需要适量使用</td><td></td><td></td><td></td><td>应符合着色剂纯度要求,见注</td></tr><tr><td>FCA0393</td><td>C.I.溶剂紫13;1-羟基-4-[(4-甲基苯基)氨基]-9,10-蒽二酮</td><td>81-48-1</td><td>按生产需要适量使用</td><td></td><td></td><td></td><td>应符合着色剂纯度要求,见注</td></tr><tr><td>FCA0395</td><td>C.I.颜料白21;硫酸钡</td><td>7727-43-7</td><td>按生产需要适量使用</td><td></td><td></td><td></td><td>应符合着色剂纯度要求,见注;钡元素SML应符合附录C规定</td></tr><tr><td>FCA0397</td><td>C.I.颜料白6;二氧化钛</td><td>13463-67-7;1317-80-2</td><td>按生产需要适量使用</td><td></td><td></td><td></td><td>应符合着色剂纯度要求,见注</td></tr><tr><td>FCA0398</td><td>C.I.颜料橙13</td><td>3520-72-7</td><td>按生产需要适量使用</td><td></td><td></td><td></td><td>应符合着色剂纯度要求,见注</td></tr><tr><td>FCA0399</td><td>C.I.颜料橙16</td><td>6505-28-8</td><td>按生产需要适量使用</td><td></td><td></td><td></td><td>应符合着色剂纯度要求,见注</td></tr><tr><td>FCA0400</td><td>C.I.颜料橙36;2-[(4-氯-2-硝基苯)偶氮]-N-(2,3-二氢-2-氧代-1H-苯并咪唑-5-基)-3-氧代丁酰胺</td><td>12236-62-3</td><td>按生产需要适量使用</td><td></td><td></td><td></td><td>应符合着色剂纯度要求,见注</td></tr><tr><td>FCA0402</td><td>C.I.颜料橙61;2,3,4,5-四氯代-6-氰基-苯甲酸甲酯与4-[(4-氨基苯基)偶氮]-3-甲基苯胺和甲醇钠的反应产物</td><td>106276-78-2</td><td>按生产需要适量使用</td><td></td><td></td><td></td><td>应符合着色剂纯度要求,见注</td></tr><tr><td>FCA0403</td><td>C.I.颜料橙64;5-(2,3-二氢-6-甲基-2-氧代-1H-苯并咪唑-5-基)偶氮-6-羟基-2,4(1H,3H)-嘧啶三酮</td><td>72102-84-2</td><td>按生产需要适量使用</td><td></td><td></td><td></td><td>应符合着色剂纯度要求,见注</td></tr><tr><td>FCA0405</td><td>C.I.颜料橙71</td><td>84632-50-8</td><td>按生产需要适量使用</td><td></td><td></td><td></td><td>应符合着色剂纯度要求,见注</td></tr><tr><td>FCA0409</td><td>C.I.颜料黑7;炭黑</td><td>1333-86-4</td><td>按生产需要适量使用</td><td></td><td></td><td></td><td>甲苯萃取物小于1%,苯并[a]芘含量小于0.25 mg/kg;应符合着色剂纯度要求,见注</td></tr><tr><td>FCA0410</td><td>C.I.颜料红101;三氧化二铁;氧化铁</td><td>1309-37-1</td><td>按生产需要适量使用</td><td></td><td></td><td></td><td>应符合着色剂纯度要求,见注;铁元素SML应符合附录C规定</td></tr><tr><td>FCA0411</td><td>C.I.颜料红112;3-羟基-N-(2-甲基苯基)-4-[(2,4,5-三氯苯基)偶氮]-2-萘甲酰胺</td><td>6535-46-2</td><td>按生产需要适量使用</td><td></td><td></td><td></td><td>应符合着色剂纯度要求,见注</td></tr><tr><td>FCA0412</td><td>C.I.颜料红122;5,12-二氢-2,9-二甲基喹啉并[2,3-b]吖啶-7,14-二酮</td><td>980-26-7</td><td>按生产需要适量使用</td><td></td><td></td><td></td><td>应符合着色剂纯度要求,见注</td></tr><tr><td>FCA0413</td><td>C.I.颜料红144</td><td>5280-78-4</td><td>按生产需要适量使用</td><td></td><td></td><td></td><td>应符合着色剂纯度要求,见注</td></tr><tr><td>FCA0414</td><td>C.I.颜料红146;N-(4-氯-2,5-二甲氧基苯基)-3-羟基-4-[[2-甲氧基-5-[(苯氨基)羰基]苯基]偶氮]-2-萘甲酰胺</td><td>5280-68-2</td><td>按生产需要适量使用</td><td></td><td></td><td></td><td>应符合着色剂纯度要求,见注</td></tr><tr><td>FCA0416</td><td>C.I.颜料红166;N,N'-1,4-亚苯基-二[4-(2,5-二氯苯基)偶氮]-3-羟基萘-2-甲酰胺</td><td>3905-19-9</td><td>按生产需要适量使用</td><td></td><td></td><td></td><td>应符合着色剂纯度要求,见注</td></tr><tr><td>FCA0418</td><td>C.I.颜料红177;4,4'-二氨基-[1,1'-联二蒽]-9,9',10,10'-四酮</td><td>4051-63-2</td><td>按生产需要适量使用</td><td></td><td></td><td></td><td>应符合着色剂纯度要求,见注</td></tr><tr><td>FCA0421</td><td>C.I.颜料红181</td><td>2379-74-0</td><td>按生产需要适量使用</td><td></td><td></td><td></td><td>应符合着色剂纯度要求,见注</td></tr><tr><td>FCA0423</td><td>C.I.颜料红202;5,12-二氢-2,9-二氯-喹啉并[2,3-b]吖啶-7,14-二酮</td><td>3089-17-6</td><td>按生产需要适量使用</td><td></td><td></td><td></td><td>应符合着色剂纯度要求,见注</td></tr><tr><td>FCA0424</td><td>C.I.颜料红207;5,12-二氢-4,11-二氯-喹啉并[2,3-b]吖啶-7,14-二酮</td><td>3089-16-5</td><td>按生产需要适量使用</td><td></td><td></td><td></td><td>应符合着色剂纯度要求,见注</td></tr><tr><td>FCA0427</td><td>C.I.颜料红214;N,N′-(2,5-二氯-1,4-亚苯基)双[4-[(2,5-二氯苯基)偶氮]-3-羟基-2-萘甲酰胺]</td><td>40618-31-3</td><td>按生产需要适量使用</td><td></td><td></td><td></td><td>应符合着色剂纯度要求,见注</td></tr><tr><td>FCA0428</td><td>C.I.颜料红220</td><td>68259-05-2</td><td>按生产需要适量使用</td><td></td><td></td><td></td><td>应符合着色剂纯度要求,见注</td></tr><tr><td>FCA0429</td><td>C.I.颜料红221;3,3′-[2,5-二氯-1,4-亚苯基)二[亚胺羰基(2-羟基-3,1-亚萘基)偶氮]]二[4-甲基苯甲酸异丙酯]</td><td>71566-54-6</td><td>按生产需要适量使用</td><td></td><td></td><td></td><td>应符合着色剂纯度要求,见注</td></tr><tr><td>FCA0431</td><td>C.I.颜料红254</td><td>84632-65-5</td><td>按生产需要适量使用</td><td></td><td></td><td></td><td>应符合着色剂纯度要求,见注</td></tr><tr><td>FCA0432</td><td>C.I.颜料红264</td><td>88949-33-1</td><td>按生产需要适量使用</td><td></td><td></td><td></td><td>应符合着色剂纯度要求,见注</td></tr><tr><td>FCA0433</td><td>C.I.颜料红272</td><td>84632-66-6</td><td>按生产需要适量使用</td><td></td><td></td><td></td><td>应符合着色剂纯度要求,见注</td></tr><tr><td>FCA0434</td><td>C.I.颜料红48:2</td><td>7023-61-2</td><td>按生产需要适量使用</td><td></td><td></td><td></td><td>应符合着色剂纯度要求,见注</td></tr><tr><td>FCA0435</td><td>C.I.颜料红48:3;4-[(5-氯-4-甲基-2-磺基苯基)偶氮]-3-羟基-2-萘甲酸锶盐(1:1)</td><td>15782-05-5</td><td>按生产需要适量使用</td><td></td><td></td><td></td><td>应符合着色剂纯度要求,见注</td></tr><tr><td>FCA0436</td><td>C.I.颜料红49:2;2-[2-羟基-1-萘偶氮-1-萘磺酸]钙盐(2:1)</td><td>1103-39-5</td><td>按生产需要适量使用</td><td></td><td></td><td></td><td>应符合着色剂纯度要求,见注</td></tr><tr><td>FCA0437</td><td>C.I.颜料红5</td><td>6410-41-9</td><td>按生产需要适量使用</td><td></td><td></td><td></td><td>应符合着色剂纯度要求,见注</td></tr><tr><td>FCA0439</td><td>C.I.颜料红57:1;3,3′-[(2,5-二氯-1,4-亚苯基)二[亚胺羰基(2-羟基-3,1-亚萘基)偶氮]]二[4-甲基苯甲酸异丙酯]</td><td>5281-04-9</td><td>按生产需要适量使用</td><td></td><td></td><td></td><td>应符合着色剂纯度要求,见注</td></tr><tr><td>FCA0443</td><td>C.I.颜料黄109</td><td>5045-40-9</td><td>按生产需要适量使用</td><td></td><td></td><td></td><td>应符合着色剂纯度要求,见注</td></tr><tr><td>FCA0444</td><td>C.I.颜料黄110;3,3′-(1,4-亚苯基二亚氨基)二(4,5,6,7-四氯-1H-异吲哚)-1-酮</td><td>5590-18-1</td><td>按生产需要适量使用</td><td></td><td></td><td></td><td>应符合着色剂纯度要求,见注</td></tr><tr><td>FCA0446</td><td>C.I.颜料黄128;3,3′-[(2-氯-5-甲基-1,4-亚苯基)二[亚氨基(1-乙酰基-2-氧代-2,1-乙二基)偶氮]]双[4-氯-N-[2-(4-氯苯氧基)-5-(三氟甲基)苯基]苯甲酰胺</td><td>79953-85-8</td><td>按生产需要适量使用</td><td></td><td></td><td></td><td>应符合着色剂纯度要求,见注</td></tr><tr><td>FCA0447</td><td>C.I.颜料黄13</td><td>5102-83-0</td><td>按生产需要适量使用</td><td></td><td></td><td></td><td>应符合着色剂纯度要求,见注</td></tr><tr><td>FCA0449</td><td>C.I.颜料黄14;2,2′-[(3,3′-二氯[1,1′-联苯]4,4′-二基)双(偶氮)]双[N-(2-甲基苯基)]-3-氧代丁酰胺</td><td>5468-75-7</td><td>按生产需要适量使用</td><td></td><td></td><td></td><td>应符合着色剂纯度要求,见注</td></tr><tr><td>FCA0453</td><td>C.I.颜料黄168</td><td>71832-85-4</td><td>按生产需要适量使用</td><td></td><td></td><td></td><td>应符合着色剂纯度要求,见注</td></tr><tr><td>FCA0457</td><td>C.I.颜料黄191:1;4-氯-2-[[4,5-二氢-3-甲基-5-氧代-1-(3-磺基苯)-1H-吡唑-4-基]偶氮]-5-甲基苯磺酸二铵盐</td><td>154946-66-4</td><td>按生产需要适量使用</td><td></td><td></td><td></td><td>应符合着色剂纯度要求,见注</td></tr><tr><td>FCA0459</td><td>C.I.颜料黄215;4-甲基苯磺酸嘧啶并[5,4-g]蝶啶-2,4,6,8-氨的碱水解产物</td><td>346709-25-9</td><td>按生产需要适量使用</td><td></td><td></td><td></td><td>应符合着色剂纯度要求,见注</td></tr><tr><td>FCA0461</td><td>C.I.颜料黄42;水合氧化铁</td><td>20344-49-4</td><td>按生产需要适量使用</td><td></td><td></td><td></td><td>应符合着色剂纯度要求,见注;铁元素SML应符合附录C规定</td></tr><tr><td>FCA0463</td><td>C.I.颜料黄62</td><td>12286-66-7</td><td>按生产需要适量使用</td><td></td><td></td><td></td><td>应符合着色剂纯度要求,见注</td></tr><tr><td>FCA0466</td><td>C.I.颜料黄83</td><td>5567-15-7</td><td>按生产需要适量使用</td><td></td><td></td><td></td><td>应符合着色剂纯度要求,见注</td></tr><tr><td>FCA0467</td><td>C.I.颜料黄93</td><td>5580-57-4</td><td>按生产需要适量使用</td><td></td><td></td><td></td><td>应符合着色剂纯度要求,见注</td></tr><tr><td>FCA0468</td><td>C.I.颜料黄95</td><td>5280-80-8</td><td>按生产需要适量使用</td><td></td><td></td><td></td><td>应符合着色剂纯度要求,见注</td></tr><tr><td>FCA0469</td><td>C.I.颜料蓝15:1</td><td>12239-87-1</td><td>按生产需要适量使用</td><td></td><td></td><td></td><td>应符合着色剂纯度要求,见注;铜元素SML应符合附录C规定</td></tr><tr><td>FCA0470</td><td>C.I.颜料蓝15;酞菁蓝;酞菁铜</td><td>147-14-8</td><td>按生产需要适量使用</td><td></td><td></td><td></td><td>应符合着色剂纯度要求,见注;铜元素SML应符合附录C规定</td></tr><tr><td>FCA0472</td><td>C.I.颜料蓝2;铝酸钴</td><td>1333-88-6</td><td>按生产需要适量使用</td><td></td><td></td><td></td><td>应符合着色剂纯度要求,见注;钴元素SML应符合附录C规定</td></tr><tr><td>FCA0473</td><td>C.I.颜料蓝28;乳酸钴;钴铝蓝色尖晶石</td><td>1345-16-0</td><td>按生产需要适量使用</td><td></td><td></td><td></td><td>应符合着色剂纯度要求,见注;钴元素SML应符合附录C规定</td></tr><tr><td>FCA0481</td><td>C.I.颜料绿50;钛钴绿</td><td>68186-85-6</td><td>按生产需要适量使用</td><td></td><td></td><td></td><td>应符合着色剂纯度要求,见注;钴元素SML应符合附录C规定</td></tr><tr><td>FCA0482</td><td>C.I.颜料绿7;酞菁绿G;多氯酞花青铜</td><td>1328-53-6</td><td>按生产需要适量使用</td><td></td><td></td><td></td><td>应符合着色剂纯度要求,见注;铜元素SML应符合附录C规定</td></tr><tr><td>FCA0484</td><td>C.I.颜料紫19;5,12-二氢-喹啉并[2,3-b]吖啶-7,14-二酮</td><td>1047-16-1</td><td>按生产需要适量使用</td><td></td><td></td><td></td><td>应符合着色剂纯度要求,见注</td></tr><tr><td>FCA0486</td><td>C.I.颜料紫23;8,18-二氯-5,15-二乙基-5,15-二氢二吲哚[3,2-b:3',2'-m]三吩二噁嗪</td><td>215247-95-3;6358-30-1</td><td>按生产需要适量使用</td><td></td><td></td><td></td><td>应符合着色剂纯度要求,见注</td></tr><tr><td>FCA0489</td><td>C.I.颜料紫32;N-(2,3-二氢-2-氧代-1H-苯并咪唑-5-基)-4-[[2,5-二甲氧基-4-[(甲基氨基)磺酰基]苯基]偶氮]-3-羟基-2-萘甲酰胺</td><td>12225-08-0</td><td>按生产需要适量使用</td><td></td><td></td><td></td><td>应符合着色剂纯度要求,见注</td></tr><tr><td>FCA0490</td><td>C.I.颜料紫37;N,N′-(6,13-二乙酰氨基-2,9-二乙氧基-3,10-三苯并二噁嗪二基)二苯甲酰胺</td><td>17741-63-8</td><td>按生产需要适量使用</td><td></td><td></td><td></td><td>应符合着色剂纯度要求,见注</td></tr><tr><td>FCA0491</td><td>C.I.颜料棕23</td><td>35869-64-8</td><td>按生产需要适量使用</td><td></td><td></td><td></td><td>应符合着色剂纯度要求,见注</td></tr><tr><td>FCA0543</td><td>N,N-二乙基乙醇胺</td><td>100-37-8</td><td>按生产需要适量使用</td><td>0.05(SML)</td><td></td><td></td><td></td></tr><tr><td>FCA0556</td><td>α-(1-氧代-9Z-十八烯基)-ω-羟基聚(氧-1,2-乙二基)</td><td>9004-96-0</td><td>按生产需要适量使用</td><td></td><td>30</td><td>2</td><td></td></tr><tr><td>FCA0573</td><td>α-十二烷基-ω-羟基(氧-1,2-乙二基)的聚合物</td><td>9002-92-0</td><td>按生产需要适量使用</td><td></td><td></td><td></td><td>仅作分散剂</td></tr><tr><td>FCA0576</td><td>β-(3,5-二叔丁基-4-羟基苯基)丙酸十八醇酯;十八烷基-3,5-双(1,1-二甲基乙基)-4-羟基苯丙酸酯</td><td>2082-79-3</td><td>0.5</td><td>6(SML)</td><td></td><td></td><td></td></tr><tr><td>FCA0577</td><td>ε-己内酰胺</td><td>105-60-2</td><td>按生产需要适量使用</td><td></td><td>15</td><td>4</td><td></td></tr><tr><td>FCA0592</td><td>苯乙烯</td><td>100-42-5</td><td>按生产需要适量使用</td><td></td><td></td><td></td><td></td></tr><tr><td>FCA0593</td><td>苯乙烯、丙烯酸乙基己基酯、丙烯酸丁酯的聚合物</td><td>-</td><td>50</td><td>0.05(丙烯酸乙基己基酯:SML)</td><td>6</td><td>22</td><td></td></tr><tr><td>FCA0594</td><td>苯乙烯与1,3-丁二烯的聚合物</td><td>9003-55-8</td><td>按生产需要适量使用</td><td>ND(1,3-丁二烯:SML,DL=0.01 mg/kg)或1(1,3-丁二烯:QM)</td><td></td><td></td><td></td></tr><tr><td>FCA0595</td><td>苯乙烯与2-甲基-2-丙烯酸甲酯、2-甲基丙烯酸、2-丙烯酸甲酯和2-丙烯酸乙酯的聚合物</td><td>72923-43-4</td><td>按生产需要适量使用</td><td></td><td>6(以丙烯酸计);6(以甲基丙烯酸计)</td><td>22;23</td><td></td></tr><tr><td>FCA0611</td><td>丙酮</td><td>67-64-1</td><td>按生产需要适量使用</td><td></td><td></td><td></td><td></td></tr><tr><td>FCA0625</td><td>丙烯酸丁酯</td><td>141-32-2</td><td>按生产需要适量使用</td><td></td><td>6</td><td>22</td><td></td></tr><tr><td>FCA0641</td><td>丙烯酸甲酯</td><td>96-33-3</td><td>按生产需要适量使用</td><td></td><td>6</td><td>22</td><td></td></tr><tr><td>FCA0701</td><td>丁醇</td><td>71-36-3;78-83-1;78-92-2;75-65-0</td><td>按生产需要适量使用</td><td></td><td></td><td></td><td></td></tr><tr><td>FCA0707</td><td>丁酮</td><td>78-93-3</td><td>按生产需要适量使用</td><td></td><td></td><td></td><td></td></tr><tr><td>FCA0724</td><td>二[3-(1,1-二甲基乙基)-4-羟基-5-甲基苯丙酸]三聚乙二醇</td><td>36443-68-2</td><td>按生产需要适量使用</td><td>9(SML)</td><td></td><td></td><td></td></tr><tr><td>FCA0729</td><td>二苯酮</td><td>119-61-9</td><td>按生产需要适量使用</td><td>0.6(SML)</td><td></td><td></td><td></td></tr><tr><td>FCA0734</td><td>二甘醇乙醚</td><td>111-90-0</td><td>按生产需要适量使用</td><td></td><td></td><td></td><td></td></tr><tr><td>FCA0759</td><td>二氧化硅</td><td>7631-86-9;112945-52-5;14808-60-7</td><td>按生产需要适量使用</td><td></td><td></td><td></td><td></td></tr><tr><td>FCA0762</td><td>二氧化锡</td><td>18282-10-5</td><td>0.33</td><td>0.18(以锡计,SML)</td><td></td><td></td><td>仅用于颜料,颜料中含量应小于1.1%;应符合着色剂纯度要求,见注</td></tr><tr><td>FCA0763</td><td>二乙醇胺</td><td>111-42-2</td><td>按生产需要适量使用</td><td>0.3(SML)</td><td></td><td></td><td></td></tr><tr><td>FCA0767</td><td>二乙烯基苯</td><td>1321-74-0</td><td>按生产需要适量使用</td><td>ND(以二乙烯基苯和乙基乙烯基苯之和计,SML, DL=0.01 mg/kg)</td><td></td><td></td><td></td></tr><tr><td>FCA0779</td><td>高岭土</td><td>1332-58-7</td><td>按生产需要适量使用</td><td></td><td></td><td></td><td></td></tr><tr><td>FCA0782</td><td>硅胶</td><td>112926-00-8;63231-67-4</td><td>按生产需要适量使用</td><td></td><td></td><td></td><td></td></tr><tr><td>FCA0784</td><td>硅酸</td><td>1343-98-2</td><td>按生产需要适量使用</td><td></td><td></td><td></td><td></td></tr><tr><td>FCA0794</td><td>硅酸钠镁锂</td><td>53320-86-8</td><td>按生产需要适量使用</td><td></td><td></td><td></td><td>锂元素SML应符合附录C规定</td></tr><tr><td>FCA0795</td><td>硅藻土</td><td>61790-53-2</td><td>按生产需要适量使用</td><td></td><td></td><td></td><td></td></tr><tr><td>FCA0826</td><td>环氧丙烷与环氧乙烷的聚合物</td><td>9003-11-6;106392-12-5</td><td>按生产需要适量使用</td><td>1(环氧丙烷:QM)或ND(环氧丙烷:SML,DL=0.01 mg/kg);1(环氧乙烷:QM)或ND(环氧乙烷:SML,DL=0.01 mg/kg)</td><td></td><td></td><td></td></tr><tr><td>FCA0827</td><td>环氧大豆油</td><td>8013-07-8</td><td>按生产需要适量使用</td><td></td><td>60</td><td>32</td><td>用于生产婴幼儿专用食品接触材料或制品时,SML应低于30 mg/kg</td></tr><tr><td>FCA0829</td><td>环氧乙烷</td><td>75-21-8</td><td>按生产需要适量使用</td><td>1(QM)或ND(SML, DL=0.01 mg/kg)</td><td></td><td></td><td></td></tr><tr><td>FCA0864</td><td>甲基丙烯酸,苯乙烯,2-丙烯酸-2-乙基己酯,甲基丙烯酸甲酯,丙烯酸的聚合物</td><td>130458-64-9</td><td>按生产需要适量使用</td><td>0.05(2-丙烯酸-2-乙基己酯:SML)</td><td>6(以丙烯酸计);6(以甲基丙烯酸计)</td><td>22;23</td><td></td></tr><tr><td>FCA0877</td><td>甲基丙烯酸甲酯</td><td>80-62-6</td><td>按生产需要适量使用</td><td></td><td>6</td><td>23</td><td></td></tr><tr><td>FCA0881</td><td>甲基丙烯酸缩水甘油酯与丙烯酸丁酯和2-丙烯酸-2-乙基己基酯的聚合物</td><td>57033-22-4</td><td>按生产需要适量使用</td><td>0.05(2-丙烯酸-2-乙基己酯:SML);0.02(甲基丙烯酸缩水甘油酯:SML)</td><td>6</td><td>22</td><td></td></tr><tr><td>FCA0883</td><td>甲基丙烯酸异丁酯</td><td>97-86-9</td><td>按生产需要适量使用</td><td></td><td>6</td><td>23</td><td></td></tr><tr><td>FCA0888</td><td>甲基丙烯酰胺</td><td>79-39-0</td><td>按生产需要适量使用</td><td>ND(SML, DL=0.01 mg/kg)</td><td></td><td></td><td></td></tr><tr><td>FCA0889</td><td>甲基化的1,3,5-三嗪-2,4,6-三胺与甲醛的共聚物</td><td>68002-20-0</td><td>按生产需要适量使用</td><td>2.5(1,3,5-三嗪-2,4,6-三胺/三聚氰胺:SML)</td><td>15</td><td>15</td><td>用于生产婴幼儿专用食品接触材料及制品时,三聚氰胺SML为1 mg/kg</td></tr><tr><td>FCA0894</td><td>甲基异丁基酮</td><td>108-10-1</td><td>按生产需要适量使用</td><td>5(SML)</td><td></td><td></td><td></td></tr><tr><td>FCA0897</td><td>甲醛与三聚氰胺和甲醇的反应产物</td><td>94645-53-1</td><td>按生产需要适量使用</td><td>2.5(1,3,5-三嗪-2,4,6-三胺/三聚氰胺:SML)</td><td>15</td><td>15</td><td>用于生产婴幼儿专用食品接触材料及制品时,三聚氰胺SML为1 mg/kg</td></tr><tr><td>FCA0923</td><td>聚二甲基硅氧烷</td><td>63148-62-9;9016-00-6</td><td>1</td><td></td><td></td><td></td><td>分子量不低于6 800</td></tr><tr><td>FCA0926</td><td>聚合松香</td><td>65997-05-9</td><td>按生产需要适量使用</td><td></td><td></td><td></td><td></td></tr><tr><td>FCA0946</td><td>聚乙二醇</td><td>25322-68-3</td><td>按生产需要适量使用</td><td></td><td>30</td><td>2</td><td></td></tr><tr><td>FCA0970</td><td>磷酸</td><td>7664-38-2</td><td>按生产需要适量使用</td><td></td><td></td><td></td><td></td></tr><tr><td>FCA0977</td><td>磷酸二氢钾</td><td>7778-77-0</td><td>按生产需要适量使用</td><td></td><td></td><td></td><td></td></tr><tr><td>FCA0982</td><td>磷酸氢二钾</td><td>7758-11-4</td><td>按生产需要适量使用</td><td></td><td></td><td></td><td></td></tr><tr><td>FCA0985</td><td>磷酸三丁酯</td><td>126-73-8</td><td>按生产需要适量使用</td><td>0.05(SML)</td><td></td><td></td><td></td></tr><tr><td>FCA0995</td><td>硫酸</td><td>7664-93-9</td><td>按生产需要适量使用</td><td></td><td></td><td></td><td></td></tr><tr><td>FCA0996</td><td>硫酸铵</td><td>7783-20-2</td><td>按生产需要适量使用</td><td></td><td></td><td></td><td></td></tr><tr><td>FCA1000</td><td>硫酸钠</td><td>7757-82-6</td><td>按生产需要适量使用</td><td></td><td></td><td></td><td></td></tr><tr><td>FCA1008</td><td>铝</td><td>7429-90-5</td><td>按生产需要适量使用</td><td></td><td></td><td></td><td>应符合着色剂纯度要求,见注</td></tr><tr><td>FCA1017</td><td>氯化镁</td><td>7786-30-3</td><td>按生产需要适量使用</td><td></td><td></td><td></td><td></td></tr><tr><td>FCA1024</td><td>氯乙烯和乙酸乙烯的共聚物</td><td>9003-22-9</td><td>按生产需要适量使用</td><td>12(乙酸乙烯酯:SML);ND(氯乙烯:SML,DL=0.01 mg/kg)或1(氯乙烯,QM)</td><td></td><td></td><td></td></tr><tr><td>FCA1028</td><td>锰紫</td><td>10101-66-3</td><td>按生产需要适量使用</td><td></td><td></td><td></td><td>应符合着色剂纯度要求,见注;锰元素SML应符合附录C规定</td></tr><tr><td>FCA1038</td><td>尿素与甲基化甲醛的聚合物</td><td>68071-45-4</td><td>按生产需要适量使用</td><td></td><td>15</td><td>15</td><td></td></tr><tr><td>FCA1043</td><td>硼砂</td><td>1303-96-4</td><td>按生产需要适量使用</td><td></td><td>6</td><td>16</td><td></td></tr><tr><td>FCA1045</td><td>膨润土</td><td>1302-78-9</td><td>按生产需要适量使用</td><td></td><td></td><td></td><td></td></tr><tr><td>FCA1050</td><td>歧化-α-(壬基苯基)-ω-羟基-(聚环氧乙烷)</td><td>68412-54-4</td><td>按生产需要适量使用</td><td>1(环氧乙烷:QM)或ND(环氧乙烷:SML,DL=0.01 mg/kg)</td><td></td><td></td><td></td></tr><tr><td>FCA1057</td><td>羟基封端的聚二甲基硅氧烷;羟基封端的二甲基(硅氧烷与聚硅氧烷)</td><td>70131-67-8</td><td>3</td><td></td><td></td><td></td><td></td></tr><tr><td>FCA1070</td><td>氢化松香</td><td>65997-06-0</td><td>按生产需要适量使用</td><td></td><td></td><td></td><td></td></tr><tr><td>FCA1075</td><td>氢氧化铵</td><td>1336-21-6</td><td>按生产需要适量使用</td><td></td><td></td><td></td><td></td></tr><tr><td>FCA1077</td><td>氢氧化钾</td><td>1310-58-3</td><td>按生产需要适量使用</td><td></td><td></td><td></td><td></td></tr><tr><td>FCA1081</td><td>氢氧化钠</td><td>1310-73-2</td><td>按生产需要适量使用</td><td></td><td></td><td></td><td></td></tr><tr><td>FCA1105</td><td>三乙醇胺</td><td>102-71-6</td><td>按生产需要适量使用</td><td>0.05(SML)</td><td></td><td></td><td></td></tr><tr><td>FCA1107</td><td>三异丙醇胺</td><td>122-20-3</td><td>按生产需要适量使用</td><td>5(SML)</td><td></td><td></td><td></td></tr><tr><td>FCA1109</td><td>山梨醇酐三硬脂酸酯;脱水山梨醇三硬脂酸酯</td><td>26658-19-5</td><td>按生产需要适量使用</td><td></td><td></td><td></td><td></td></tr><tr><td>FCA1116</td><td>十二醇</td><td>112-53-8</td><td>按生产需要适量使用</td><td></td><td></td><td></td><td></td></tr><tr><td>FCA1133</td><td>食用植物油</td><td>-</td><td>按生产需要适量使用</td><td></td><td></td><td></td><td></td></tr><tr><td>FCA1135</td><td>叔二丁基羟基甲苯(BHT);2,6-二叔丁基对甲基苯酚</td><td>128-37-0</td><td>按生产需要适量使用</td><td>3(SML)</td><td></td><td></td><td></td></tr><tr><td>FCA1137</td><td>树脂酸和松香酸;季戊四醇松脂酸酯</td><td>8050-26-8</td><td>按生产需要适量使用</td><td></td><td></td><td></td><td></td></tr><tr><td>FCA1163</td><td>松香</td><td>8050-09-7</td><td>按生产需要适量使用</td><td></td><td></td><td></td><td></td></tr><tr><td>FCA1165</td><td>松香酸铝</td><td>61789-65-9</td><td>按生产需要适量使用</td><td></td><td></td><td></td><td></td></tr><tr><td>FCA1185</td><td>妥尔油脂肪酸</td><td>61790-12-3</td><td>按生产需要适量使用</td><td></td><td></td><td></td><td></td></tr><tr><td>FCA1193</td><td>硝酸钠</td><td>7631-99-4</td><td>按生产需要适量使用</td><td></td><td></td><td></td><td></td></tr><tr><td>FCA1204</td><td>亚甲基丁二酸与1,3-丁二烯、苯乙烯、2-丙烯酸和松香的聚合物</td><td>-</td><td>按生产需要适量使用</td><td>1(1,3-丁二烯:QM)或ND(1,3-丁二烯:SML, DL = 0.01 mg/kg)</td><td>6(以丙烯酸计);6(以甲基丙烯酸计)</td><td>22;23</td><td></td></tr><tr><td>FCA1216</td><td>盐酸</td><td>7647-01-0</td><td>按生产需要适量使用</td><td></td><td></td><td></td><td></td></tr><tr><td>FCA1217</td><td>颜料黄155;2,2'-[1,4-亚苯基双[亚氨基(1-乙酰基-2-氧代-2,1-乙二基)偶氮]]二-1,4-苯二甲酸四甲酯</td><td>68516-73-4</td><td>按生产需要适量使用</td><td></td><td></td><td></td><td>应符合着色剂纯度要求,见注</td></tr><tr><td>FCA1222</td><td>氧化钙</td><td>1305-78-8</td><td>按生产需要适量使用</td><td></td><td></td><td></td><td></td></tr><tr><td>FCA1224</td><td>氧化镁</td><td>1309-48-4</td><td>按生产需要适量使用</td><td></td><td></td><td></td><td></td></tr><tr><td>FCA1228</td><td>氧化乙烯的均聚物</td><td>68441-17-8</td><td>按生产需要适量使用</td><td>1(环氧乙烷:QM)或ND(环氧乙烷:SML,DL=0.01 mg/kg)</td><td></td><td></td><td></td></tr><tr><td>FCA1232</td><td>乙醇</td><td>64-17-5</td><td>按生产需要适量使用</td><td></td><td></td><td></td><td></td></tr><tr><td>FCA1233</td><td>乙醇胺</td><td>141-43-5</td><td>按生产需要适量使用</td><td>0.05(SML)</td><td></td><td></td><td>生产的材料或制品仅用于接触非脂肪性食品</td></tr><tr><td>FCA1234</td><td>乙二胺四乙酸</td><td>60-00-4</td><td>按生产需要适量使用</td><td></td><td></td><td></td><td></td></tr><tr><td>FCA1237</td><td>乙二胺四乙酸四钠盐</td><td>64-02-8</td><td>按生产需要适量使用</td><td></td><td></td><td></td><td></td></tr><tr><td>FCA1244</td><td>乙基纤维素</td><td>9004-57-3</td><td>按生产需要适量使用</td><td></td><td></td><td></td><td></td></tr><tr><td>FCA1245</td><td>乙酸</td><td>64-19-7</td><td>按生产需要适量使用</td><td></td><td></td><td></td><td></td></tr><tr><td>FCA1246</td><td>乙酸-1-甲氧基-2-丙基酯</td><td>108-65-6</td><td>按生产需要适量使用</td><td>0.05(SML)</td><td></td><td></td><td></td></tr><tr><td>FCA1248</td><td>乙酸丙酯</td><td>109-60-4</td><td>按生产需要适量使用</td><td></td><td></td><td></td><td></td></tr><tr><td>FCA1249</td><td>乙酸丁酯</td><td>123-86-4</td><td>按生产需要适量使用</td><td></td><td></td><td></td><td></td></tr><tr><td>FCA1253</td><td>乙酸钠</td><td>127-09-3</td><td>按生产需要适量使用</td><td></td><td></td><td></td><td></td></tr><tr><td>FCA1254</td><td>乙酸乙烯酯</td><td>108-05-4</td><td>按生产需要适量使用</td><td>12(SML)</td><td></td><td></td><td></td></tr><tr><td>FCA1258</td><td>乙酸乙烯酯与乙烯的聚合物</td><td>24937-78-8</td><td>按生产需要适量使用</td><td>12(乙酸乙烯酯:SML)</td><td></td><td></td><td></td></tr><tr><td>FCA1259</td><td>乙酸乙酯</td><td>141-78-6</td><td>按生产需要适量使用</td><td></td><td></td><td></td><td></td></tr><tr><td>FCA1260</td><td>乙酸异丙酯</td><td>108-21-4</td><td>按生产需要适量使用</td><td></td><td></td><td></td><td></td></tr><tr><td>FCA1264</td><td>乙烯</td><td>74-85-1</td><td>按生产需要适量使用</td><td></td><td></td><td></td><td></td></tr><tr><td>FCA1275</td><td>乙氧基C16~C18醇</td><td>68439-49-6</td><td>按生产需要适量使用</td><td>0.05(SML)</td><td></td><td></td><td></td></tr><tr><td>FCA1279</td><td>乙氧基化蓖麻油</td><td>61791-12-6</td><td>按生产需要适量使用</td><td>42(SML)</td><td></td><td></td><td></td></tr><tr><td>FCA1304</td><td>云母</td><td>12001-26-2</td><td>按生产需要适量使用</td><td></td><td></td><td></td><td>应符合着色剂纯度要求,见注</td></tr><tr><td colspan="8">注:“应符合着色剂纯度要求”是指:1) 0.1 mol/L盐酸可溶物检出量占着色剂的质量分数应符合:锑≤0.05%;砷≤0.01%;钡≤0.01%;镉≤0.01%;铬(VI)≤0.1%;铅≤0.01%;汞≤0.005%;硒≤0.01%。2) 其他杂质占着色剂的质量分数应符合:多氯联苯≤0.0025%;芳香族伯胺(以苯胺计)≤0.05%,其中对二氨基联苯、β-萘胺和4-氨基联苯三种物质总和≤0.001%。</td></tr></table>

表 A.5 食品接触材料及制品用粘合剂中允许使用的添加剂及使用要求
