Repository: wei292224644/download_test

# 国家标准下载爬虫

从 **https://sppt.cfsa.net.cn:8086/db** 自动切换至「标准文本」、展开全部后，轮询所有下载按钮并保存到本地。

## 步骤说明

1. 打开上述网址（默认在「最新公告」）
2. 点击 **「标准文本」** 标签
3. 点击 **「展开全部>>」**
4. 查找页面上所有下载链接/按钮，逐个点击并保存文件

## 环境要求

- 使用 **uv** 做 Python 版本与依赖管理（见 [uv](https://docs.astral.sh/uv/)）
- 项目锁定 Python 3.12（`.python-version`），需 Playwright（Chromium）

## 安装与运行

```bash

# 进入项目目录
cd /Users/wwj/Desktop/self/download_gb

# 使用 uv 创建虚拟环境并安装依赖（会按 .python-version 使用 Python 3.12）
uv sync

# 安装 Playwright 浏览器（仅首次需要）
uv run playwright install chromium

File: 感觉没用的 GB/GB 9685-2016 食品安全国家标准 食品接触材料及制品用添加剂使用标准 第1号修改单.md (part 8 of 18)
# 食品安全国家标准
<table><tr><td>FCA号</td><td>中文名称</td><td>CAS号</td><td>最大使用量/%</td><td>SML/QM/(mg/kg)</td><td>SML(T)/(mg/kg)</td><td>SML(T)分组编号</td><td>其他要求</td></tr><tr><td>FCA0001</td><td>(1,1-二甲基乙基)-4-甲氧基苯酚;叔丁基羟基茴香醚(BHA)</td><td>25013-16-5</td><td>0.1</td><td>30(SML)</td><td></td><td></td><td></td></tr><tr><td>FCA0006</td><td>(2E)-2-丁烯二酸与1,3-丁二烯、苯乙烯、2-甲基-2-丙烯酸甲酯、2-丙烯腈和2-丙烯酸的聚合物</td><td>85600-91-5</td><td>按生产需要适量使用</td><td>0.05(丁烯酸:SML);ND(1,3-丁二烯:SML, DL=0.01 mg/kg)或1(1,3-丁二烯:QM);ND(丙烯腈:SML, DL=0.01 mg/kg)</td><td>6(以丙烯酸计);6(以甲基丙烯酸计)</td><td>22;23</td><td>无相应的丁烯酸迁移量检测方法时可使用0.05 mg/6 dm2(QM)作为其限量值</td></tr><tr><td>FCA0009</td><td>(3,5-二叔丁基-4-羟基苯基)丙酸草酰(二亚氨基-2,1-亚乙基酯)</td><td>70331-94-1</td><td>按生产需要适量使用</td><td></td><td></td><td></td><td></td></tr><tr><td>FCA0012</td><td>\( (C_{16} \sim C_{18}, C_{18}-不饱和酸)甘油酯 \)</td><td>67701-30-8</td><td>按生产需要适量使用</td><td></td><td></td><td></td><td></td></tr><tr><td>FCA0013</td><td>(E,E)-2,4-己二烯酸</td><td>110-44-1</td><td>按生产需要适量使用</td><td></td><td></td><td></td><td></td></tr><tr><td>FCA0014</td><td>(Z)-2-丁烯二酸与2-丙烯酸的聚合物</td><td>29132-58-9</td><td>按生产需要适量使用</td><td></td><td>30(以马来酸计);6(以丙烯酸计)</td><td>3;22</td><td></td></tr><tr><td>FCA0017</td><td>(Z)-9-十八烯酸酰胺;油酸酰胺</td><td>301-02-0</td><td>按生产需要适量使用</td><td></td><td></td><td></td><td></td></tr><tr><td>FCA0021</td><td>(Z)-单-9-十八烯酸脱水山梨醇酯;山梨醇酐单硬脂酸酯(斯潘80);脱水山梨醇单十八酸酯</td><td>1338-43-8</td><td>按生产需要适量使用</td><td></td><td></td><td></td><td></td></tr><tr><td>FCA0023</td><td>(Z,Z)-α-(1-氧代-9-烯十八烷基)-ω-[ (1-氧代-9-烯十八烷基)氧代]聚氧乙烯</td><td>9005-07-6</td><td>按生产需要适量使用</td><td>30(SML)</td><td></td><td></td><td>所生产出的材料和制品使用温度不高于100℃</td></tr><tr><td>FCA0024</td><td>[(乙烯基二甲硅基)氧基和改性(三甲硅基)氧基]硅烷</td><td>68988-89-6</td><td>0.01</td><td></td><td></td><td></td><td></td></tr><tr><td>FCA0026</td><td>1-(3-氯-2-丙烯基)-3,5,7-三氮杂-1-氮鎘三环[3.3.1.(3,7)-]癸烷氯化物</td><td>4080-31-3;51229-78-8</td><td>按生产需要适量使用</td><td>0.3(SML)</td><td></td><td></td><td></td></tr><tr><td>FCA0031</td><td>1,1,3-三(2-甲基-4-羟基-5-叔丁苯基)丁烷</td><td>1843-03-4</td><td>0.25</td><td>5(SML)</td><td></td><td></td><td>用于生产接触脂肪类、醇类食品的材料或制品时,最大使用量为0.1%</td></tr><tr><td>FCA0032</td><td>1,1-二氯乙烯</td><td>75-35-4</td><td>按生产需要适量使用</td><td>5(QM)或ND(SML, DL=0.01 mg/kg)</td><td></td><td></td><td></td></tr><tr><td>FCA0033</td><td>1,1'-二亚甲基双[4-异氰酸根合环己烷]与己醇和聚乙二醇的聚合物</td><td>-</td><td>按生产需要适量使用</td><td>1(以异氰酸根计,QM)</td><td>30(以乙二醇计); ND(以异氰酸根计,DL=0.01 mg/kg)</td><td>2;17</td><td></td></tr><tr><td>FCA0034</td><td>1,1'-联苯-2-醇钠盐</td><td>132-27-4</td><td>按生产需要适量使用</td><td></td><td></td><td></td><td></td></tr><tr><td>FCA0035</td><td>1,1'-亚甲二(4-异氰酸基环己烷)</td><td>5124-30-1</td><td>按生产需要适量使用</td><td>1(以异氰酸根计,QM)</td><td>ND(DL=0.01 mg/kg)</td><td>17</td><td></td></tr><tr><td>FCA0036</td><td>1,1'-亚甲基双[4-异氰酸根合苯]的均聚物</td><td>39310-05-9</td><td>按生产需要适量使用</td><td>1(以异氰酸根计,QM)</td><td>ND(DL=0.01 mg/kg)</td><td>17</td><td></td></tr><tr><td>FCA0040</td><td>1,2,4-苯三羧酸</td><td>528-44-9</td><td>按生产需要适量使用</td><td></td><td>5</td><td>21</td><td></td></tr><tr><td>FCA0041</td><td>1,2-苯并异噻唑基-3(2H)-酮</td><td>2634-33-5</td><td>按生产需要适量使用</td><td>1.2(SML)</td><td></td><td></td><td></td></tr><tr><td>FCA0042</td><td>1,2-丙二醇</td><td>57-55-6</td><td>按生产需要适量使用</td><td></td><td></td><td></td><td></td></tr><tr><td>FCA0043</td><td>1,2-丙二醇与癸二酸的聚合物</td><td>26222-20-8</td><td>按生产需要适量使用</td><td></td><td></td><td></td><td></td></tr><tr><td>FCA0044</td><td>1,2-二氨基乙烷</td><td>107-15-3</td><td>按生产需要适量使用</td><td>12(SML)</td><td></td><td></td><td></td></tr><tr><td>FCA0046</td><td>1,2-环氧丙烷</td><td>75-56-9</td><td>按生产需要适量使用</td><td>1(QM)或ND(SML, DL=0.01 mg/kg)</td><td></td><td></td><td></td></tr><tr><td>FCA0047</td><td>1,2-乙二醇</td><td>107-21-1</td><td>按生产需要适量使用</td><td></td><td>30</td><td>2</td><td></td></tr><tr><td>FCA0048</td><td>1,2-乙二醇与1,3-苯二甲酸、2,2-二甲基-1,3-丙二醇、癸二酸和1,3-二异氰酸根合甲苯的聚合物</td><td>153597-64-9</td><td>按生产需要适量使用</td><td>0.05(新戊二醇:SML);1(以异氰酸根计,QM)</td><td>30(以乙二醇计);ND(以异氰酸根计,DL=0.01 mg/kg);5(以间苯二甲酸计)</td><td>2;17;27</td><td></td></tr><tr><td>FCA0049</td><td>1,3,3-三甲基-5-异氰酸基-1-异氰酸(基)甲基环己烷</td><td>4098-71-9</td><td>按生产需要适量使用</td><td>1(以异氰酸根计,QM)</td><td>ND(DL=0.01 mg/kg)</td><td>17</td><td></td></tr><tr><td>FCA0052</td><td>1,3,5-三(3,5-二叔丁基-4-羟基苄基)-1,3,5-三嗪-2,4,6(1H, 3H,5H)-三酮</td><td>27676-62-6</td><td>按生产需要适量使用</td><td>5(SML)</td><td></td><td></td><td></td></tr><tr><td>FCA0054</td><td>1,3,5-三嗪-2,4,6-三胺;三聚氰胺</td><td>108-78-1</td><td>按生产需要适量使用</td><td>2.5(SML)</td><td></td><td></td><td>用于生产婴幼儿专用食品接触材料及制品时,三聚氰胺SML为1 mg/kg</td></tr><tr><td>FCA0056</td><td>1,3,5-三嗪-2,4,6-三胺与丁基化甲醛的聚合物</td><td>68002-25-5</td><td>按生产需要适量使用</td><td>2.5(1,3,5-三嗪-2,4,6-三胺/三聚氰胺:SML)</td><td>15</td><td>15</td><td>用于生产婴幼儿专用食品接触材料及制品时,三聚氰胺SML为1 mg/kg</td></tr><tr><td>FCA0059</td><td>1,3-苯二甲酸、1,4-苯二甲酸、1,2-乙二醇和壬二酸的聚合物</td><td>26336-35-6</td><td>按生产需要适量使用</td><td></td><td>30(以乙二醇计);5(以间苯二甲酸计);7.5(以对苯二甲酸计)</td><td>2;27;28</td><td></td></tr><tr><td>FCA0063</td><td>1,3-丁二烯</td><td>106-99-0</td><td>按生产需要适量使用</td><td>ND(SML, DL=0.01 mg/kg)或1(QM)</td><td></td><td></td><td></td></tr><tr><td>FCA0067</td><td>1,3-二异氰酸根合-2-甲基苯</td><td>91-08-7</td><td>按生产需要适量使用</td><td>1(以异氰酸根计,QM)</td><td>ND(DL=0.01 mg/kg)</td><td>17</td><td></td></tr><tr><td>FCA0068</td><td>1,3-二异氰酸基甲苯</td><td>26471-62-5</td><td>按生产需要适量使用</td><td>1(以异氰酸根计,QM)</td><td>ND(DL=0.01 mg/kg)</td><td>17</td><td>仅适用于PU粘合剂</td></tr><tr><td>FCA0070</td><td>1,4-苯二甲酸</td><td>100-21-0</td><td>按生产需要适量使用</td><td></td><td>7.5</td><td>28</td><td></td></tr><tr><td>FCA0074</td><td>1,4-丁二醇</td><td>110-63-4</td><td>按生产需要适量使用</td><td></td><td>5</td><td>30</td><td></td></tr><tr><td>FCA0076</td><td>1,4-丁二醇与α-氢-ω-羟基聚(氧代-1,4-丁二基)和1,1'-亚甲基双(异氰酸根合苯)的聚合物</td><td>37383-28-1</td><td>按生产需要适量使用</td><td>1(以异氰酸根计,QM)</td><td>ND(DL=0.01 mg/kg)</td><td>17</td><td></td></tr><tr><td>FCA0077</td><td>1,4-丁二醇与α-氢化-ω-羟基聚(氧基-1,4-亚丁基)和1,1'-亚甲基双(4-异氰酸根合苯)的聚合物</td><td>9018-04-6</td><td>按生产需要适量使用</td><td>1(以异氰酸根计,QM)</td><td>ND(DL=0.01 mg/kg)</td><td>17</td><td></td></tr><tr><td>FCA0078</td><td>1,4-丁二醇与ε-己内酯的共聚物</td><td>31831-53-5</td><td>按生产需要适量使用</td><td></td><td>0.05(以6-羟基己酸和己内酯计);5(以1,4-丁二醇计)</td><td>29;30</td><td></td></tr><tr><td>FCA0079</td><td>1,4-二(2-乙基己基)丁二酸酯磺酸钠盐</td><td>577-11-7</td><td>按生产需要适量使用</td><td></td><td></td><td></td><td></td></tr><tr><td>FCA0080</td><td>1,4-二(羟甲基)环己烷</td><td>105-08-8</td><td>按生产需要适量使用</td><td></td><td></td><td></td><td></td></tr><tr><td>FCA0083</td><td>1,5-萘二异氰酸酯</td><td>3173-72-6</td><td>按生产需要适量使用</td><td>1(以异氰酸根计,QM)</td><td>ND(DL=0.01 mg/kg)</td><td>17</td><td></td></tr><tr><td>FCA0085</td><td>1,6-二异氰酰己烷的均聚物</td><td>28182-81-2</td><td>按生产需要适量使用</td><td>1(以异氰酸根计,QM)</td><td>ND(DL=0.01 mg/kg)</td><td>17</td><td></td></tr><tr><td>FCA0086</td><td>1,6-己二胺</td><td>124-09-4</td><td>按生产需要适量使用</td><td>2.4(SML)</td><td></td><td></td><td></td></tr><tr><td>FCA0087</td><td>1,6-己二醇</td><td>629-11-8</td><td>按生产需要适量使用</td><td>0.05(SML)</td><td></td><td></td><td></td></tr><tr><td>FCA0088</td><td>1,6-己二酸与二甘醇、1,3-苯二甲酸、1,1'-亚甲基双[4-异氰酸根合苯]和聚丙二醇的聚合物</td><td>180027-62-7</td><td>按生产需要适量使用</td><td>1(以异氰酸根计,QM)</td><td>30(以乙二醇计);ND(以异氰酸根计,DL=0.01 mg/kg);5(以间苯二甲酸计)</td><td>2;17;27</td><td></td></tr><tr><td>FCA0089</td><td>1,6-己二酸与二甘醇、1,4-苯二甲酸、二苯甲烷二异氰酸酯、聚丙二醇和三异丙醇胺的聚合物</td><td>-</td><td>按生产需要适量使用</td><td>1(以异氰酸根计,QM);5(三异丙醇胺:SML)</td><td>30(以乙二醇计);ND(以异氰酸根计,DL=0.01 mg/kg);7.5(以对苯二甲酸计)</td><td>2;17;28</td><td></td></tr><tr><td>FCA0090</td><td>1,6-己二酸与二甘醇、1,4-苯二甲酸、二苯甲烷二异氰酸酯和聚丙二醇的聚合物</td><td>-</td><td>按生产需要适量使用</td><td>1(1,1'-亚甲基双[异氰酸根合苯]:以异氰酸根计,QM)</td><td>30(以乙二醇计);ND(以异氰酸根计,DL=0.01 mg/kg);7.5(以对苯二甲酸计)</td><td>2;17;28</td><td></td></tr><tr><td>FCA0091</td><td>1,6-己二酸与二甘醇、乙二醇、1,3-苯二甲酸和5-异氰酸根合-1-(异氰酸根合甲基)-1,3,3,-三甲基环己烷的聚合物</td><td>-</td><td>按生产需要适量使用</td><td>1(以异氰酸根计,QM)</td><td>30(以乙二醇计);ND(以异氰酸根计,DL=0.01 mg/kg);5(以间苯二甲酸计)</td><td>2;17;27</td><td></td></tr><tr><td>FCA0092</td><td>1,6-己二酸与二甘醇和二苯甲烷二异氰酸酯的聚合物</td><td>39466-00-7</td><td>按生产需要适量使用</td><td>1(1,1'-亚甲基双[异氰酸根合苯]:以异氰酸根计,QM)</td><td>30(以乙二醇计);ND(以异氰酸根计,DL=0.01 mg/kg)</td><td>2;17</td><td></td></tr><tr><td>FCA0102</td><td>1-丁烯与乙烯的聚合物</td><td>25087-34-7</td><td>按生产需要适量使用</td><td></td><td></td><td></td><td></td></tr><tr><td>FCA0105</td><td>1-己烯</td><td>592-41-6</td><td>按生产需要适量使用</td><td>3(SML)</td><td></td><td></td><td></td></tr><tr><td>FCA0106</td><td>1-己烯与乙烯的聚合物</td><td>25213-02-9</td><td>按生产需要适量使用</td><td>3(1-己烯:SML)</td><td></td><td></td><td></td></tr><tr><td>FCA0107</td><td>1-甲基-4-(1-甲基乙基)环己烷单氢过氧化物衍生物</td><td>26762-92-5</td><td>按生产需要适量使用</td><td>0.05(SML)</td><td></td><td></td><td></td></tr><tr><td>FCA0109</td><td>1-十二烯</td><td>112-41-4</td><td>按生产需要适量使用</td><td>0.05(SML)</td><td></td><td></td><td></td></tr><tr><td>FCA0110</td><td>1-十四碳烯</td><td>1120-36-1</td><td>按生产需要适量使用</td><td>0.05(SML)</td><td></td><td></td><td></td></tr><tr><td>FCA0111</td><td>1-辛烯</td><td>111-66-0</td><td>按生产需要适量使用</td><td>15(SML)</td><td></td><td></td><td></td></tr><tr><td>FCA0112</td><td>1-辛烯与乙烯的聚合物</td><td>26221-73-8</td><td>按生产需要适量使用</td><td>15(辛烯:SML)</td><td></td><td></td><td>辛烯含量小于30%</td></tr><tr><td>FCA0116</td><td>1-异氰酸根-2-[(4-异氰酸根苯基)甲基]苯</td><td>5873-54-1</td><td>按生产需要适量使用</td><td>1(以异氰酸根计,QM)</td><td>ND(DL=0.01 mg/kg)</td><td>17</td><td></td></tr><tr><td>FCA0123</td><td>2-(二甲氨基)乙醇</td><td>108-01-0</td><td>按生产需要适量使用</td><td>18(SML)</td><td></td><td></td><td></td></tr><tr><td>FCA0126</td><td>2,2′-(2,5-二苯基硫代)双[5-(1,1-二甲基乙基)苯并噁唑]</td><td>7128-64-5</td><td>按生产需要适量使用</td><td>0.6(SML)</td><td></td><td></td><td></td></tr><tr><td>FCA0131</td><td>2,2,4-三甲基-1,3-戊二醇二异丁酸酯;TX-IB</td><td>6846-50-0</td><td>按生产需要适量使用</td><td>5(SML)</td><td></td><td></td><td></td></tr><tr><td>FCA0132</td><td>2,2′-[(1-甲基亚乙基)双(4,1-亚苯氧基亚甲基)]双环氧乙烷</td><td>1675-54-3</td><td>按生产需要适量使用</td><td>3(2,2-双(4-羟基苯基)丙烷:SML);1(环氧乙烷:QM)或ND(环氧乙烷:SML,DL=0.01 mg/kg)</td><td></td><td></td><td></td></tr><tr><td>FCA0135</td><td>2,2-二甲基-1,3-丙二醇</td><td>126-30-7</td><td>按生产需要适量使用</td><td>0.05(SML)</td><td></td><td></td><td></td></tr><tr><td>FCA0136</td><td>2,2-二羟甲基丁醇;3-羟甲基丙烷;TMP</td><td>77-99-6</td><td>按生产需要适量使用</td><td>6(SML)</td><td></td><td></td><td></td></tr><tr><td>FCA0137</td><td>2,2-二溴-2-氰基乙酰胺</td><td>10222-01-2</td><td>按生产需要适量使用</td><td></td><td></td><td></td><td></td></tr><tr><td>FCA0139</td><td>2,2′-偶氮二(2-甲基丙腈)</td><td>78-67-1</td><td>按生产需要适量使用</td><td></td><td></td><td></td><td></td></tr><tr><td>FCA0140</td><td>2,2-双[3[3,5-双(1,1-二甲基乙基)-4-羟苯基]-1-氧代丙氧基]甲基]-1,3-丙二基-3,5-双(1,1-二甲基乙基)-4-羟基苯丙酸酯;四[3-(3,5-二叔丁基-4-羟基苯基)丙酸]季戊四醇酯;四[3-(3,5-二叔丁基-4-羟基苯基)丙酸]季戊四醇酯</td><td>6683-19-8</td><td>按生产需要适量使用</td><td></td><td></td><td></td><td></td></tr><tr><td>FCA0144</td><td>2,2'-亚甲基双[6-(1,1-二甲基乙基)-4-乙基苯酚]</td><td>88-24-4</td><td>按生产需要适量使用</td><td></td><td>1.5</td><td>13</td><td></td></tr><tr><td>FCA0146</td><td>2,2'-亚甲基双(4-甲基-6-叔丁基苯酚)</td><td>119-47-1</td><td>按生产需要适量使用</td><td></td><td>1.5</td><td>13</td><td></td></tr><tr><td>FCA0147</td><td>2,2'-亚甲基双(4-氯苯酚)</td><td>97-23-4</td><td>按生产需要适量使用</td><td>12(SML)</td><td></td><td></td><td></td></tr><tr><td>FCA0148</td><td>2,2'-亚乙基-双-[4,6-双(1,1-二甲基乙基)]酚</td><td>35958-30-6</td><td>按生产需要适量使用</td><td>5(SML)</td><td></td><td></td><td></td></tr><tr><td>FCA0150</td><td>2,4,7,9-四甲基-5-癸炔-4,7-二醇</td><td>126-86-3</td><td>按生产需要适量使用</td><td></td><td></td><td></td><td></td></tr><tr><td>FCA0153</td><td>2,2-亚乙基-双(4,6-二叔丁基苯基)氟化磷腈</td><td>118337-09-0</td><td>按生产需要适量使用</td><td>6(SML)</td><td></td><td></td><td></td></tr><tr><td>FCA0154</td><td>2,4-二氨基-6-苯基-1,3,5-三嗪</td><td>91-76-9</td><td>按生产需要适量使用</td><td>5(SML)</td><td></td><td></td><td>无相应的迁移量检测方法时可使用5.0 mg/6 dm2(QM)作为其限量值</td></tr><tr><td>FCA0159</td><td>2,4-二异氰酸基-1-甲基苯</td><td>584-84-9</td><td>按生产需要适量使用</td><td>1(以异氰酸根计,QM)</td><td>ND(DL=0.01 mg/kg)</td><td>17</td><td></td></tr><tr><td>FCA0160</td><td>2,4-双[(十二烷基硫代)甲基]-6-甲基苯酚</td><td>110675-26-8</td><td>按生产需要适量使用</td><td></td><td>5</td><td>24</td><td></td></tr><tr><td>FCA0164</td><td>2,5-呋喃二酮与以下一种或几种物质的聚合物:乙烯,1-丙烯,1-丁烯,1-己烯,1-辛烯</td><td>106177-14-4;106343-08-2;107001-49-0;108388-93-8;114571-44-7;25722-45-6;31069-12-2;63625-36-5;85023-55-8;85244-45-7;86286-09-1;9006-26-2</td><td>按生产需要适量使用</td><td>3(1-己烯:SML);15(1-辛烯:SML)</td><td>30</td><td>3</td><td></td></tr><tr><td>FCA0167</td><td>2,6-萘二甲酸二甲酯</td><td>840-65-3</td><td>按生产需要适量使用</td><td>0.05(SML)</td><td></td><td></td><td></td></tr><tr><td>FCA0173</td><td>2-[2-羟基-3,5-二(1,1-二甲基丙基苯基)]-2H-苯并三唑</td><td>25973-55-1</td><td>按生产需要适量使用</td><td></td><td></td><td></td><td></td></tr><tr><td>FCA0174</td><td>2-[3-[3,5-双叔丁基-4-羟基苯基]-丙酰基]肼-3,5-双叔丁基-4-羟基苯丙酸</td><td>32687-78-8</td><td>0.2</td><td>15(SML)</td><td></td><td></td><td></td></tr><tr><td>FCA0177</td><td>2-氨基-2-甲基-1-丙醇</td><td>124-68-5</td><td>按生产需要适量使用</td><td></td><td></td><td></td><td></td></tr><tr><td>FCA0179</td><td>2-苯丙烯</td><td>98-83-9</td><td>按生产需要适量使用</td><td>0.05(SML)</td><td></td><td></td><td></td></tr><tr><td>FCA0181</td><td>2-苯氧基乙醇</td><td>122-99-6</td><td>按生产需要适量使用</td><td></td><td></td><td></td><td></td></tr><tr><td>FCA0186</td><td>2-丙烯酸-2-甲基丙基酯</td><td>106-63-8</td><td>按生产需要适量使用</td><td></td><td>6</td><td>22</td><td></td></tr><tr><td>FCA0187</td><td>2-丙烯酸-2-乙基己基酯</td><td>103-11-7</td><td>按生产需要适量使用</td><td>0.05(SML)</td><td></td><td></td><td></td></tr><tr><td>FCA0191</td><td>2-丙烯酸的均聚物</td><td>9003-01-4</td><td>按生产需要适量使用</td><td></td><td>6</td><td>22</td><td></td></tr><tr><td>FCA0192</td><td>2-丙烯酸丁酯的均聚物</td><td>9003-49-0</td><td>按生产需要适量使用</td><td></td><td>6</td><td>22</td><td></td></tr><tr><td>FCA0193</td><td>2-丙烯酸丁酯与2-丙烯酸-1,1-二甲基乙酯和乙烯基苯的聚合物</td><td>29497-08-3</td><td>按生产需要适量使用</td><td></td><td>6</td><td>22</td><td>生产的材料或制品仅用于接触水性和脂肪性食品</td></tr><tr><td>FCA0195</td><td>2-丙烯酸丁酯与2-甲基-2-丙烯酸甲酯和2-甲基-2-丙烯酸-2-羟乙酯的聚合物</td><td>25951-39-7</td><td>按生产需要适量使用</td><td></td><td>6(以丙烯酸计);6(以甲基丙烯酸计)</td><td>22;23</td><td></td></tr><tr><td>FCA0199</td><td>2-丙烯酸丁酯与乙烯的聚合物</td><td>25750-84-9</td><td>按生产需要适量使用</td><td></td><td>6</td><td>22</td><td></td></tr><tr><td>FCA0201</td><td>2-丙烯酸均聚物的铵盐</td><td>9003-03-6</td><td>按生产需要适量使用</td><td></td><td>6</td><td>22</td><td></td></tr><tr><td>FCA0202</td><td>2-丙烯酸均聚物的钠盐</td><td>9003-04-7</td><td>按生产需要适量使用</td><td></td><td>6</td><td>22</td><td></td></tr><tr><td>FCA0204</td><td>2-丙烯酸乙酯与2-丙烯酸-2-乙基己基酯的聚合物</td><td>26376-86-3</td><td>按生产需要适量使用</td><td>0.05(丙烯酸-2-乙基己基酯:SML)</td><td>6</td><td>22</td><td></td></tr><tr><td>FCA0205</td><td>2-丙烯酸乙酯与乙烯和2,5-呋喃二酮的聚合物</td><td>41171-14-6</td><td>按生产需要适量使用</td><td></td><td>30(以马来酸计);6(以丙烯酸计)</td><td>3;22</td><td></td></tr><tr><td>FCA0206</td><td>2-丙烯酸与2,5-呋喃二酮聚合物的钠盐</td><td>52255-49-9</td><td>按生产需要适量使用</td><td></td><td>30(以马来酸计);6(以丙烯酸计)</td><td>3;22</td><td></td></tr><tr><td>FCA0211</td><td>2-丙烯酸与2-丙烯酰胺聚合物的钠盐</td><td>25987-30-8</td><td>按生产需要适量使用</td><td>ND(丙烯酰胺:SML, DL = 0.01 mg/kg)</td><td>6</td><td>22</td><td></td></tr><tr><td>FCA0212</td><td>2-丙烯酸与2-乙基己基-2-丙烯酸酯的聚合物</td><td>25134-51-4</td><td>按生产需要适量使用</td><td>0.05(2-乙基己基-2-丙烯酸酯:SML)</td><td>6</td><td>22</td><td></td></tr><tr><td>FCA0217</td><td>2-丙烯酸与苯乙烯和(1-甲基乙烯基)苯的聚合物铵盐</td><td>89678-90-0</td><td>按生产需要适量使用</td><td>0.05(1-甲基乙烯基苯:SML)</td><td>6</td><td>22</td><td></td></tr><tr><td>FCA0219</td><td>2-丙烯酸与丁基-2-丙烯酸酯、苯乙烯、2-乙基己基-2-丙烯酸酯和2-羟乙基-2-丙烯酸酯的聚合物</td><td>68527-36-6</td><td>按生产需要适量使用</td><td>0.05(2-乙基己基-2-丙烯酸酯:SML)</td><td>6</td><td>22</td><td></td></tr><tr><td>FCA0220</td><td>2-丙烯酸与亚硫酸氢钠的调聚物钠盐</td><td>68479-09-4</td><td>按生产需要适量使用</td><td></td><td>10(以二氧化硫计);6(以丙烯酸计)</td><td>19;22</td><td></td></tr><tr><td>FCA0221</td><td>2-丙烯酸与乙烯基苯和(1-甲基乙烯基)苯的聚合物</td><td>52831-04-6</td><td>按生产需要适量使用</td><td></td><td>6</td><td>22</td><td></td></tr><tr><td>FCA0222</td><td>2-丙烯酸与乙烯基苯聚合物的铵盐</td><td>35209-54-2</td><td>按生产需要适量使用</td><td></td><td>6</td><td>22</td><td></td></tr><tr><td>FCA0224</td><td>2-丙烯酰胺</td><td>79-06-1</td><td>按生产需要适量使用</td><td>ND(丙烯酰胺:SML, DL=0.01 mg/kg)</td><td></td><td></td><td></td></tr><tr><td>FCA0225</td><td>2-丁烯酸</td><td>3724-65-0</td><td>按生产需要适量使用</td><td>0.05(丁烯酸:SML)</td><td></td><td></td><td>无相应的丁烯酸迁移量检测方法时可使用0.05 mg/6 dm2(QM)作为其限量值</td></tr><tr><td>FCA0226</td><td>2-丁烯酸与乙酸乙烯基酯的聚合物</td><td>25609-89-6</td><td>按生产需要适量使用</td><td>12(乙酸乙烯酯:SML);0.05(丁烯酸:SML)</td><td></td><td></td><td>无相应的丁烯酸迁移量检测方法时可使用0.05 mg/6 dm2(QM)作为其限量值</td></tr><tr><td>FCA0227</td><td>2-甲基-1,3-丁二烯</td><td>78-79-5</td><td>按生产需要适量使用</td><td>ND(SML, DL=0.01 mg/kg)或1(QM)</td><td></td><td></td><td></td></tr><tr><td>FCA0228</td><td>2-甲基-2,4-戊二醇</td><td>107-41-5</td><td>按生产需要适量使用</td><td>0.05(SML)</td><td></td><td></td><td></td></tr><tr><td>FCA0233</td><td>2-甲基-2-丙烯酸-2-丙烯基酯</td><td>96-05-9</td><td>按生产需要适量使用</td><td>0.05(SML)</td><td></td><td></td><td></td></tr><tr><td>FCA0234</td><td>2-甲基-2-丙烯酸-2-丙烯基酯与丙烯腈、甲基丙烯酸、甲基丙烯酸甲酯和苯乙烯的共聚物</td><td>-</td><td>按生产需要适量使用</td><td>0.05(2-甲基-2-丙烯酸-2-丙烯基酯:SML);ND(丙烯腈:SML, DL=0.01 mg/kg)</td><td>6</td><td>23</td><td></td></tr><tr><td>FCA0235</td><td>2-甲基-2-丙烯酸-2-丙烯基酯与丙烯酸丁酯、甲基丙烯酸和苯乙烯的共聚物</td><td>-</td><td>按生产需要适量使用</td><td>0.05(2-甲基-2-丙烯酸-2-丙烯基酯:SML)</td><td>6(以丙烯酸计);6(以甲基丙烯酸计)</td><td>22;23</td><td></td></tr><tr><td>FCA0237</td><td>2-甲基-2-丙烯酸丙基酯</td><td>2210-28-8</td><td>按生产需要适量使用</td><td></td><td>6</td><td>23</td><td></td></tr><tr><td>FCA0238</td><td>2-甲基-2-丙烯酸丁酯与2-丙烯酸丁酯和2-甲基-2-丙烯酸甲酯的聚合物</td><td>25322-99-0</td><td>按生产需要适量使用</td><td></td><td>6(以丙烯酸计);6(以甲基丙烯酸计)</td><td>22;23</td><td></td></tr><tr><td>FCA0239</td><td>2-甲基-2-丙烯酸环氧化甲酯与乙烯和2-丙烯酸甲酯的聚合物</td><td>51541-08-3</td><td>按生产需要适量使用</td><td>0.02(2-甲基-2-丙烯酸环氧乙烷基甲基酯:SML)</td><td>6</td><td>22</td><td>当2-甲基-2-丙烯酸环氧乙烷基甲基酯可与所接触食品或食品模拟物发生反应时,使用0.02 mg/6 dm2(QM)作为其限量值</td></tr><tr><td>FCA0240</td><td>2-甲基-2-丙烯酸环氧乙烷基甲基酯与丙烯酸甲酯和二氯乙烯的聚合物</td><td>54975-10-9</td><td>按生产需要适量使用</td><td>0.02(2-甲基-2-丙烯酸环氧乙烷基甲基酯:SML);5(1,1-二氯乙烯:QM)或ND(1,1-二氯乙烯:SML,DL=0.01 mg/kg)</td><td>6</td><td>22</td><td>当2-甲基-2-丙烯酸环氧乙烷基甲基酯可与所接触食品或食品模拟物发生反应时,使用0.02 mg/6 dm2(QM)作为其限量值</td></tr><tr><td>FCA0241</td><td>2-甲基-2-丙烯酸环氧乙烷基甲酯与氯乙烯和乙酸乙烯酯的聚合物</td><td>26781-49-7</td><td>按生产需要适量使用</td><td>ND(氯乙烯:SML, DL=0.01 mg/kg)或1(氯乙烯,QM);12(乙酸乙烯酯:SML);0.02(2-甲基-2-丙烯酸环氧乙烷基甲基酯:SML)</td><td></td><td></td><td>当2-甲基-2-丙烯酸环氧乙烷基甲基酯可与所接触食品或食品模拟物发生反应时,使用0.02 mg/6 dm2(QM)作为其限量值</td></tr><tr><td>FCA0242</td><td>2-甲基-2-丙烯酸甲酯、苯乙烯和2-丙烯酸聚合物的钠盐</td><td>112665-52-8</td><td>按生产需要适量使用</td><td></td><td>6(以丙烯酸计);6(以甲基丙烯酸计)</td><td>22;23</td><td></td></tr><tr><td>FCA0244</td><td>2-甲基-2-丙烯酸甲酯与1,3-丁二烯、乙烯苯和丙烯酸乙酯的聚合物</td><td>27965-85-1</td><td>按生产需要适量使用</td><td>ND(1,3-丁二烯:SML, DL=0.01 mg/kg)或1(1,3-丁二烯:QM)</td><td>6(以丙烯酸计);6(以甲基丙烯酸计)</td><td>22;23</td><td></td></tr><tr><td>FCA0245</td><td>2-甲基-2-丙烯酸甲酯与2-丙烯酸丁酯、2-丙烯酸-2-羟乙基酯和2-丙烯酸的聚合物</td><td>26062-01-1</td><td>按生产需要适量使用</td><td></td><td>6(以丙烯酸计);6(以甲基丙烯酸计)</td><td>22;23</td><td></td></tr><tr><td>FCA0250</td><td>2-甲基-2-丙烯酸甲酯与2-甲基-2-丙烯酸缩水甘油酯和苯乙烯的聚合物</td><td>29564-58-7</td><td>按生产需要适量使用</td><td>0.02(2-甲基-2-丙烯酸缩水甘油酯:SML)</td><td>6</td><td>23</td><td>当2-甲基-2-丙烯酸缩水甘油酯可与所接触食品或食品模拟物发生反应时,使用0.02 mg/6 dm2(QM)作为其限量值</td></tr><tr><td>FCA0252</td><td>2-甲基-2-丙烯酸甲酯与苯乙烯、2-丙烯酸-2-乙基己酯、1-甲基乙烯基苯和2-丙烯酸的聚合物</td><td>112820-51-6</td><td>按生产需要适量使用</td><td>0.05(丙烯酸-2-乙基己基酯:SML)</td><td>6(以丙烯酸计);6(以甲基丙烯酸计)</td><td>22;23</td><td></td></tr><tr><td>FCA0254</td><td>2-甲基-2-丙烯酸甲酯与乙基-2-丙烯酸盐和2-丙烯酸的聚合物</td><td>25135-39-1</td><td>按生产需要适量使用</td><td></td><td>6(以丙烯酸计);6(以甲基丙烯酸计)</td><td>22;23</td><td></td></tr><tr><td>FCA0255</td><td>2-甲基-2-丙烯酸甲酯与乙烯基苯和2-甲基-2-丙烯酸的聚合物</td><td>25035-81-8</td><td>按生产需要适量使用</td><td></td><td>6</td><td>23</td><td></td></tr><tr><td>FCA0259</td><td>2-甲基-2-丙烯酸与2-丙烯酸丁酯、2-丙烯酸乙酯和2-甲基-2-丙烯酸甲酯共聚物的铵盐</td><td>63120-11-6</td><td>按生产需要适量使用</td><td></td><td>6(以丙烯酸计);6(以甲基丙烯酸计)</td><td>22;23</td><td></td></tr><tr><td>FCA0260</td><td>2-甲基-2-丙烯酸与2-丙烯酸丁酯、苯乙烯、(1-甲基乙烯基)苯和2-甲基-2-丙烯酸甲酯的聚合物铵盐</td><td>665004-50-2</td><td>按生产需要适量使用</td><td>0.05(2-苯丙烯: SML)</td><td>6(以丙烯酸计);6(以甲基丙烯酸计)</td><td>22;23</td><td></td></tr><tr><td>FCA0261</td><td>2-甲基-2-丙烯酸与2-丙烯酸丁酯、苯乙烯、2-丙烯酸-2-乙基己酯和2-甲基-2-丙烯酸甲酯的聚合物</td><td>82539-93-3</td><td>50</td><td>0.05(丙烯酸乙基己酯,SML)</td><td>6(以丙烯酸计);6(以甲基丙烯酸计)</td><td>22;23</td><td></td></tr><tr><td>FCA0263</td><td>2-甲基-2-丙烯酸与2-丙烯酸丁酯的聚合物</td><td>25035-82-9</td><td>按生产需要适量使用</td><td></td><td>6(以丙烯酸计);6(以甲基丙烯酸计)</td><td>22;23</td><td></td></tr><tr><td>FCA0266</td><td>2-甲基-2-丙烯酸与2-丙烯酸乙酯和2-甲基-2-丙烯酸甲酯的共聚物</td><td>25133-97-5</td><td>按生产需要适量使用</td><td></td><td>6(以丙烯酸计);6(以甲基丙烯酸计)</td><td>22;23</td><td></td></tr><tr><td>FCA0269</td><td>2-甲基-2-丙烯酸与2-甲基-2-丙烯酸甲酯的聚合物</td><td>25086-15-1</td><td>按生产需要适量使用</td><td></td><td>6</td><td>23</td><td></td></tr><tr><td>FCA0276</td><td>2-甲基-2-丙烯酸与丁基-2-丙烯酸、苯乙烯、2-甲基-2-丙烯酸甲酯和2-丙烯酸的聚合物</td><td>56385-39-8</td><td>按生产需要适量使用</td><td></td><td>6(以丙烯酸计);6(以甲基丙烯酸计)</td><td>22;23</td><td></td></tr><tr><td>FCA0277</td><td>2-甲基-3(2H)-异噻唑啉酮</td><td>2682-20-4</td><td>按生产需要适量使用</td><td>0.5(SML)</td><td></td><td></td><td>仅用于水性粘合剂</td></tr><tr><td>FCA0278</td><td>2-甲基-4,6-二[(辛基硫基)甲基]苯酚</td><td>110553-27-0</td><td>按生产需要适量使用</td><td></td><td>5</td><td>24</td><td></td></tr><tr><td>FCA0279</td><td>2-甲基丙烯酸</td><td>79-41-4</td><td>按生产需要适量使用</td><td></td><td>6</td><td>23</td><td></td></tr><tr><td>FCA0281</td><td>2-甲基丙烯酸甲酯与2-丙烯酸的聚合物</td><td>25322-25-2</td><td>按生产需要适量使用</td><td></td><td>6(以丙烯酸计);6(以甲基丙烯酸计)</td><td>22;23</td><td></td></tr><tr><td>FCA0282</td><td>2-甲基丙烯酸甲酯与2-丙烯酸甲酯和2-丙烯酸铵盐的共聚物</td><td>38811-87-9</td><td>按生产需要适量使用</td><td></td><td>6(以丙烯酸计);6(以甲基丙烯酸计)</td><td>22;23</td><td></td></tr><tr><td>FCA0287</td><td>2-甲基丙烯酸与乙烯和乙酸乙烯酯的聚合物</td><td>26375-31-5</td><td>按生产需要适量使用</td><td>12(乙酸乙烯酯:SML)</td><td>6</td><td>23</td><td></td></tr><tr><td>FCA0295</td><td>2-羟基苯甲酸-4-(1,1-二甲基乙基)苯基酯</td><td>87-18-3</td><td>按生产需要适量使用</td><td>12(SML)</td><td></td><td></td><td></td></tr><tr><td>FCA0296</td><td>2-羟基乙基-2-甲基-2-丙烯酸酯</td><td>868-77-9</td><td>按生产需要适量使用</td><td>6(SML)</td><td></td><td></td><td></td></tr><tr><td>FCA0301</td><td>2-溴-2-硝基-1,3-丙二醇</td><td>52-51-7</td><td>按生产需要适量使用</td><td></td><td></td><td></td><td></td></tr><tr><td>FCA0305</td><td>2-乙基-2-(羟甲基)-1,3-丙二醇与1,1-亚甲基-双-4-异氰酸根合苯的聚合物</td><td>27967-69-7</td><td>按生产需要适量使用</td><td>1(以异氰酸根计,QM)</td><td>ND(DL=0.01 mg/kg)</td><td>17</td><td></td></tr><tr><td>FCA0310</td><td>2-乙基己酸锡</td><td>301-10-0</td><td>按生产需要适量使用</td><td>0.18(以锡计,SML)</td><td></td><td></td><td></td></tr><tr><td>FCA0311</td><td>2-乙基己酸锌</td><td>136-53-8</td><td>按生产需要适量使用</td><td></td><td></td><td></td><td>锌元素SML应符合附录C规定</td></tr><tr><td>FCA0317</td><td>3,3'-二甲基-4,4'-二氨基二环己基甲烷</td><td>6864-37-5</td><td>按生产需要适量使用</td><td>0.05(SML)</td><td></td><td></td><td></td></tr><tr><td>FCA0318</td><td>3,3'-硫代二丙酸二月桂酯</td><td>123-28-4</td><td>按生产需要适量使用</td><td></td><td>5</td><td>14</td><td></td></tr><tr><td>FCA0321</td><td>3,4,5-三羟基苯甲酸正丙酯</td><td>121-79-9</td><td>按生产需要适量使用</td><td></td><td>30</td><td>20</td><td></td></tr><tr><td>FCA0324</td><td>3,5-二(1,1-二甲基乙基)-4-羟基-苯丙酸-1,6-己二基酯</td><td>35074-77-2</td><td>按生产需要适量使用</td><td>6(SML)</td><td></td><td></td><td></td></tr><tr><td>FCA0335</td><td>3-氨基丙基三乙氧基硅烷</td><td>919-30-2</td><td>按生产需要适量使用</td><td>0.05(SML)</td><td></td><td></td><td></td></tr><tr><td>FCA0338</td><td>3-羟基-2-(羟甲基)-2-甲基丙酸</td><td>4767-03-7</td><td>按生产需要适量使用</td><td>0.05(SML)</td><td></td><td></td><td>无相应的迁移量检测方法时可使用0.05 mg/6 dm2(QM)作为其限量值</td></tr><tr><td>FCA0340</td><td>4,4′-(1-甲基亚乙基)双苯酚与(氯甲基)环氧乙烷的聚合物</td><td>25068-38-6;25085-99-8</td><td>按生产需要适量使用</td><td>0.6(双酚A:SML);1(环氧氯丙烷:QM);ND(环氧氯丙烷:SML,DL=0.01 mg/kg)</td><td></td><td></td><td>不得用于生产婴幼儿专用食品接触材料及制品</td></tr><tr><td>FCA0343</td><td>4,4′-硫代双(5-甲基-2-叔丁基苯酚)</td><td>96-69-5</td><td>按生产需要适量使用</td><td>0.48(SML)</td><td></td><td></td><td></td></tr><tr><td>FCA0350</td><td>4-[(4,6-二辛硫基-1,3,5-三嗪-2-基)氨基]-2,6-二(1,1-甲基乙基)苯酚</td><td>991-84-4</td><td>按生产需要适量使用</td><td>30(SML)</td><td></td><td></td><td></td></tr><tr><td>FCA0358</td><td>5-氨基-1,3,3-三甲基环己甲胺</td><td>2855-13-2</td><td>按生产需要适量使用</td><td>6(SML)</td><td></td><td></td><td></td></tr><tr><td>FCA0362</td><td>5-磺基-1,3-苯二甲酸单钠盐</td><td>6362-79-4</td><td>按生产需要适量使用</td><td>5(SML)</td><td></td><td></td><td></td></tr><tr><td>FCA0363</td><td>5-磺基-1,3-苯二甲酸二甲酯钠盐</td><td>3965-55-7</td><td>按生产需要适量使用</td><td>0.05(SML)</td><td></td><td></td><td></td></tr><tr><td>FCA0364</td><td>5-氯-2-甲基-2H-异噻唑-3-酮</td><td>26172-55-4</td><td>按生产需要适量使用</td><td></td><td></td><td></td><td></td></tr><tr><td>FCA0365</td><td>5-氯-2-甲基-3(2H)-异噻唑酮和2-甲基-3(2H)-异噻唑酮的混合物(3:1)</td><td>55965-84-9</td><td>按生产需要适量使用</td><td></td><td></td><td></td><td></td></tr><tr><td>FCA0367</td><td>5-异氰酸根合-1-(异氰酸根合甲基)-1,3,3-三甲基环己烷的均聚物</td><td>53880-05-0</td><td>按生产需要适量使用</td><td>1(以异氰酸根计,QM)</td><td>ND(DL=0.01 mg/kg)</td><td>17</td><td></td></tr><tr><td>FCA0369</td><td>6-O-乙酰氧-2,3,4-三(2-甲基丙酰氧)-β-D-呋喃果糖-6-乙酰基-1,3,4-三-O-(2-甲基-1-氧丙基)-α-D-吡喃葡糖苷</td><td>126-13-6</td><td>按生产需要适量使用</td><td></td><td></td><td></td><td></td></tr><tr><td>FCA0395</td><td>C.I颜料白21;硫酸钡</td><td>7727-43-7</td><td>按生产需要适量使用</td><td></td><td></td><td></td><td>应符合着色剂纯度要求,见注;钡元素SML应符合附录C规定</td></tr><tr><td>FCA0397</td><td>C.I颜料白6;二氧化钛</td><td>13463-67-7;1317-80-2</td><td>按生产需要适量使用</td><td></td><td></td><td></td><td>应符合着色剂纯度要求,见注</td></tr><tr><td>FCA0410</td><td>C.I.颜料红101;三氧化二铁;氧化铁</td><td>1309-37-1</td><td>按生产需要适量使用</td><td></td><td></td><td></td><td>应符合着色剂纯度要求,见注;铁元素SML应符合附录C规定</td></tr><tr><td>FCA0500</td><td>C10~C16-醇</td><td>67762-41-8</td><td>按生产需要适量使用</td><td></td><td></td><td></td><td></td></tr><tr><td>FCA0510</td><td>C16~C18和C18不饱和单、双甘油酯</td><td>68424-61-3</td><td>按生产需要适量使用</td><td></td><td></td><td></td><td></td></tr><tr><td>FCA0516</td><td>D-酒石酸</td><td>87-69-4</td><td>按生产需要适量使用</td><td></td><td></td><td></td><td></td></tr><tr><td>FCA0517</td><td>D-山梨糖醇</td><td>50-70-4</td><td>按生产需要适量使用</td><td></td><td></td><td></td><td></td></tr><tr><td>FCA0520</td><td>N-(2-氨基乙基)乙醇胺</td><td>111-41-1</td><td>按生产需要适量使用</td><td>0.05(SML)</td><td></td><td></td><td>生产的材料或制品不得用于接触脂肪性食品</td></tr><tr><td>FCA0532</td><td>N,N'-1,2-乙二基双十八(碳)酰胺</td><td>110-30-5</td><td>按生产需要适量使用</td><td></td><td></td><td></td><td></td></tr><tr><td>FCA0549</td><td>N-甲基二乙醇胺</td><td>105-59-9</td><td>按生产需要适量使用</td><td></td><td></td><td></td><td></td></tr><tr><td>FCA0558</td><td>α-(壬基苯基)-ω-羟基聚(氧基-1,2-乙二基)</td><td>9016-45-9</td><td>按生产需要适量使用</td><td></td><td>30</td><td>2</td><td></td></tr><tr><td>FCA0565</td><td>α-磺基-ω-(壬苯氧基)聚(氧-1,2-乙二基)与2-氨基乙醇的化合物</td><td>51617-74-4</td><td>按生产需要适量使用</td><td>ND(壬基酚:SML, DL=0.01 mg/kg)</td><td>30</td><td>2</td><td></td></tr><tr><td>FCA0566</td><td>α-磺基-ω-(壬基苯氧基)聚(氧基-1,2-二乙基)支链铵盐</td><td>68649-55-8</td><td>按生产需要适量使用</td><td></td><td></td><td></td><td></td></tr><tr><td>FCA0567</td><td>α-磺基-ω-羟基聚(氧-1,2-乙二基)C12~C14-烷基酯钠盐</td><td>68891-38-3</td><td>按生产需要适量使用</td><td></td><td>30</td><td>2</td><td></td></tr><tr><td>FCA0568</td><td>α-磺基-ω-壬基苯氧基聚氧乙烯基醚钠盐</td><td>9014-90-8</td><td>按生产需要适量使用</td><td>1(环氧乙烷:QM)或ND(环氧乙烷:SML,DL=0.01 mg/kg)</td><td>30</td><td>2</td><td></td></tr><tr><td>FCA0570</td><td>α-甲基苯乙烯与苯乙烯的共聚物</td><td>9011-11-4</td><td>按生产需要适量使用</td><td></td><td></td><td></td><td></td></tr><tr><td>FCA0571</td><td>α-硫代-ω-(支链与直链)十一烷氧基聚(氧基-1,2-乙二基)钠盐</td><td>219756-63-5</td><td>按生产需要适量使用</td><td></td><td></td><td></td><td></td></tr><tr><td>FCA0575</td><td>α-异十三烷基-ω-羟基-聚(氧-1,2-亚乙基)</td><td>9043-30-5</td><td>按生产需要适量使用</td><td>1(环氧乙烷:QM)或ND(环氧乙烷:SML,DL=0.01 mg/kg)</td><td></td><td></td><td></td></tr><tr><td>FCA0576</td><td>β-(3,5-二叔丁基-4-羟基苯基)丙酸十八醇酯;十八烷基-3,5-双(1,1-二甲基乙基)-4-羟基苯丙酸酯</td><td>2082-79-3</td><td>按生产需要适量使用</td><td>6(SML)</td><td></td><td></td><td></td></tr><tr><td>FCA0578</td><td>ε-羟基己酸内酯与2,2-二甲基-1,3-丙二醇的聚合物</td><td>69089-45-8</td><td>按生产需要适量使用</td><td>0.05(2,2-二甲基-1,3-丙二醇:SML)</td><td>0.05</td><td>29</td><td></td></tr><tr><td>FCA0580</td><td>氨</td><td>7664-41-7</td><td>按生产需要适量使用</td><td></td><td></td><td></td><td></td></tr><tr><td>FCA0581</td><td>巴西棕榈蜡</td><td>8015-86-9</td><td>按生产需要适量使用</td><td></td><td></td><td></td><td></td></tr><tr><td>FCA0582</td><td>白矿物油</td><td>8042-47-5</td><td>按生产需要适量使用</td><td></td><td></td><td></td><td>平均分子量不低于480。100℃时运动黏度不低于8.5×10^6m^2/s。矿物碳氢化合物碳原子数少于25的物质不高于5%(质量分数)</td></tr><tr><td>FCA0583</td><td>白土处理的矿脂(白矿物油)</td><td>100684-33-1</td><td>按生产需要适量使用</td><td></td><td></td><td></td><td></td></tr><tr><td>FCA0585</td><td>苯酚与甲醛的聚合物</td><td>9003-35-4</td><td>按生产需要适量使用</td><td></td><td>15</td><td>15</td><td></td></tr><tr><td>FCA0592</td><td>苯乙烯</td><td>100-42-5</td><td>按生产需要适量使用</td><td></td><td></td><td></td><td></td></tr><tr><td>FCA0593</td><td>苯乙烯、丙烯酸乙基己基酯、丙烯酸丁酯的聚合物</td><td>-</td><td>按生产需要适量使用</td><td>0.05(丙烯酸乙基己基酯:SML)</td><td>6</td><td>22</td><td></td></tr><tr><td>FCA0594</td><td>苯乙烯与1,3-丁二烯的聚合物</td><td>9003-55-8</td><td>按生产需要适量使用</td><td>ND(1,3-丁二烯:SML,DL=0.01 mg/kg)或1(1,3-丁二烯:QM)</td><td></td><td></td><td></td></tr><tr><td>FCA0596</td><td>苯乙烯与丙烯酸丁酯和丙烯酸的共聚物</td><td>25586-20-3</td><td>按生产需要适量使用</td><td></td><td>6</td><td>22</td><td></td></tr><tr><td>FCA0599</td><td>蓖麻油</td><td>8001-79-4</td><td>按生产需要适量使用</td><td></td><td></td><td></td><td></td></tr><tr><td>FCA0605</td><td>蓖麻油与1,1'-亚甲基双[4-异氰酸根合苯]和2-乙基-2-羟甲基-1,3-丙二醇的聚合物</td><td>-</td><td>按生产需要适量使用</td><td>1(以异氰酸根计,QM);6(2-乙基-2-羟甲基-1,3-丙二醇:SML)</td><td>ND(DL=0.01 mg/kg)</td><td>17</td><td></td></tr><tr><td>FCA0606</td><td>苄醇;苯甲醇</td><td>100-51-6</td><td>按生产需要适量使用</td><td></td><td></td><td></td><td></td></tr><tr><td>FCA0607</td><td>丙醇醚</td><td>25265-71-8</td><td>按生产需要适量使用</td><td></td><td></td><td></td><td></td></tr><tr><td>FCA0608</td><td>丙三醇</td><td>56-81-5</td><td>按生产需要适量使用</td><td></td><td></td><td></td><td></td></tr><tr><td>FCA0611</td><td>丙酮</td><td>67-64-1</td><td>按生产需要适量使用</td><td></td><td></td><td></td><td></td></tr><tr><td>FCA0613</td><td>丙烯腈</td><td>107-13-1</td><td>按生产需要适量使用</td><td>ND(丙烯腈:SML, DL=0.01 mg/kg)</td><td></td><td></td><td></td></tr><tr><td>FCA0614</td><td>丙烯腈和丁二烯与苯乙烯的三元共聚物</td><td>9003-56-9</td><td>按生产需要适量使用</td><td>ND(丙烯腈:SML, DL=0.01 mg/kg);ND(1,3-丁二烯:SML, DL=0.01 mg/kg)或1(1,3-丁二烯:QM)</td><td></td><td></td><td></td></tr><tr><td>FCA0615</td><td>丙烯腈与丙烯酸-2-乙基己酯、甲基丙烯酸和苯乙烯的共聚物</td><td>26873-77-8</td><td>按生产需要适量使用</td><td>ND(丙烯腈:SML, DL=0.01 mg/kg);0.05(丙烯酸-2-乙基己酯:SML)</td><td>6</td><td>23</td><td></td></tr><tr><td>FCA0616</td><td>丙烯腈与丙烯酸丁酯和N-羟甲基-甲基丙烯酰胺的共聚合物</td><td>29434-28-4</td><td>按生产需要适量使用</td><td>ND(丙烯腈:SML, DL=0.01 mg/kg);0.05(N-羟甲基-甲基丙烯酰胺:SML)</td><td>6</td><td>22</td><td></td></tr><tr><td>FCA0617</td><td>丙烯腈与丙烯酸乙酯的聚合物</td><td>25053-12-7</td><td>按生产需要适量使用</td><td>ND(丙烯腈:SML, DL=0.01 mg/kg)</td><td>6</td><td>22</td><td></td></tr><tr><td>FCA0618</td><td>丙烯腈与丙烯酸乙酯和N-羟甲基-丙烯酰胺的共聚物</td><td>29013-35-2</td><td>按生产需要适量使用</td><td>ND(丙烯腈:SML, DL=0.01 mg/kg);0.05(N-羟甲基-丙烯酰胺:SML)</td><td>6</td><td>22</td><td></td></tr><tr><td>FCA0619</td><td>丙烯腈与丙烯酸乙酯和亚甲基丁二酸的共聚物</td><td>35705-21-6</td><td>按生产需要适量使用</td><td>ND(丙烯腈:SML, DL=0.01 mg/kg)</td><td>6</td><td>22</td><td></td></tr><tr><td>FCA0620</td><td>丙烯腈与甲基丙烯酸甲酯和苯乙烯的共聚物</td><td>25213-88-1</td><td>按生产需要适量使用</td><td>ND(丙烯腈:SML, DL=0.01 mg/kg)</td><td>6</td><td>23</td><td></td></tr><tr><td>FCA0621</td><td>丙烯酸</td><td>79-10-7</td><td>按生产需要适量使用</td><td></td><td>6</td><td>22</td><td></td></tr><tr><td>FCA0622</td><td>丙烯酸-2-羟乙基酯</td><td>818-61-1</td><td>按生产需要适量使用</td><td></td><td>6</td><td>22</td><td></td></tr><tr><td>FCA0624</td><td>丙烯酸-2-乙基己酯与甲基丙烯酸甲酯和苯乙烯的共聚物</td><td>25750-06-5</td><td>按生产需要适量使用</td><td>0.05(丙烯酸-2-乙基己酯:SML)</td><td></td><td></td><td></td></tr><tr><td>FCA0625</td><td>丙烯酸丁酯</td><td>141-32-2</td><td>按生产需要适量使用</td><td></td><td>6</td><td>22</td><td></td></tr><tr><td>FCA0626</td><td>丙烯酸丁酯与苯乙烯的共聚物</td><td>25767-47-9</td><td>按生产需要适量使用</td><td></td><td>6</td><td>22</td><td></td></tr><tr><td>FCA0627</td><td>丙烯酸丁酯与丙烯酸-2-羟乙酯的共聚物</td><td>32409-50-0</td><td>按生产需要适量使用</td><td></td><td>6</td><td>22</td><td></td></tr><tr><td>FCA0628</td><td>丙烯酸丁酯与丙烯酸-2-乙基己酯和苯乙烯的共聚物</td><td>30795-23-4</td><td>按生产需要适量使用</td><td>0.05(丙烯酸-2-乙基己酯:SML)</td><td>6</td><td>22</td><td></td></tr><tr><td>FCA0629</td><td>丙烯酸丁酯与丙烯酸-2-乙基己酯和丙烯酸甲酯的共聚物</td><td>25916-29-4</td><td>按生产需要适量使用</td><td>0.05(丙烯酸-2-乙基己酯:SML)</td><td>6</td><td>22</td><td></td></tr><tr><td>FCA0631</td><td>丙烯酸丁酯与丙烯酸异丁酯的共聚物</td><td>30698-92-1</td><td>按生产需要适量使用</td><td></td><td>6</td><td>22</td><td></td></tr><tr><td>FCA0632</td><td>丙烯酸丁酯与甲基丙烯酸-2-羟乙酯、甲基丙烯酸、甲基丙烯酸甲酯和苯乙烯的共聚物</td><td>36179-96-1</td><td>按生产需要适量使用</td><td></td><td>6(以丙烯酸计);6(以甲基丙烯酸计)</td><td>22;23</td><td></td></tr><tr><td>FCA0633</td><td>丙烯酸丁酯与甲基丙烯酸丁酯、丙烯酸乙酯、甲基丙烯酸和甲基丙烯酸甲酯的共聚物</td><td>-</td><td>按生产需要适量使用</td><td></td><td>6(以丙烯酸计);6(以甲基丙烯酸计)</td><td>22;23</td><td></td></tr><tr><td>FCA0634</td><td>丙烯酸丁酯与甲基丙烯酸丁酯、甲基丙烯酸和甲基丙烯酸甲酯的共聚物</td><td>26184-07-6</td><td>按生产需要适量使用</td><td></td><td>6(以丙烯酸计);6(以甲基丙烯酸计)</td><td>22;23</td><td></td></tr><tr><td>FCA0635</td><td>丙烯酸丁酯与甲基丙烯酸和苯乙烯的共聚物</td><td>25036-16-2</td><td>按生产需要适量使用</td><td></td><td>6(以丙烯酸计);6(以甲基丙烯酸计)</td><td>22;23</td><td></td></tr><tr><td>FCA0636</td><td>丙烯酸丁酯与甲基丙烯酸和甲基丙烯酸甲酯的共聚物</td><td>25035-69-2</td><td>按生产需要适量使用</td><td></td><td>6(以丙烯酸计);6(以甲基丙烯酸计)</td><td>22;23</td><td></td></tr><tr><td>FCA0638</td><td>丙烯酸丁酯与马来酸二烯丙酯、甲基丙烯酸甲酯和三羟甲基丙基三丙烯酸酯的共聚物</td><td>-</td><td>按生产需要适量使用</td><td>6(三羟甲基丙烷:SML)</td><td>6(以丙烯酸计);6(以甲基丙烯酸计)</td><td>22;23</td><td></td></tr><tr><td>FCA0639</td><td>丙烯酸丁酯与亚甲基丁二酸、甲基丙烯酸和苯乙烯的共聚物</td><td>65899-77-6</td><td>按生产需要适量使用</td><td></td><td>6(以丙烯酸计);6(以甲基丙烯酸计)</td><td>22;23</td><td></td></tr><tr><td>FCA0640</td><td>丙烯酸丁酯与亚甲基丁二酸、甲基丙烯酸和苯乙烯共聚物的铵盐</td><td>-</td><td>按生产需要适量使用</td><td></td><td>6(以丙烯酸计);6(以甲基丙烯酸计)</td><td>22;23</td><td></td></tr><tr><td>FCA0641</td><td>丙烯酸甲酯</td><td>96-33-3</td><td>按生产需要适量使用</td><td></td><td>6</td><td>22</td><td></td></tr><tr><td>FCA0642</td><td>丙烯酸甲酯均聚物水解钠盐</td><td>68037-46-7</td><td>按生产需要适量使用</td><td></td><td>6</td><td>22</td><td></td></tr><tr><td>FCA0643</td><td>丙烯酸甲酯与乙烯的聚合物</td><td>25103-74-6</td><td>按生产需要适量使用</td><td></td><td>6</td><td>22</td><td></td></tr><tr><td>FCA0646</td><td>丙烯酸乙酯</td><td>140-88-5</td><td>按生产需要适量使用</td><td></td><td>6</td><td>22</td><td></td></tr><tr><td>FCA0647</td><td>丙烯酸乙酯与N-羟甲基-丙烯酰胺的共聚物</td><td>26428-44-4</td><td>按生产需要适量使用</td><td>0.05(N-羟甲基-丙烯酰胺:SML)</td><td>6</td><td>22</td><td></td></tr><tr><td>FCA0648</td><td>丙烯酸乙酯与甲基丙烯酸的共聚物</td><td>25212-88-8</td><td>按生产需要适量使用</td><td></td><td>6(以丙烯酸计);6(以甲基丙烯酸计)</td><td>22;23</td><td></td></tr><tr><td>FCA0649</td><td>丙烯酸乙酯与甲基丙烯酸和苯乙烯的共聚物</td><td>25035-68-1</td><td>按生产需要适量使用</td><td></td><td>6(以丙烯酸计);6(以甲基丙烯酸计)</td><td>22;23</td><td></td></tr><tr><td>FCA0650</td><td>丙烯酸乙酯与甲基丙烯酸甲酯和N-羟甲基-丙烯酰胺的共聚物</td><td>25035-74-9</td><td>按生产需要适量使用</td><td>0.05(N-羟甲基-丙烯酰胺:SML)</td><td>6(以丙烯酸计);6(以甲基丙烯酸计)</td><td>22;23</td><td></td></tr><tr><td>FCA0651</td><td>丙烯酸乙酯与亚甲基丁二酸的共聚物</td><td>26124-80-1</td><td>按生产需要适量使用</td><td></td><td>6</td><td>22</td><td></td></tr><tr><td>FCA0652</td><td>丙烯酸与C12~C15烷醇聚乙二醇醚的共聚物</td><td>152261-36-4</td><td>按生产需要适量使用</td><td></td><td>30(以乙二醇计);6(以丙烯酸计)</td><td>2;22</td><td></td></tr><tr><td>FCA0653</td><td>丙烯酸与苯乙烯的共聚物</td><td>25085-34-1</td><td>按生产需要适量使用</td><td></td><td>6</td><td>22</td><td></td></tr><tr><td>FCA0654</td><td>丙烯酸与丙烯腈、丙烯酸2-乙基己酯和苯乙烯的共聚物</td><td>40530-01-6</td><td>按生产需要适量使用</td><td>ND(丙烯腈:SML, DL=0.01 mg/kg);0.05(丙烯酸2-乙基己酯:SML)</td><td>6</td><td>22</td><td></td></tr><tr><td>FCA0655</td><td>丙烯酸与丙烯腈、丙烯酸丁酯、甲基丙烯酰胺和N-羟甲基-甲基丙烯酰胺的共聚物</td><td>-</td><td>按生产需要适量使用</td><td>ND(丙烯腈:SML, DL=0.01 mg/kg);ND(甲基丙烯酰胺:SML, DL=0.01 mg/kg);0.05(N-羟甲基-甲基丙烯酰胺:SML)</td><td>6</td><td>22</td><td></td></tr><tr><td>FCA0656</td><td>丙烯酸与丙烯腈、丙烯酸乙酯、丙烯酸-2-乙基己酯、丙烯酸甲酯和苯乙烯的共聚物</td><td>-</td><td>按生产需要适量使用</td><td>ND(丙烯腈:SML, DL=0.01 mg/kg);0.05(丙烯酸-2-乙基己酯:SML)</td><td>6</td><td>22</td><td></td></tr><tr><td>FCA0657</td><td>丙烯酸与丙烯酸丁酯、1-甲基乙烯基苯和甲基丙烯酸甲酯共聚物的铵盐</td><td>157937-76-3</td><td>按生产需要适量使用</td><td></td><td>6(以丙烯酸计);6(以甲基丙烯酸计)</td><td>22;23</td><td></td></tr><tr><td>FCA0658</td><td>丙烯酸与丙烯酸丁酯、丙烯酸-2-乙基己酯和丙烯酸甲酯的共聚物</td><td>98060-25-4</td><td>按生产需要适量使用</td><td>0.05(丙烯酸-2-乙基己酯:SML)</td><td>6</td><td>22</td><td></td></tr><tr><td>FCA0659</td><td>丙烯酸与丙烯酸丁酯、甲基丙烯酸和苯乙烯的共聚物</td><td>25120-19-8</td><td>按生产需要适量使用</td><td></td><td>6(以丙烯酸计);6(以甲基丙烯酸计)</td><td>22;23</td><td></td></tr><tr><td>FCA0660</td><td>丙烯酸与丙烯酸丁酯和丙烯酸-2-甲基丙酯的共聚物</td><td>58090-96-3</td><td>按生产需要适量使用</td><td></td><td>6</td><td>22</td><td></td></tr><tr><td>FCA0661</td><td>丙烯酸与丙烯酸丁酯和丙烯酸2-羟乙酯的共聚物</td><td>30585-48-9</td><td>按生产需要适量使用</td><td></td><td>6</td><td>22</td><td></td></tr><tr><td>FCA0662</td><td>丙烯酸与丙烯酸丁酯和丙烯酸乙酯的共聚物</td><td>27322-15-2</td><td>按生产需要适量使用</td><td></td><td>6</td><td>22</td><td></td></tr><tr><td>FCA0663</td><td>丙烯酸与丙烯酸丁酯和甲基丙烯酸甲酯的共聚物</td><td>26300-51-6</td><td>按生产需要适量使用</td><td></td><td>6(以丙烯酸计);6(以甲基丙烯酸计)</td><td>22;23</td><td></td></tr><tr><td>FCA0664</td><td>丙烯酸与丙烯酸钠的聚合物</td><td>9033-79-8</td><td>按生产需要适量使用</td><td></td><td>6</td><td>22</td><td></td></tr><tr><td>FCA0665</td><td>丙烯酸与丙烯酸乙酯共聚物的钠盐</td><td>26949-30-4</td><td>按生产需要适量使用</td><td></td><td>6</td><td>22</td><td></td></tr><tr><td>FCA0666</td><td>丙烯酸与丙烯酸乙酯和亚硫酸钠共聚物的钠盐</td><td>90066-14-1</td><td>按生产需要适量使用</td><td></td><td>10(以二氧化硫计);6(以丙烯酸计)</td><td>19;22</td><td></td></tr><tr><td>FCA0667</td><td>丙烯酸与丙烯酰胺、丙烯腈、丙烯酸丁酯、甲基丙烯酸、N-甲氧基甲基-甲基丙烯酰胺和苯乙烯的共聚物</td><td>-</td><td>按生产需要适量使用</td><td>ND(丙烯腈:SML, DL=0.01 mg/kg);ND(丙烯酰胺:SML, DL=0.01 mg/kg);0.05(N-甲氧基甲基-甲基丙烯酰胺:SML)</td><td>6(以丙烯酸计);6(以甲基丙烯酸计)</td><td>22;23</td><td></td></tr><tr><td>FCA0668</td><td>丙烯酸与丙烯酰胺、丙烯酸丁酯、甲基丙烯酸和苯乙烯的共聚物</td><td>121028-92-0</td><td>按生产需要适量使用</td><td>ND(丙烯酰胺:SML, DL=0.01 mg/kg)</td><td>6(以丙烯酸计);6(以甲基丙烯酸计)</td><td>22;23</td><td></td></tr><tr><td>FCA0669</td><td>2-丙烯酸与1,1-二氯乙烯和丙烯酸甲酯的聚合物</td><td>26124-53-8</td><td>按生产需要适量使用</td><td>5(1,1-二氯乙烯:QM)或ND(1,1-二氯乙烯:SML, DL=0.01 mg/kg)</td><td>6(以丙烯酸计)</td><td>22</td><td></td></tr><tr><td>FCA0670</td><td>丙烯酸与亚磷酸钠聚合物的钠盐</td><td>129898-01-7</td><td>按生产需要适量使用</td><td></td><td>6</td><td>22</td><td></td></tr><tr><td>FCA0671</td><td>丙烯酸与乙烯、乙酸乙烯酯和丙烯酸-2-乙基己基酯的聚合物</td><td>72383-70-1</td><td>按生产需要适量使用</td><td>1.5(QM);0.05(2-丙烯酸-2-乙基己酯:SML);12(乙酸乙烯酯:SML)</td><td>6</td><td>22</td><td></td></tr><tr><td>FCA0672</td><td>丙烯酸与乙烯聚合物的铵盐</td><td>25212-83-3</td><td>按生产需要适量使用</td><td></td><td>6</td><td>22</td><td></td></tr><tr><td>FCA0674</td><td>丙烯酰胺与丙烯腈、丙烯酸乙酯、亚甲基丁二酸和N-羟甲基-丙烯酰胺的共聚物</td><td>65379-28-4</td><td>按生产需要适量使用</td><td>ND(丙烯酰胺:SML, DL=0.01 mg/kg);ND(丙烯腈:SML, DL=0.01 mg/kg);0.05(N-羟甲基-丙烯酰胺:SML)</td><td>6</td><td>22</td><td></td></tr><tr><td>FCA0675</td><td>丙烯酰胺与丙烯腈、丙烯酸乙酯和N-羟甲基-丙烯酰胺的共聚物</td><td>27082-48-0</td><td>按生产需要适量使用</td><td>ND(丙烯酰胺:SML, DL=0.01 mg/kg);ND(丙烯腈:SML, DL=0.01 mg/kg);0.05(N-羟甲基-丙烯酰胺:SML)</td><td>6</td><td>22</td><td></td></tr><tr><td>FCA0676</td><td>丙烯酰胺与丙烯酸丁酯、丙烯酸乙酯、丙烯酸-2-乙基己酯和N-羟甲基-丙烯酰胺的共聚物</td><td>-</td><td>按生产需要适量使用</td><td>ND(丙烯酰胺:SML, DL=0.01 mg/kg);0.05(N-羟甲基-丙烯酰胺:SML);0.05(丙烯酸-2-乙基己酯:SML)</td><td>6</td><td>22</td><td></td></tr><tr><td>FCA0678</td><td>丙烯酰胺与丙烯酸乙酯、甲基丙烯酸甲酯和N-羟甲基-丙烯酰胺的共聚物</td><td>30394-81-1</td><td>按生产需要适量使用</td><td>ND(丙烯酰胺:SML, DL=0.01 mg/kg);0.05(N-羟甲基-丙烯酰胺:SML)</td><td>6(以丙烯酸计);6(以甲基丙烯酸计)</td><td>22;23</td><td></td></tr><tr><td>FCA0679</td><td>丙烯酰胺与丙烯酸乙酯和N-羟甲基-丙烯酰胺的共聚物</td><td>28433-25-2</td><td>按生产需要适量使用</td><td>ND(丙烯酰胺:SML, DL=0.01 mg/kg);0.05(N-羟甲基-丙烯酰胺:SML)</td><td>6</td><td>22</td><td></td></tr><tr><td>FCA0681</td><td>菜籽油</td><td>8002-13-9</td><td>按生产需要适量使用</td><td></td><td></td><td></td><td></td></tr><tr><td>FCA0685</td><td>单-C10~C16-烷基硫酸酯钠盐</td><td>68585-47-7</td><td>按生产需要适量使用</td><td></td><td></td><td></td><td></td></tr><tr><td>FCA0695</td><td>碘化钠</td><td>7681-82-5</td><td>按生产需要适量使用</td><td></td><td>1</td><td>6</td><td></td></tr><tr><td>FCA0697</td><td>淀粉</td><td>9005-25-8</td><td>按生产需要适量使用</td><td></td><td></td><td></td><td></td></tr><tr><td>FCA0701</td><td>丁醇</td><td>71-36-3;78-83-1;78-92-2;75-65-0</td><td>按生产需要适量使用</td><td></td><td></td><td></td><td></td></tr><tr><td>FCA0703</td><td>丁二烯与甲基丙烯酸甲酯和苯乙烯的共聚物</td><td>25053-09-2</td><td>按生产需要适量使用</td><td>1(1,3-丁二烯:QM)或ND(1,3-丁二烯:SML, DL=0.01 mg/kg)</td><td>6</td><td>23</td><td></td></tr><tr><td>FCA0705</td><td>丁基邻苯二甲酰基乙醇酸丁酯(BPBG)</td><td>85-70-1</td><td>40</td><td></td><td></td><td></td><td>生产的材料或制品仅用于接触非脂肪性食品</td></tr><tr><td>FCA0706</td><td>丁醛</td><td>123-72-8</td><td>按生产需要适量使用</td><td></td><td></td><td></td><td></td></tr><tr><td>FCA0707</td><td>丁酮</td><td>78-93-3</td><td>按生产需要适量使用</td><td></td><td></td><td></td><td></td></tr><tr><td>FCA0709</td><td>丁香酚</td><td>97-53-0</td><td>按生产需要适量使用</td><td>ND(SML, DL=0.01 mg/kg)</td><td></td><td></td><td></td></tr><tr><td>FCA0710</td><td>煅烧高岭土</td><td>92704-41-1;66402-68-4</td><td>按生产需要适量使用</td><td></td><td></td><td></td><td></td></tr><tr><td>FCA0715</td><td>对甲基苯磺酸</td><td>104-15-4</td><td>按生产需要适量使用</td><td></td><td></td><td></td><td></td></tr><tr><td>FCA0717</td><td>对羟基苯甲酸丙酯</td><td>94-13-3</td><td>0.001</td><td></td><td></td>
