Repository: wei292224644/download_test

# 国家标准下载爬虫

从 **https://sppt.cfsa.net.cn:8086/db** 自动切换至「标准文本」、展开全部后，轮询所有下载按钮并保存到本地。

## 步骤说明

1. 打开上述网址（默认在「最新公告」）
2. 点击 **「标准文本」** 标签
3. 点击 **「展开全部>>」**
4. 查找页面上所有下载链接/按钮，逐个点击并保存文件

## 环境要求

- 使用 **uv** 做 Python 版本与依赖管理（见 [uv](https://docs.astral.sh/uv/)）
- 项目锁定 Python 3.12（`.python-version`），需 Playwright（Chromium）

## 安装与运行

```bash

# 进入项目目录
cd /Users/wwj/Desktop/self/download_gb

# 使用 uv 创建虚拟环境并安装依赖（会按 .python-version 使用 Python 3.12）
uv sync

# 安装 Playwright 浏览器（仅首次需要）
uv run playwright install chromium

File: 感觉没用的 GB/GB 9685-2016 食品安全国家标准 食品接触材料及制品用添加剂使用标准 第1号修改单.md (part 10 of 18)
# 食品安全国家标准
<table><tr><td>FCA号</td><td>中文名称</td><td>CAS号</td><td>最大使用量/%</td><td>SML/QM/(mg/kg)</td><td>SML(T)/(mg/kg)</td><td>SML(T)分组编号</td><td>其他要求</td></tr><tr><td>FCA0001</td><td>(1,1-二甲基乙基)-4-甲氧基苯酚;叔丁基羟基茴香醚(BHA)</td><td>25013-16-5</td><td>按生产需要适量使用</td><td>30(SML)</td><td></td><td></td><td></td></tr><tr><td>FCA0006</td><td>(2E)-2-丁烯二酸与1,3-丁二烯、苯乙烯、2-甲基-2-丙烯酸甲酯、2-丙烯腈和2-丙烯酸的聚合物</td><td>85600-91-5</td><td>按生产需要适量使用</td><td>0.05(丁烯酸:SML);ND(1,3-丁二烯:SML, DL=0.01 mg/kg)或1(1,3-丁二烯:QM);ND(丙烯腈:SML, DL=0.01 mg/kg)</td><td>6(以丙烯酸计);6(以甲基丙烯酸计)</td><td>22;23</td><td>无相应的丁烯酸迁移量检测方法时可使用0.05 mg/6 dm2(QM)作为其限量值</td></tr><tr><td>FCA0011</td><td>(C14~C18、C16~C18不饱和烷基)硫酸单酯钠盐</td><td>85681-68-1</td><td>按生产需要适量使用</td><td></td><td></td><td></td><td></td></tr><tr><td>FCA0012</td><td>(C16~C18、C18-不饱和酸)甘油酯</td><td>67701-30-8</td><td>按生产需要适量使用</td><td></td><td></td><td></td><td></td></tr><tr><td>FCA0013</td><td>(E,E)-2,4-己二烯酸</td><td>110-44-1</td><td>按生产需要适量使用</td><td></td><td></td><td></td><td></td></tr><tr><td>FCA0014</td><td>(Z)-2-丁烯二酸与2-丙烯酸的聚合物</td><td>29132-58-9</td><td>按生产需要适量使用</td><td></td><td>30(以马来酸计);6(以丙烯酸计)</td><td>3;22</td><td></td></tr><tr><td>FCA0021</td><td>(Z)-单-9-十八烯酸脱水山梨醇酯;山梨醇酐单硬脂酸酯(斯潘80);脱水山梨醇单十八酸酯</td><td>1338-43-8</td><td>按生产需要适量使用</td><td></td><td></td><td></td><td></td></tr><tr><td>FCA0022</td><td>(Z,Z)-N,N'-1,2-乙二亚基双-9-十八烯酰胺</td><td>110-31-6</td><td>按生产需要适量使用</td><td></td><td></td><td></td><td></td></tr><tr><td>FCA0023</td><td>(Z,Z)-α-(1-氧代-9-烯十八烷基)-ω-[1-氧代-9-烯十八烷基)氧代]聚氧乙烯</td><td>9005-07-6</td><td>按生产需要适量使用</td><td>30(SML)</td><td></td><td></td><td>所生产出的材料和制品使用温度不高于100℃</td></tr><tr><td>FCA0024</td><td>[(乙烯基二甲硅基)氧基和改性(三甲硅基)氧基]硅烷</td><td>68988-89-6</td><td>0.01</td><td></td><td></td><td></td><td></td></tr><tr><td>FCA0026</td><td>1-(3-氯-2-丙烯基)-3,5,7-三氮杂-1-氮-3环[3.3.1.(3,7)-]癸烷氯化物</td><td>4080-31-3;51229-78-8</td><td>0.3</td><td>0.3(SML)</td><td></td><td></td><td></td></tr><tr><td>FCA0032</td><td>1,1-二氯乙烯</td><td>75-35-4</td><td>按生产需要适量使用</td><td>5(QM)或ND(SML, DL=0.01 mg/kg)</td><td></td><td></td><td></td></tr><tr><td>FCA0034</td><td>1,1'-联苯-2-醇钠盐</td><td>132-27-4</td><td>0.01</td><td></td><td></td><td></td><td></td></tr><tr><td>FCA0041</td><td>1,2-苯并异噻唑基-3(2H)-酮</td><td>2634-33-5</td><td>0.16mg/dm2</td><td>1.2(SML)</td><td></td><td></td><td></td></tr><tr><td>FCA0042</td><td>1,2-丙二醇</td><td>57-55-6</td><td>按生产需要适量使用</td><td></td><td></td><td></td><td></td></tr><tr><td>FCA0043</td><td>1,2-丙二醇与癸二酸的聚合物</td><td>26222-20-8</td><td>按生产需要适量使用</td><td></td><td></td><td></td><td></td></tr><tr><td>FCA0044</td><td>1,2-二氨基乙烷</td><td>107-15-3</td><td>按生产需要适量使用</td><td>12(SML)</td><td></td><td></td><td></td></tr><tr><td>FCA0046</td><td>1,2-环氧丙烷</td><td>75-56-9</td><td>按生产需要适量使用</td><td>1(QM)或ND(SML, DL=0.01 mg/kg)</td><td></td><td></td><td></td></tr><tr><td>FCA0047</td><td>1,2-乙二醇</td><td>107-21-1</td><td>0.03</td><td></td><td>30</td><td>2</td><td></td></tr><tr><td>FCA0049</td><td>1,3,3-三甲基-5-异氰酸基-1-异氰酸(基)甲基环己烷</td><td>4098-71-9</td><td>1.5</td><td>1(以异氰酸根计,QM)</td><td>ND(DL=0.01 mg/kg)</td><td>17</td><td></td></tr><tr><td>FCA0054</td><td>1,3,5-三嗪-2,4,6-三胺;三聚氰胺</td><td>108-78-1</td><td>1</td><td>2.5(SML)</td><td></td><td></td><td>用于生产婴幼儿专用食品接触材料及制品时,三聚氰胺SML为1 mg/kg</td></tr><tr><td>FCA0063</td><td>1,3-丁二烯</td><td>106-99-0</td><td>按生产需要适量使用</td><td>ND(SML, DL=0.01 mg/kg)或1(QM)</td><td></td><td></td><td></td></tr><tr><td>FCA0065</td><td>1,3-二氢-1,3-二氧代-5-异苯并呋喃羧酸;偏苯三甲酸酐</td><td>552-30-7</td><td>按生产需要适量使用</td><td></td><td>5</td><td>21</td><td></td></tr><tr><td>FCA0066</td><td>1,3-二乙烯基-1,1,3,3-四甲基二硅氧烷</td><td>2627-95-4</td><td>按生产需要适量使用</td><td></td><td></td><td></td><td>仅用于表面涂层。用于压敏胶的离型涂层,铂金含量不高于0.01%。用于其他涂层,铂金含量不高于0.02%</td></tr><tr><td>FCA0067</td><td>1,3-二异氰酸根合-2-甲基苯</td><td>91-08-7</td><td>按生产需要适量使用</td><td>1(以异氰酸根计,QM)</td><td>ND(DL=0.01 mg/kg)</td><td>17</td><td></td></tr><tr><td>FCA0070</td><td>1,4-苯二甲酸</td><td>100-21-0</td><td>按生产需要适量使用</td><td></td><td>7.5</td><td>28</td><td></td></tr><tr><td>FCA0076</td><td>1,4-丁二醇与α-氢-ω-羟基聚(氧代-1,4-丁二基)和1,1'-亚甲基双(异氰酸根合苯)的聚合物</td><td>37383-28-1</td><td>按生产需要适量使用</td><td>1(以异氰酸根计,QM)</td><td>ND(DL=0.01 mg/kg)</td><td>17</td><td></td></tr><tr><td>FCA0077</td><td>1,4-丁二醇与α-氢化-ω-羟基聚(氧基-1,4-亚丁基)和1,1'-亚甲基双(4-异氰酸根合苯)的聚合物</td><td>9018-04-6</td><td>按生产需要适量使用</td><td>1(以异氰酸根计,QM)</td><td>ND(DL=0.01 mg/kg)</td><td>17</td><td></td></tr><tr><td>FCA0079</td><td>1,4-二(2-乙基己基)丁二酸酯磺酸钠盐</td><td>577-11-7</td><td>按生产需要适量使用</td><td></td><td></td><td></td><td></td></tr><tr><td>FCA0086</td><td>1,6-己二胺</td><td>124-09-4</td><td>1</td><td>2.4(SML)</td><td></td><td></td><td></td></tr><tr><td>FCA0098</td><td>1-氨基-2-丙醇</td><td>78-96-6</td><td>用作二氧化钛悬浮液的分散剂,用量不超过二氧化钛重量的0.68%</td><td></td><td></td><td></td><td></td></tr><tr><td>FCA0100</td><td>1-氮杂环丙烷</td><td>151-56-4</td><td>按生产需要适量使用</td><td>ND(SML, DL=0.01 mg/kg)</td><td></td><td></td><td></td></tr><tr><td>FCA0103</td><td>1-二十醇</td><td>629-96-9</td><td>按生产需要适量使用</td><td></td><td></td><td></td><td></td></tr><tr><td>FCA0104</td><td>1-二十二醇</td><td>661-19-8</td><td>按生产需要适量使用</td><td></td><td></td><td></td><td></td></tr><tr><td>FCA0109</td><td>1-十二烯</td><td>112-41-4</td><td>按生产需要适量使用</td><td>0.05(SML)</td><td></td><td></td><td></td></tr><tr><td>FCA0110</td><td>1-十四碳烯</td><td>1120-36-1</td><td>按生产需要适量使用</td><td>0.05(SML)</td><td></td><td></td><td></td></tr><tr><td>FCA0113</td><td>1-溴-3-氯-5, 5-二甲基-2, 4-咪唑二酮</td><td>16079-88-2</td><td>0.015(以纤维干重计)</td><td>ND(次氯酸:QM, DL=0.01 mg/kg);ND(次溴酸:QM, DL=0.01 mg/kg)</td><td></td><td></td><td></td></tr><tr><td>FCA0114</td><td>1-乙炔基环己醇</td><td>78-27-3</td><td>按生产需要适量使用</td><td></td><td></td><td></td><td></td></tr><tr><td>FCA0123</td><td>2-(二甲氨基)乙醇</td><td>108-01-0</td><td>1.2</td><td>18(SML)</td><td></td><td></td><td></td></tr><tr><td>FCA0128</td><td>2,2′(或3,3′)-氧双-5(或2)-十二烷基苯磺酸钠</td><td>25167-32-2</td><td>3</td><td></td><td></td><td></td><td></td></tr><tr><td>FCA0131</td><td>2,2,4-三甲基-1, 3-戊二醇二异丁酸酯; TX-IB</td><td>6846-50-0</td><td>按生产需要适量使用</td><td>5(SML)</td><td></td><td></td><td>所生产出的材料或制品仅用于接触干性食品</td></tr><tr><td>FCA0137</td><td>2, 2-二溴-2-氰基乙酰胺</td><td>10222-01-2</td><td>0.004 5</td><td></td><td></td><td></td><td></td></tr><tr><td>FCA0139</td><td>2,2′-偶氮二(2-甲基丙腈)</td><td>78-67-1</td><td>按生产需要适量使用</td><td></td><td></td><td></td><td></td></tr><tr><td>FCA0150</td><td>2, 4, 7, 9-四甲基-5-癸炔-4, 7-二醇</td><td>126-86-3</td><td>2</td><td></td><td></td><td></td><td></td></tr><tr><td>FCA0169</td><td>2-[(1,3-二氢-1,3-二氧代-2H-异吲哚基)甲基]-5,12-二氢喹啉并[2,3-b]吖啶-7,14-二酮</td><td>75641-02-0</td><td>按生产需要适量使用</td><td></td><td></td><td></td><td>应符合着色剂纯度要求,见注</td></tr><tr><td>FCA0177</td><td>2-氨基-2-甲基-1-丙醇</td><td>124-68-5</td><td>0.25 mg/dm2</td><td></td><td></td><td></td><td>最大使用量为纸张的表面含量</td></tr><tr><td>FCA0179</td><td>2-苯丙烯</td><td>98-83-9</td><td>按生产需要适量使用</td><td>0.05(SML)</td><td></td><td></td><td></td></tr><tr><td>FCA0182</td><td>2-丙烯酸-1,1-二甲基乙基酯</td><td>1663-39-4</td><td>按生产需要适量使用</td><td></td><td>6</td><td>22</td><td></td></tr><tr><td>FCA0186</td><td>2-丙烯酸-2-甲基丙基酯</td><td>106-63-8</td><td>按生产需要适量使用</td><td></td><td>6</td><td>22</td><td></td></tr><tr><td>FCA0187</td><td>2-丙烯酸-2-乙基己基酯</td><td>103-11-7</td><td>表面含量小于0.25 mg/dm2</td><td>0.05(SML)</td><td></td><td></td><td></td></tr><tr><td>FCA0188</td><td>2-丙烯酸-2-乙基己基酯与甲基丙烯酸甲酯和甲基丙烯酸-2-羟乙基酯的聚合物</td><td>40704-95-8</td><td>按生产需要适量使用</td><td>0.05(2-丙烯酸-2-乙基己基酯:SML)</td><td>6</td><td>23</td><td></td></tr><tr><td>FCA0190</td><td>2-丙烯酸铵盐与2-丙烯酰胺的聚合物</td><td>26100-47-0</td><td>0.1</td><td>ND(丙烯酰胺:SML, DL=0.01 mg/kg)</td><td></td><td></td><td></td></tr><tr><td>FCA0191</td><td>2-丙烯酸的均聚物</td><td>9003-01-4</td><td>0.1</td><td></td><td>6</td><td>22</td><td></td></tr><tr><td>FCA0192</td><td>2-丙烯酸丁酯的均聚物</td><td>9003-49-0</td><td>按生产需要适量使用</td><td></td><td>6</td><td>22</td><td></td></tr><tr><td>FCA0193</td><td>2-丙烯酸丁酯与2-丙烯酸-1,1-二甲基乙酯和乙烯基苯的聚合物</td><td>29497-08-3</td><td>按生产需要适量使用</td><td></td><td>6</td><td>22</td><td>生产的材料或制品仅用于接触水性和脂肪性食品</td></tr><tr><td>FCA0198</td><td>2-丙烯酸丁酯与乙酸乙烯基酯的聚合物</td><td>25067-01-0</td><td>按生产需要适量使用</td><td>12(SML,乙酸乙烯酯)</td><td>6</td><td>22</td><td></td></tr><tr><td>FCA0202</td><td>2-丙烯酸均聚物的钠盐</td><td>9003-04-7</td><td>0.5</td><td></td><td>6</td><td>22</td><td></td></tr><tr><td>FCA0203</td><td>2-丙烯酸辛酯</td><td>2499-59-4</td><td>按生产需要适量使用</td><td></td><td>6</td><td>22</td><td></td></tr><tr><td>FCA0207</td><td>2-丙烯酸与2-丙烯酸铵和2-丙烯酰胺的聚合物</td><td>63117-82-8</td><td>0.1</td><td>ND(丙烯酰胺:SML, DL=0.01 mg/kg)</td><td>6</td><td>22</td><td></td></tr><tr><td>FCA0208</td><td>2-丙烯酸与2-丙烯酸丁酯、苯乙烯和2-丙烯腈的聚合物</td><td>25586-25-8</td><td>按生产需要适量使用</td><td>ND(丙烯腈:SML, DL=0.01 mg/kg)</td><td>6</td><td>22</td><td></td></tr><tr><td>FCA0209</td><td>2-丙烯酸与2-丙烯酰胺的聚合物</td><td>9003-06-9</td><td>0.1</td><td>ND(丙烯酰胺:SML, DL=0.01 mg/kg)</td><td>6</td><td>22</td><td></td></tr><tr><td>FCA0210</td><td>2-丙烯酸与2-丙烯酰胺和2-丙烯酸钠的聚合物</td><td>62649-23-4</td><td>0.1</td><td>ND(丙烯酰胺:SML, DL=0.01 mg/kg)</td><td>6</td><td>22</td><td></td></tr><tr><td>FCA0211</td><td>2-丙烯酸与2-丙烯酰胺聚合物的钠盐</td><td>25987-30-8</td><td>0.1</td><td>ND(丙烯酰胺:SML, DL=0.01 mg/kg)</td><td>6</td><td>22</td><td></td></tr><tr><td>FCA0217</td><td>2-丙烯酸与苯乙烯和(1-甲基乙烯基)苯的聚合物铵盐</td><td>89678-90-0</td><td>按生产需要适量使用</td><td>0.05(1-甲基乙烯基苯:SML)</td><td>6</td><td>22</td><td></td></tr><tr><td>FCA0220</td><td>2-丙烯酸与亚硫酸氢钠的调聚物钠盐</td><td>68479-09-4</td><td>按生产需要适量使用</td><td></td><td>10(以二氧化硫计);6(以丙烯酸计)</td><td>19;22</td><td></td></tr><tr><td>FCA0221</td><td>2-丙烯酸与乙烯基苯和(1-甲基乙烯基)苯的聚合物</td><td>52831-04-6</td><td>按生产需要适量使用</td><td></td><td>6</td><td>22</td><td></td></tr><tr><td>FCA0222</td><td>2-丙烯酸与乙烯基苯聚合物的铵盐</td><td>35209-54-2</td><td>按生产需要适量使用</td><td></td><td>6</td><td>22</td><td></td></tr><tr><td>FCA0223</td><td>2-丙烯酰氨基-2-甲基丙烷磺酸</td><td>15214-89-8</td><td>按生产需要适量使用</td><td>0.05(SML)</td><td></td><td></td><td></td></tr><tr><td>FCA0224</td><td>2-丙烯酰胺</td><td>79-06-1</td><td>按生产需要适量使用</td><td>ND(丙烯酰胺:SML, DL=0.01 mg/kg)</td><td></td><td></td><td></td></tr><tr><td>FCA0225</td><td>2-丁烯酸</td><td>3724-65-0</td><td>按生产需要适量使用</td><td>0.05(丁烯酸:SML)</td><td></td><td></td><td>无相应的丁烯酸迁移量检测方法时可使用0.05 mg/6 dm2(QM)作为其限量值</td></tr><tr><td>FCA0226</td><td>2-丁烯酸与乙酸乙烯基酯的聚合物</td><td>25609-89-6</td><td>按生产需要适量使用</td><td>12(乙酸乙烯酯:SML);0.05(丁烯酸:SML)</td><td></td><td></td><td>无相应的丁烯酸迁移量检测方法时可使用0.05 mg/6 dm2(QM)作为其限量值</td></tr><tr><td>FCA0227</td><td>2-甲基-1,3-丁二烯</td><td>78-79-5</td><td>按生产需要适量使用</td><td>ND(SML, DL=0.01 mg/kg)或1(QM)</td><td></td><td></td><td></td></tr><tr><td>FCA0232</td><td>2-甲基-2-丙烯酸-1,2-乙二醇酯</td><td>97-90-5</td><td>按生产需要适量使用</td><td>0.05(SML)</td><td></td><td></td><td></td></tr><tr><td>FCA0233</td><td>2-甲基-2-丙烯酸-2-丙烯基酯</td><td>96-05-9</td><td>按生产需要适量使用</td><td>0.05(SML)</td><td></td><td></td><td></td></tr><tr><td>FCA0234</td><td>2-甲基-2-丙烯酸-2-丙烯基酯与丙烯腈、甲基丙烯酸、甲基丙烯酸甲酯和苯乙烯的共聚物</td><td>-</td><td>按生产需要适量使用</td><td>0.05(2-甲基-2-丙烯酸-2-丙烯基酯:SML);ND(丙烯腈:SML, DL=0.01 mg/kg)</td><td>6</td><td>23</td><td></td></tr><tr><td>FCA0235</td><td>2-甲基-2-丙烯酸-2-丙烯基酯与丙烯酸丁酯、甲基丙烯酸和苯乙烯的共聚物</td><td>-</td><td>按生产需要适量使用</td><td>0.05(2-甲基-2-丙烯酸-2-丙烯基酯:SML)</td><td>6(以丙烯酸计);6(以甲基丙烯酸计)</td><td>22;23</td><td></td></tr><tr><td>FCA0237</td><td>2-甲基-2-丙烯酸丙基酯</td><td>2210-28-8</td><td>按生产需要适量使用</td><td></td><td>6</td><td>23</td><td></td></tr><tr><td>FCA0238</td><td>2-甲基-2-丙烯酸丁酯与2-丙烯酸丁酯和2-甲基-2-丙烯酸甲酯的聚合物</td><td>25322-99-0</td><td>按生产需要适量使用</td><td></td><td>6(以丙烯酸计);6(以甲基丙烯酸计)</td><td>22;23</td><td></td></tr><tr><td>FCA0240</td><td>2-甲基-2-丙烯酸环氧乙烷基甲基酯与丙烯酸甲酯和二氯乙烯的聚合物</td><td>54975-10-9</td><td>按生产需要适量使用</td><td>0.02(2-甲基-2-丙烯酸环氧乙烷基甲基酯:SML);5(1,1-二氯乙烯:QM)或ND(1,1-二氯乙烯:SML,DL=0.01 mg/kg)</td><td>6</td><td>22</td><td>当2-甲基-2-丙烯酸环氧乙烷基甲基酯可与所接触食品或食品模拟物发生反应时,使用0.02 mg/6 dm2(QM)作为其限量值</td></tr><tr><td>FCA0242</td><td>2-甲基-2-丙烯酸甲酯、苯乙烯和2-丙烯酸聚合物的钠盐</td><td>112665-52-8</td><td>按生产需要适量使用</td><td></td><td>6(以丙烯酸计);6(以甲基丙烯酸计)</td><td>22;23</td><td></td></tr><tr><td>FCA0247</td><td>2-甲基-2-丙烯酸甲酯与2-丙烯酸丁酯和2-甲基-2-丙烯酸-2-丙烯基酯的聚合物</td><td>50658-01-0</td><td>按生产需要适量使用</td><td>0.05(甲基丙烯酸烯丙酯:SML)</td><td>6(以丙烯酸计);6(以甲基丙烯酸计)</td><td>22;23</td><td></td></tr><tr><td>FCA0249</td><td>2-甲基-2-丙烯酸甲酯与2-丙烯酸乙酯和2-甲基-2-丙烯酰胺的聚合物</td><td>30394-86-6</td><td>按生产需要适量使用</td><td>ND(甲基丙烯酰胺,SML,DL=0.01 mg/kg)</td><td>6(以丙烯酸计);6(以甲基丙烯酸计)</td><td>22;23</td><td></td></tr><tr><td>FCA0250</td><td>2-甲基-2-丙烯酸甲酯与2-甲基-2-丙烯酸缩水甘油酯和苯乙烯的聚合物</td><td>29564-58-7</td><td>按生产需要适量使用</td><td>0.02(2-甲基-2-丙烯酸缩水甘油酯:SML)</td><td>6</td><td>23</td><td>当2-甲基-2-丙烯酸缩水甘油酯可与所接触食品或食品模拟物发生反应时,使用0.02 mg/6 dm2(QM)作为其限量值</td></tr><tr><td>FCA0251</td><td>2-甲基-2-丙烯酸甲酯与苯乙烯、2-丙烯酸-2-乙基己酯、(1-甲基乙烯基)苯和2-丙烯酸的聚合物的铵盐</td><td>492467-53-5</td><td>按生产需要适量使用</td><td>0.05(2-丙烯酸-2-乙基己酯:SML)</td><td>6(以丙烯酸计);6(以甲基丙烯酸计)</td><td>22;23</td><td></td></tr><tr><td>FCA0252</td><td>2-甲基-2-丙烯酸甲酯与苯乙烯、2-丙烯酸-2-乙基己酯、1-甲基乙烯基苯和2-丙烯酸的聚合物</td><td>112820-51-6</td><td>按生产需要适量使用</td><td>0.05(丙烯酸-2-乙基己基酯:SML)</td><td>6(以丙烯酸计);6(以甲基丙烯酸计)</td><td>22;23</td><td></td></tr><tr><td>FCA0254</td><td>2-甲基-2-丙烯酸甲酯与乙基-2-丙烯酸盐和2-丙烯酸的聚合物</td><td>25135-39-1</td><td>按生产需要适量使用</td><td></td><td>6(以丙烯酸计);6(以甲基丙烯酸计)</td><td>22;23</td><td></td></tr><tr><td>FCA0255</td><td>2-甲基-2-丙烯酸甲酯与乙烯基苯和2-甲基-2-丙烯酸的聚合物</td><td>25035-81-8</td><td>按生产需要适量使用</td><td></td><td>6</td><td>23</td><td></td></tr><tr><td>FCA0257</td><td>2-甲基-2-丙烯酸与2-丙烯酸-2-乙基己酯和2-甲基-2-丙烯酸甲酯的聚合物</td><td>25133-98-6</td><td>按生产需要适量使用</td><td>0.05(2-丙烯酸-2-乙基己基酯:SML)</td><td>6</td><td>23</td><td></td></tr><tr><td>FCA0259</td><td>2-甲基-2-丙烯酸与2-丙烯酸丁酯、2-丙烯酸乙酯和2-甲基-2-丙烯酸甲酯共聚物的铵盐</td><td>63120-11-6</td><td>按生产需要适量使用</td><td></td><td>6(以丙烯酸计);6(以甲基丙烯酸计)</td><td>22;23</td><td></td></tr><tr><td>FCA0260</td><td>2-甲基-2-丙烯酸与2-丙烯酸丁酯、苯乙烯、(1-甲基乙烯基)苯和2-甲基-2-丙烯酸甲酯的聚合物铵盐</td><td>665004-50-2</td><td>按生产需要适量使用</td><td>0.05(2-苯丙烯: SML)</td><td>6(以丙烯酸计);6(以甲基丙烯酸计)</td><td>22;23</td><td></td></tr><tr><td>FCA0263</td><td>2-甲基-2-丙烯酸与2-丙烯酸丁酯的聚合物</td><td>25035-82-9</td><td>按生产需要适量使用</td><td></td><td>6(以丙烯酸计);6(以甲基丙烯酸计)</td><td>22;23</td><td></td></tr><tr><td>FCA0264</td><td>2-甲基-2-丙烯酸与2-丙烯酸乙酯、2-甲基-2-丙烯酸甲酯和2-丙烯酸的聚合物</td><td>25053-63-8</td><td>按生产需要适量使用</td><td></td><td>6(以丙烯酸计);6(以甲基丙烯酸计)</td><td>22;23</td><td></td></tr><tr><td>FCA0265</td><td>2-甲基-2-丙烯酸与2-丙烯酸乙酯和2-丙烯酸的聚合物</td><td>30351-73-6</td><td>按生产需要适量使用</td><td></td><td>6(以丙烯酸计);6(以甲基丙烯酸计)</td><td>22;23</td><td></td></tr><tr><td>FCA0266</td><td>2-甲基-2-丙烯酸与2-丙烯酸乙酯和2-甲基-2-丙烯酸甲酯的共聚物</td><td>25133-97-5</td><td>按生产需要适量使用</td><td></td><td>6(以丙烯酸计);6(以甲基丙烯酸计)</td><td>22;23</td><td></td></tr><tr><td>FCA0269</td><td>2-甲基-2-丙烯酸与2-甲基-2-丙烯酸甲酯的聚合物</td><td>25086-15-1</td><td>按生产需要适量使用</td><td></td><td>6</td><td>23</td><td></td></tr><tr><td>FCA0271</td><td>2-甲基-2-丙烯酸与2-甲基丙烯酸2-羟基乙酯、α-(1-氧代-2-丙烯-1-基)-ω-羟基聚(氧基-1,2-乙烷二基)和2-丙烯酸3,3,4,4,5,5,6,6,7,7,8,8,8-十三氟辛酯的共聚物的钠盐</td><td>1158951-86-0</td><td>0.8</td><td></td><td></td><td></td><td>氟含量不得高于45%</td></tr><tr><td>FCA0272</td><td>2-甲基-2-丙烯酸与α-(2-甲基-1-氧代-2-丙烯基)-ω-甲氧基聚(氧-1,2-乙二基)和2-丙烯酸接枝聚合物的钠盐</td><td>381686-36-8</td><td>2.6 mg/dm2</td><td>1(环氧乙烷:QM)或ND(环氧乙烷:SML,DL=0.01 mg/kg)</td><td>6(以丙烯酸计);6(以甲基丙烯酸计)</td><td>22;23</td><td></td></tr><tr><td>FCA0276</td><td>2-甲基-2-丙烯酸与丁基-2-丙烯酸、苯乙烯、2-甲基-2-丙烯酸甲酯和2-丙烯酸的聚合物</td><td>56385-39-8</td><td>按生产需要适量使用</td><td></td><td>6(以丙烯酸计);6(以甲基丙烯酸计)</td><td>22;23</td><td></td></tr><tr><td>FCA0277</td><td>2-甲基-3(2H)-异噻唑啉酮</td><td>2682-20-4</td><td>0.005</td><td>0.5(SML)</td><td></td><td></td><td></td></tr><tr><td>FCA0279</td><td>2-甲基丙烯酸</td><td>79-41-4</td><td>按生产需要适量使用</td><td></td><td>6</td><td>23</td><td></td></tr><tr><td>FCA0280</td><td>2-甲基丙烯酸-2-(二甲基氨基)乙基-2(醇)酯</td><td>2867-47-2</td><td>0.3</td><td>ND(SML,DL=0.01 mg/kg)</td><td></td><td></td><td></td></tr><tr><td>FCA0281</td><td>2-甲基丙烯酸甲酯与2-丙烯酸的聚合物</td><td>25322-25-2</td><td>按生产需要适量使用</td><td></td><td>6(以丙烯酸计);6(以甲基丙烯酸计)</td><td>22;23</td><td></td></tr><tr><td>FCA0282</td><td>2-甲基丙烯酸甲酯与2-丙烯酸甲酯和2-丙烯酸铵盐的共聚物</td><td>38811-87-9</td><td>按生产需要适量使用</td><td></td><td>6(以丙烯酸计);6(以甲基丙烯酸计)</td><td>22;23</td><td></td></tr><tr><td>FCA0283</td><td>2-甲基丙烯酸与2-丙烯酸、2-甲基丙烯酸2-(二乙基胺)乙基酯和2-甲基丙烯酸3,3,4,4,5,5,6,6,7,7,8,8,8-十三氟辛基酯的聚合物</td><td>1071022-26-8</td><td>0.4(以纤维干重计)</td><td></td><td>6(以丙烯酸计);6(以甲基丙烯酸计)</td><td>22;23</td><td>所生产出的材料和制品使用温度低于100℃</td></tr><tr><td>FCA0285</td><td>2-甲基丙烯酸与丙烯酸乙酯和2-甲基丙烯酸甲酯聚合物的铵盐</td><td>55989-05-4</td><td>按生产需要适量使用</td><td></td><td>6(以丙烯酸计);6(以甲基丙烯酸计)</td><td>22;23</td><td></td></tr><tr><td>FCA0287</td><td>2-甲基丙烯酸与乙烯和乙酸乙烯酯的聚合物</td><td>26375-31-5</td><td>按生产需要适量使用</td><td>12(乙酸乙烯酯:SML)</td><td>6</td><td>23</td><td></td></tr><tr><td>FCA0288</td><td>2-羟丙基酸水解淀粉醚</td><td>68584-86-1</td><td>8</td><td>1(氯丙醇:QM)</td><td></td><td></td><td>取代度不超过0.2</td></tr><tr><td>FCA0290</td><td>2-羟基-3-(三甲基氨根)丙基醚淀粉氯化物</td><td>56780-58-6</td><td>1</td><td></td><td></td><td></td><td></td></tr><tr><td>FCA0291</td><td>2-羟基-3-(三甲基氨根)丙基醚支链淀粉氯化物</td><td>68936-82-3</td><td>5</td><td></td><td></td><td></td><td></td></tr><tr><td>FCA0292</td><td>2-羟基-3-(三甲基氨根)丙基醚支链淀粉氯化物磷酸酯</td><td>112484-42-1</td><td>按生产需要适量使用</td><td></td><td></td><td></td><td></td></tr><tr><td>FCA0293</td><td>2-羟基-3-三甲基氨合丙基醚三磷酸四氢淀粉氯化钠盐</td><td>101981-91-3</td><td>按生产需要适量使用</td><td></td><td></td><td></td><td></td></tr><tr><td>FCA0301</td><td>2-溴-2-硝基-1,3-丙二醇</td><td>52-51-7</td><td>0.01</td><td></td><td></td><td></td><td></td></tr><tr><td>FCA0302</td><td>2-氧杂环丁,3-(C14~C16和C16不饱和支链和直链烷基)4-(C15~C17和C17不饱和支链和直链亚烷基)衍生物</td><td>849705-80-2</td><td>0.4</td><td></td><td></td><td></td><td></td></tr><tr><td>FCA0303</td><td>2-氧杂环丁酮的3-C12~C16烷基-4-C13~C17烷亚基衍生物</td><td>84989-41-3</td><td>0.4</td><td></td><td></td><td></td><td></td></tr><tr><td>FCA0306</td><td>2-乙基己醇</td><td>104-76-7</td><td>按生产需要适量使用</td><td></td><td></td><td></td><td></td></tr><tr><td>FCA0311</td><td>2-乙基己酸锌</td><td>136-53-8</td><td>按生产需要适量使用</td><td></td><td></td><td></td><td>锌元素SML应符合附录C规定</td></tr><tr><td>FCA0314</td><td>3-(C6~C16和C16不饱和烷基)-4-(C7~C17和C17不饱和烯基)-2-氧杂环丁酮衍生物</td><td>863782-35-8</td><td>0.4</td><td></td><td></td><td></td><td></td></tr><tr><td>FCA0316</td><td>3,3'-[1,2-亚乙烯基-双[(3-磺-4,1-亚苯基)偶氮][双(6-氨基-4-羟基)-2-萘磺酸与2,2',2"-亚氮基-三(乙醇)(1:4)的化合物</td><td>75701-34-7</td><td>按生产需要适量使用</td><td></td><td></td><td></td><td>应符合着色剂纯度要求,见注</td></tr><tr><td>FCA0318</td><td>3,3'-硫代二丙酸二月桂酯</td><td>123-28-4</td><td>按生产需要适量使用</td><td></td><td>5</td><td>14</td><td></td></tr><tr><td>FCA0319</td><td>3,3'-硫代双丙酸二(十八烷基)酯</td><td>693-36-7</td><td>按生产需要适量使用</td><td></td><td>5</td><td>14</td><td></td></tr><tr><td>FCA0321</td><td>3,4,5-三羟基苯甲酸正丙酯</td><td>121-79-9</td><td>按生产需要适量使用</td><td></td><td>30</td><td>20</td><td></td></tr><tr><td>FCA0322</td><td>3,4-二氢-2,5,7,8-四甲基-2-(4,8,12-三甲基癸基)-2H-苯并吡喃-6-醇;dl-α-维生素E</td><td>10191-41-0</td><td>按生产需要适量使用</td><td></td><td></td><td></td><td></td></tr><tr><td>FCA0326</td><td>3,5-二甲基-1-己炔-3-醇</td><td>107-54-0</td><td>按生产需要适量使用</td><td></td><td></td><td></td><td></td></tr><tr><td>FCA0334</td><td>3-C14~C16烷基-4-C15~C17烷亚基-2-氧杂环丁酮衍生物</td><td>98246-87-8</td><td>0.4</td><td></td><td></td><td></td><td></td></tr><tr><td>FCA0338</td><td>3-羟基-2-(羟甲基)-2-甲基丙酸</td><td>4767-03-7</td><td>0.1</td><td>0.05(SML)</td><td></td><td></td><td>无相应的迁移量检测方法时可使用0.05 mg/6 dm2(QM)作为其限量值</td></tr><tr><td>FCA0348</td><td>4,5-二氯-2-[4,5-二氢-3-甲基-5-氧代-1-(3-磺酰氧基苯基)-1H-吡唑-4-基]偶氮]苯磺酸二钠</td><td>65212-76-2</td><td>按生产需要适量使用</td><td></td><td></td><td></td><td>应符合着色剂纯度要求,见注</td></tr><tr><td>FCA0350</td><td>4-[(4,6-二辛硫基-1,3,5-三嗪-2-基)氨基]-2,6-二(1,1-甲基乙基)苯酚</td><td>991-84-4</td><td>0.5</td><td>30(SML)</td><td></td><td></td><td></td></tr><tr><td>FCA0351</td><td>4-C10~C13-仲烷基苯磺酸衍生物</td><td>85536-14-7</td><td>1</td><td></td><td></td><td></td><td></td></tr><tr><td>FCA0352</td><td>4-羟基-3-[[2-甲氧基-5-甲基-4-[(4-苯磺基)偶氮]苯基]偶氮]-7-(苯氨基)-2-萘磺酸与[次氮基三(2,1-亚乙基氧)]三(丙醇)的化合物(1:2)</td><td>124649-82-7</td><td>按生产需要适量使用</td><td></td><td></td><td></td><td>应符合着色剂纯度要求,见注</td></tr><tr><td>FCA0353</td><td>4-羟基-3-[[2-甲氧基-5-甲基-4-[(4-磺苯基)偶氮]苯基]偶氮]-7-(苯基氨基)-2-萘磺酸二钠盐</td><td>6227-14-1</td><td>按生产需要适量使用</td><td></td><td></td><td></td><td>应符合着色剂纯度要求,见注</td></tr><tr><td>FCA0355</td><td>4-十七碳亚基-3-十六烷基-2-氧杂环丁酮</td><td>10126-68-8</td><td>0.4(以干重计)</td><td></td><td></td><td></td><td></td></tr><tr><td>FCA0356</td><td>5,5-二甲基乙内酰脲;5,5-二甲基海因</td><td>77-71-4</td><td>0.05(以干重计)</td><td></td><td></td><td></td><td></td></tr><tr><td>FCA0364</td><td>5-氯-2-甲基-2H-异噻唑-3-酮</td><td>26172-55-4</td><td>0.005</td><td></td><td></td><td></td><td></td></tr><tr><td>FCA0365</td><td>5-氯-2-甲基-3(2H)-异噻唑酮和2-甲基-3(2H)-异噻唑酮的混合物(3:1)</td><td>55965-84-9</td><td>0.005</td><td></td><td></td><td></td><td></td></tr><tr><td>FCA0372</td><td>7-氨基-4-羟基-3-[[4-[(4-磺苯基)偶氮]苯基]偶氮基]-2-萘磺酸二钠</td><td>6300-50-1</td><td>按生产需要适量使用</td><td></td><td></td><td></td><td>应符合着色剂纯度要求,见注</td></tr><tr><td>FCA0373</td><td>9,10-蒽醌</td><td>84-65-1</td><td>0.1</td><td>30(QM,以干纸计)</td><td></td><td></td><td></td></tr><tr><td>FCA0391</td><td>C.I.溶剂蓝97;1,4-二[(2,6-二乙基-4-甲基苯基)氨基]-9,10-蒽二酮</td><td>32724-62-2;61969-44-6</td><td>按生产需要适量使用</td><td></td><td></td><td></td><td>应符合着色剂纯度要求,见注</td></tr><tr><td>FCA0395</td><td>C.I.颜料白21;硫酸钡</td><td>7727-43-7</td><td>按生产需要适量使用</td><td></td><td></td><td></td><td>应符合着色剂纯度要求,见注;钡元素SML应符合附录C规定</td></tr><tr><td>FCA0396</td><td>C.I.颜料白4;氧化锌</td><td>1314-13-2</td><td>按生产需要适量使用</td><td></td><td></td><td></td><td>应符合着色剂纯度要求,见注;锌元素SML应符合附录C规定</td></tr><tr><td>FCA0397</td><td>C.I.颜料白6;二氧化钛</td><td>13463-67-7;1317-80-2</td><td>按生产需要适量使用</td><td></td><td></td><td></td><td>应符合着色剂纯度要求,见注</td></tr><tr><td>FCA0409</td><td>C.I.颜料黑7;炭黑</td><td>1333-86-4</td><td>按生产需要适量使用</td><td></td><td></td><td></td><td>甲苯萃取物小于1%,苯并[a]芘含量小于0.25 mg/kg;应符合着色剂纯度要求,见注</td></tr><tr><td>FCA0410</td><td>C.I.颜料红101;三氧化二铁;氧化铁</td><td>1309-37-1</td><td>按生产需要适量使用</td><td></td><td></td><td></td><td>应符合着色剂纯度要求,见注。铁元素SML应符合附录C规定</td></tr><tr><td>FCA0420</td><td>C.I.颜料红179</td><td>5521-31-3</td><td>按生产需要适量使用</td><td></td><td></td><td></td><td>应符合着色剂纯度要求,见注</td></tr><tr><td>FCA0425</td><td>C.I.颜料红208;2-[[3-[[(2,3-二氢-2-氧代-1H-苯并咪唑-5-基)氨基]羰基]-2-羟基-1-萘基]偶氮]-苯甲酸丁基酯</td><td>31778-10-6</td><td>按生产需要适量使用</td><td></td><td></td><td></td><td>应符合着色剂纯度要求,见注</td></tr><tr><td>FCA0426</td><td>C.I.颜料红209;3,10-二氯-5,12-二氢喹啉并[2,3-b]氮蒽-7,14-二酮</td><td>38720-66-0;3573-01-1</td><td>按生产需要适量使用</td><td></td><td></td><td></td><td>应符合着色剂纯度要求,见注</td></tr><tr><td>FCA0430</td><td>C.I.颜料红247;4-[[3-[[2-羟基-3-[[(4-甲氧苯基)]氨基]羰基]-1-萘偶氮]-4-甲基苯甲酰基]氨基]苯磺酸钙盐(2:1)</td><td>43035-18-3</td><td>按生产需要适量使用</td><td></td><td></td><td></td><td>应符合着色剂纯度要求,见注</td></tr><tr><td>FCA0441</td><td>C.I.颜料红81</td><td>12224-98-5</td><td>按生产需要适量使用</td><td></td><td></td><td></td><td>应符合着色剂纯度要求,见注</td></tr><tr><td>FCA0451</td><td>C.I.颜料黄151;2-[[1-[[(2,3-二氢-2-氧代-1H-苯并咪唑-5-基)氨基]羰基]-2-氧代丙基]偶氮]苯甲酸</td><td>31837-42-0</td><td>按生产需要适量使用</td><td></td><td></td><td></td><td>应符合着色剂纯度要求,见注</td></tr><tr><td>FCA0458</td><td>C.I.颜料黄191;4-氯-2-[[4,5-二氢-3-甲基-5-氧代-1-(3-磺酸苯基)-1H-吡唑-4-基]偶氮]-5-甲基-苯磺酸钙盐(1:1)</td><td>129423-54-7</td><td>1</td><td></td><td></td><td></td><td>应符合着色剂纯度要求,见注</td></tr><tr><td>FCA0460</td><td>C.I.颜料黄42</td><td>51274-00-1</td><td>按生产需要适量使用</td><td></td><td></td><td></td><td>应符合着色剂纯度要求,见注</td></tr><tr><td>FCA0465</td><td>C.I.颜料黄74;2-[(2-甲氧基-4-硝基苯基)偶氮]-N-(2-甲氧基苯基)-3-氧-2-[(2-甲氧基-4-硝基苯基)偶氮]-氧-丁酰胺</td><td>6358-31-2</td><td>按生产需要适量使用</td><td></td><td></td><td></td><td>应符合着色剂纯度要求,见注</td></tr><tr><td>FCA0469</td><td>C.I.颜料蓝15:1</td><td>12239-87-1</td><td>按生产需要适量使用</td><td></td><td></td><td></td><td>应符合着色剂纯度要求,见注;铜元素SML应符合附录C规定</td></tr><tr><td>FCA0470</td><td>C.I.颜料蓝15;酞菁蓝;酞菁铜</td><td>147-14-8</td><td>按生产需要适量使用</td><td></td><td></td><td></td><td>应符合着色剂纯度要求,见注;铜元素SML应符合附录C规定</td></tr><tr><td>FCA0474</td><td>C.I.颜料蓝29</td><td>57455-37-5</td><td>按生产需要适量使用</td><td></td><td></td><td></td><td>应符合着色剂纯度要求,见注</td></tr><tr><td>FCA0480</td><td>C.I.颜料绿36;1,3,8,16,18,24-六溴-2,4,9,10,11,15,17,22,23,25-十氯-29H,31H-酞菁(2-)N29,N30,N31,N32]-(SP-4-2)-菁K-1360</td><td>14302-13-7</td><td>按生产需要适量使用</td><td></td><td></td><td></td><td>应符合着色剂纯度要求,见注。所生产出的材料和制品使用温度低于70℃;铜元素SML应符合附录C规定</td></tr><tr><td>FCA0482</td><td>C.I.颜料绿7;酞菁绿G;多氯酞花青铜</td><td>1328-53-6</td><td>按生产需要适量使用</td><td></td><td></td><td></td><td>应符合着色剂纯度要求,见注;铜元素SML应符合附录C规定</td></tr><tr><td>FCA0484</td><td>C.I.颜料紫19;5,12-二氢-喹啉并[2,3-b]吖啶-7,14-二酮</td><td>1047-16-1</td><td>0.02</td><td></td><td></td><td></td><td>应符合着色剂纯度要求,见注</td></tr><tr><td>FCA0486</td><td>C.I.颜料紫23;8,18-二氯-5,15-二乙基-5,15-二氢二吲哚[3,2-b;3',2'-m]三吩二噁嗪</td><td>215247-95-3;6358-30-1</td><td>按生产需要适量使用</td><td></td><td></td><td></td><td>应符合着色剂纯度要求,见注</td></tr><tr><td>FCA0487</td><td>C.I.颜料紫27</td><td>1325-82-2</td><td>按生产需要适量使用</td><td></td><td></td><td></td><td>应符合着色剂纯度要求,见注</td></tr><tr><td>FCA0496</td><td>C.I.直接红81</td><td>2610-11-9</td><td>按生产需要适量使用</td><td></td><td></td><td></td><td>应符合着色剂纯度要求,见注</td></tr><tr><td>FCA0497</td><td>C.I.直接黄11</td><td>1325-37-7</td><td>按生产需要适量使用</td><td></td><td></td><td></td><td>应符合着色剂纯度要求,见注</td></tr><tr><td>FCA0498</td><td>C.I.直接黄6</td><td>1325-38-8</td><td>按生产需要适量使用</td><td></td><td></td><td></td><td>应符合着色剂纯度要求,见注</td></tr><tr><td>FCA0504</td><td>C12~C14-支链脂肪醇-β-2-羟基乙氧基醚乙氧基化物</td><td>146340-15-0</td><td>按生产需要适量使用</td><td>5(SML)</td><td></td><td></td><td></td></tr><tr><td>FCA0508</td><td>C16~C18(单、双)甘油酯</td><td>85251-77-0</td><td>按生产需要适量使用</td><td></td><td></td><td></td><td></td></tr><tr><td>FCA0509</td><td>C16~C18-醇</td><td>67762-27-0</td><td>按生产需要适量使用</td><td></td><td></td><td></td><td></td></tr><tr><td>FCA0511</td><td>C16~C18脂肪醇蒸馏残余物</td><td>68603-17-8</td><td>按生产需要适量使用</td><td></td><td></td><td></td><td></td></tr><tr><td>FCA0512</td><td>C1~C18单、多元脂肪醇的脂肪酸酯</td><td>-</td><td>按生产需要适量使用</td><td></td><td></td><td></td><td></td></tr><tr><td>FCA0514</td><td>C8~C22脂肪酸及其铝,铵,钙,镁,钾,钠,锌盐</td><td>-</td><td>按生产需要适量使用</td><td></td><td></td><td></td><td>锌元素SML应符合附录C规定</td></tr><tr><td>FCA0515</td><td>C8~C26脂肪醇</td><td>-</td><td>按生产需要适量使用</td><td></td><td></td><td></td><td></td></tr><tr><td>FCA0516</td><td>D-酒石酸</td><td>87-69-4</td><td>按生产需要适量使用</td><td></td><td></td><td></td><td></td></tr><tr><td>FCA0517</td><td>D-山梨糖醇</td><td>50-70-4</td><td>按生产需要适量使用</td><td></td><td></td><td></td><td></td></tr><tr><td>FCA0522</td><td>N-(羟甲基)-2-甲基-2-丙烯酰胺</td><td>923-02-4</td><td>按生产需要适量使用</td><td>0.05(SML)</td><td></td><td></td><td></td></tr><tr><td>FCA0524</td><td>N,N,N-三甲基-2-[(2-甲基-2-丙烯酰)氧]氯化乙铵</td><td>5039-78-1</td><td>0.55</td><td></td><td></td><td></td><td></td></tr><tr><td>FCA0525</td><td>N,N,N-三甲基-2-[(2-甲基-2-烯丙酰)氧基]氯化乙铵与N,N,N-三甲基-2-[(2-烯丙酰氧)基]氯化乙铵和丙烯酰胺的聚合物</td><td>101060-97-3</td><td>0.1</td><td>ND(丙烯酰胺:SML, DL=0.01 mg/kg)</td><td></td><td></td><td></td></tr><tr><td>FCA0526</td><td>N,N,N-三甲基-3-[(1-氧代-2-丙烯基)氨基]-丙基氯化铵与丙烯酰胺的聚合物</td><td>75150-29-7</td><td>0.1</td><td>ND(丙烯酰胺:SML, DL=0.01 mg/kg)</td><td></td><td></td><td></td></tr><tr><td>FCA0532</td><td>N,N'-1,2-乙二基双十八(碳)酰胺</td><td>110-30-5</td><td>按生产需要适量使用</td><td></td><td></td><td></td><td></td></tr><tr><td>FCA0539</td><td>N,N-二(羟基乙基)椰油酰胺</td><td>68603-42-9</td><td>按生产需要适量使用</td><td></td><td></td><td></td><td></td></tr><tr><td>FCA0540</td><td>N,N-二甲基-N-2-丙烯基-2-丙烯-1-氯化胺与2-丙烯酰胺的共聚物</td><td>26590-05-6</td><td>0.05</td><td>ND(丙烯酰胺:SML, DL=0.01 mg/kg)</td><td></td><td></td><td>生产的材料或制品使用温度为10℃~40℃</td></tr><tr><td>FCA0541</td><td>N,N-二甲基-N-2-丙烯基-2-丙烯基-1-铵氯化物与乙二醛和2-丙烯酰胺的聚合物</td><td>32555-39-8</td><td>0.24</td><td>ND(丙烯酰胺:SML, DL=0.01 mg/kg);1.5 mg/dm2(乙二醛:QM)</td><td></td><td></td><td>黏度小于100 cps(1#60 rpm)</td></tr><tr><td>FCA0542</td><td>N,N-二甲基-N-2-丙烯酸-氯高聚合-2-丙烯-1-胺</td><td>26062-79-3</td><td>0.15</td><td></td><td></td><td></td><td></td></tr><tr><td>FCA0549</td><td>N-甲基二乙醇胺</td><td>105-59-9</td><td>按生产需要适量使用</td><td></td><td></td><td></td><td></td></tr><tr><td>FCA0550</td><td>N-羟甲基-2-丙烯酰胺</td><td>924-42-5</td><td>按生产需要适量使用</td><td>ND(SML, DL=0.01 mg/kg)</td><td></td><td></td><td></td></tr><tr><td>FCA0553</td><td>N-乙烯基甲酰胺的均聚物;乙烯基甲酰胺聚合物</td><td>72018-12-3</td><td>1</td><td></td><td></td><td></td><td></td></tr><tr><td>FCA0554</td><td>N-乙烯基甲酰胺与乙烯胺的聚合物盐酸盐;乙烯胺与乙烯基甲酰胺聚合物的盐</td><td>111616-55-8</td><td>1</td><td></td><td></td><td></td><td></td></tr><tr><td>FCA0555</td><td>O-十八烷酰乳酸钠</td><td>25383-99-7</td><td>0.02</td><td></td><td></td><td></td><td></td></tr><tr><td>FCA0556</td><td>α-(1-氧代-9Z-十八烯基)-ω-羟基聚(氧-1,2-乙二基)</td><td>9004-96-0</td><td>按生产需要适量使用</td><td></td><td>30</td><td>2</td><td></td></tr><tr><td>FCA0557</td><td>α-(2-丙基庚基)-ω-羟基聚(氧-1,2-乙二基)</td><td>160875-66-1</td><td>按生产需要适量使用</td><td>1.8(SML);1(环氧乙烷:QM)或ND(环氧乙烷:SML,DL=0.01 mg/kg)</td><td></td><td></td><td></td></tr><tr><td>FCA0563</td><td>α-淀粉酶</td><td>9001-19-8</td><td>按生产需要适量使用</td><td></td><td></td><td></td><td></td></tr><tr><td>FCA0564</td><td>α-磺化-ω-(十二碳酰基)聚(氧-1,2-乙二基)钠盐</td><td>9004-82-4</td><td>2(以丙烯酸或改性丙烯酸聚合物及乙酸乙烯酯共聚物计)</td><td></td><td>30</td><td>2</td><td></td></tr><tr><td>FCA0566</td><td>α-磺基-ω-(壬基苯氧基)聚(氧基-1,2-二乙基)支链铵盐</td><td>68649-55-8</td><td>按生产需要适量使用</td><td></td><td></td><td></td><td></td></tr><tr><td>FCA0567</td><td>α-磺基-ω-羟基聚(氧-1,2-乙二基)C12~C14-烷基酯钠盐</td><td>68891-38-3</td><td>按生产需要适量使用</td><td></td><td>30</td><td>2</td><td></td></tr><tr><td>FCA0569</td><td>α-己基-ω-羟基聚(氧化-1,2-乙二基)</td><td>31726-34-8</td><td>按生产需要适量使用</td><td>1(环氧乙烷:QM)或ND(环氧乙烷:SML,DL=0.01 mg/kg)</td><td></td><td></td><td></td></tr><tr><td>FCA0574</td><td>α-十三烷基-ω-羟基-聚(氧-1,2-亚乙基)(支链)</td><td>69011-36-5</td><td>按生产需要适量使用</td><td></td><td></td><td></td><td></td></tr><tr><td>FCA0576</td><td>β-(3,5-二叔丁基-4-羟基苯基)丙酸十八醇酯;十八烷基-3,5-双(1,1-二甲基乙基)-4-羟基苯丙酸酯</td><td>2082-79-3</td><td>0.5</td><td>6(SML)</td><td></td><td></td><td></td></tr><tr><td>FCA0580</td><td>氨</td><td>7664-41-7</td><td>按生产需要适量使用</td><td></td><td></td><td></td><td></td></tr><tr><td>FCA0581</td><td>巴西棕榈蜡</td><td>8015-86-9</td><td>按生产需要适量使用</td><td></td><td></td><td></td><td></td></tr><tr><td>FCA0582</td><td>白矿物油</td><td>8042-47-5</td><td>按生产需要适量使用</td><td></td><td></td><td></td><td>平均分子量不低于480。100℃时运动黏度不低于8.5×10-6m2/s。矿物碳氢化合物碳原子数少于25的物质不高于5%(质量分数)</td></tr><tr><td>FCA0587</td><td>苯基三乙氧基硅烷与(硅氧烷和聚硅氧烷)的凝聚物</td><td>72480-33-2</td><td>按生产需要适量使用</td><td></td><td></td><td></td><td></td></tr><tr><td>FCA0592</td><td>苯乙烯</td><td>100-42-5</td><td>按生产需要适量使用</td><td></td><td></td><td></td><td></td></tr><tr><td>FCA0593</td><td>苯乙烯、丙烯酸乙基己基酯、丙烯酸丁酯的聚合物</td><td>-</td><td>按生产需要适量使用</td><td>0.05(丙烯酸乙基己基酯:SML)</td><td>6</td><td>22</td><td></td></tr><tr><td>FCA0596</td><td>苯乙烯与丙烯酸丁酯和丙烯酸的共聚物</td><td>25586-20-3</td><td>按生产需要适量使用</td><td></td><td>6</td><td>22</td><td></td></tr><tr><td>FCA0597</td><td>苯乙烯与丙烯酸和丁二烯的聚合物</td><td>25085-39-6</td><td>按生产需要适量使用</td><td>ND(1,3-丁二烯:SML,DL=0.01 mg/kg)或1(1,3-丁二烯:QM)</td><td>6</td><td>22</td><td></td></tr><tr><td>FCA0599</td><td>蓖麻油</td><td>8001-79-4</td><td>按生产需要适量使用</td><td></td><td></td><td></td><td></td></tr><tr><td>FCA0602</td><td>蓖麻油酸聚氧乙烯酯</td><td>9004-97-1</td><td>按生产需要适量使用</td><td>42(SML)</td><td></td><td></td><td></td></tr><tr><td>FCA0606</td><td>苄醇;苯甲醇</td><td>100-51-6</td><td>4</td><td></td><td></td><td></td><td></td></tr><tr><td>FCA0607</td><td>丙醇醚</td><td>25265-71-8</td><td>按生产需要适量使用</td><td></td><td></td><td></td><td></td></tr><tr><td>FCA0608</td><td>丙三醇</td><td>56-81-5</td><td>按生产需要适量使用</td><td></td><td></td><td></td><td></td></tr><tr><td>FCA0611</td><td>丙酮</td><td>67-64-1</td><td>按生产需要适量使用</td><td></td><td></td><td></td><td></td></tr><tr><td>FCA0613</td><td>丙烯腈</td><td>107-13-1</td><td>按生产需要适量使用</td><td>ND(丙烯腈:SML,DL=0.01 mg/kg)</td><td></td><td></td><td></td></tr><tr><td>FCA0614</td><td>丙烯腈和丁二烯与苯乙烯的三元共聚物</td><td>9003-56-9</td><td>按生产需要适量使用</td><td>ND(丙烯腈:SML,DL=0.01 mg/kg);ND(1,3-丁二烯:SML,DL=0.01 mg/kg)或1(1,3-丁二烯:QM)</td><td></td><td></td><td></td></tr><tr><td>FCA0615</td><td>丙烯腈与丙烯酸-2-乙基己酯、甲基丙烯酸和苯乙烯的共聚物</td><td>26873-77-8</td><td>按生产需要适量使用</td><td>ND(丙烯腈:SML,DL=0.01 mg/kg);0.05(丙烯酸-2-乙基己酯:SML)</td><td>6</td><td>23</td><td></td></tr><tr><td>FCA0616</td><td>丙烯腈与丙烯酸丁酯和N-羟甲基-甲基丙烯酰胺的共聚合物</td><td>29434-28-4</td><td>按生产需要适量使用</td><td>ND(丙烯腈:SML,DL=0.01 mg/kg);0.05(N-羟甲基-甲基丙烯酰胺:SML)</td><td>6</td><td>22</td><td></td></tr><tr><td>FCA0617</td><td>丙烯腈与丙烯酸乙酯的聚合物</td><td>25053-12-7</td><td>按生产需要适量使用</td><td>ND(丙烯腈:SML,DL=0.01 mg/kg)</td><td>6</td><td>22</td><td></td></tr><tr><td>FCA0618</td><td>丙烯腈与丙烯酸乙酯和N-羟甲基-丙烯酰胺的共聚物</td><td>29013-35-2</td><td>按生产需要适量使用</td><td>ND(丙烯腈:SML, DL=0.01 mg/kg);0.05(N-羟甲基-丙烯酰胺:SML)</td><td>6</td><td>22</td><td></td></tr><tr><td>FCA0619</td><td>丙烯腈与丙烯酸乙酯和亚甲基丁二酸的共聚物</td><td>35705-21-6</td><td>按生产需要适量使用</td><td>ND(丙烯腈:SML, DL=0.01 mg/kg)</td><td>6</td><td>22</td><td></td></tr><tr><td>FCA0620</td><td>丙烯腈与甲基丙烯酸甲酯和苯乙烯的共聚物</td><td>25213-88-1</td><td>按生产需要适量使用</td><td>ND(丙烯腈:SML, DL=0.01 mg/kg)</td><td>6</td><td>23</td><td></td></tr><tr><td>FCA0621</td><td>丙烯酸</td><td>79-10-7</td><td>按生产需要适量使用</td><td></td><td>6</td><td>22</td><td></td></tr><tr><td>FCA0622</td><td>丙烯酸-2-羟乙基酯</td><td>818-61-1</td><td>按生产需要适量使用</td><td></td><td>6</td><td>22</td><td></td></tr><tr><td>FCA0623</td><td>丙烯酸-2-羟乙酯与聚乙二醇单丙烯酸酯、聚乙二醇二丙烯酸酯和2-(全氟己基)丙烯酸乙基酯;2-丙烯酸-2-羟基乙基酯与α-(1-氧代-2-丙烯-1-基)-ω-羟基聚(1-氧代-1,2-乙二基),α-(1-氧代-2-丙烯-1-基)-ω-[(1-氧代-2-丙烯-1-基)氧基]聚(氧基-1,2-乙二基)和2-丙烯酸3,3,4,4,5,5,6,6,7,7,8,8,8-十三氟代辛基酯的共聚物</td><td>1012783-70-8</td><td>0.4</td><td></td><td>30(以乙二醇计);6(以丙烯酸计)</td><td>2;22</td><td></td></tr><tr><td>FCA0625</td><td>丙烯酸丁酯</td><td>141-32-2</td><td>按生产需要适量使用</td><td></td><td>6</td><td>22</td><td></td></tr><tr><td>FCA0626</td><td>丙烯酸丁酯与苯乙烯的共聚物</td><td>25767-47-9</td><td>按生产需要适量使用</td><td></td><td>6</td><td>22</td><td></td></tr><tr><td>FCA0628</td><td>丙烯酸丁酯与丙烯酸-2-乙基己酯和苯乙烯的共聚物</td><td>30795-23-4</td><td>按生产需要适量使用</td><td>0.05(丙烯酸-2-乙基己酯:SML)</td><td>6</td><td>22</td><td></td></tr><tr><td>FCA0629</td><td>丙烯酸丁酯与丙烯酸-2-乙基己酯和丙烯酸甲酯的共聚物</td><td>25916-29-4</td><td>按生产需要适量使用</td><td>0.05(丙烯酸-2-乙基己酯:SML)</td><td>6</td><td>22</td><td></td></tr><tr><td>FCA0631</td><td>丙烯酸丁酯与丙烯酸异丁酯的共聚物</td><td>30698-92-1</td><td>按生产需要适量使用</td><td></td><td>6</td><td>22</td><td></td></tr><tr><td>FCA0632</td><td>丙烯酸丁酯与甲基丙烯酸-2-羟乙酯、甲基丙烯酸、甲基丙烯酸甲酯和苯乙烯的共聚物</td><td>36179-96-1</td><td>按生产需要适量使用</td><td></td><td>6(以丙烯酸计);6(以甲基丙烯酸计)</td><td>22;23</td><td></td></tr><tr><td>FCA0633</td><td>丙烯酸丁酯与甲基丙烯酸丁酯、丙烯酸乙酯、甲基丙烯酸和甲基丙烯酸甲酯的共聚物</td><td>-</td><td>按生产需要适量使用</td><td></td><td>6(以丙烯酸计);6(以甲基丙烯酸计)</td><td>22;23</td><td></td></tr><tr><td>FCA0635</td><td>丙烯酸丁酯与甲基丙烯酸和苯乙烯的共聚物</td><td>25036-16-2</td><td>按生产需要适量使用</td><td></td><td>6(以丙烯酸计);6(以甲基丙烯酸计)</td><td>22;23</td><td></td></tr><tr><td>FCA0636</td><td>丙烯酸丁酯与甲基丙烯酸和甲基丙烯酸甲酯的共聚物</td><td>25035-69-2</td><td>按生产需要适量使用</td><td></td><td>6(以丙烯酸计);6(以甲基丙烯酸计)</td><td>22;23</td><td></td></tr><tr><td>FCA0639</td><td>丙烯酸丁酯与亚甲基丁二酸、甲基丙烯酸和苯乙烯的共聚物</td><td>65899-77-6</td><td>按生产需要适量使用</td><td></td><td>6(以丙烯酸计);6(以甲基丙烯酸计)</td><td>22;23</td><td></td></tr><tr><td>FCA0640</td><td>丙烯酸丁酯与亚甲基丁二酸、甲基丙烯酸和苯乙烯共聚物的铵盐</td><td>-</td><td>按生产需要适量使用</td><td></td><td>6(以丙烯酸计);6(以甲基丙烯酸计)</td><td>22;23</td><td></td></tr><tr><td>FCA0641</td><td>丙烯酸甲酯</td><td>96-33-3</td><td>按生产需要适量使用</td><td></td><td>6</td><td>22</td><td></td></tr><tr><td>FCA0644</td><td>丙烯酸钠盐与N-乙烯基甲酰胺的聚合物</td><td>865535-22-4</td><td>按生产需要适量使用</td><td>10g/kg(QM,以干重计)</td><td>6</td><td>22</td><td></td></tr><tr><td>FCA0645</td><td>丙烯酸钠盐与N-乙烯基甲酰胺共聚物的水解盐酸盐</td><td>865596-61-8</td><td>按生产需要适量使用</td><td>5g/kg(QM,以干重计)</td><td>6</td><td>22</td><td></td></tr><tr><td>FCA0646</td><td>丙烯酸乙酯</td><td>140-88-5</td><td>按生产需要适量使用</td><td></td><td>6</td><td>22</td><td></td></tr><tr><td>FCA0647</td><td>丙烯酸乙酯与N-羟甲基-丙烯酰胺的共聚物</td><td>26428-44-4</td><td>按生产需要适量使用</td><td>0.05(N-羟甲基-丙烯酰胺:SML)</td><td>6</td><td>22</td><td></td></tr><tr><td>FCA0648</td><td>丙烯酸乙酯与甲基丙烯酸的共聚物</td><td>25212-88-8</td><td>按生产需要适量使用</td><td></td><td>6(以丙烯酸计);6(以甲基丙烯酸计)</td><td>22;23</td><td></td></tr><tr><td>FCA0649</td><td>丙烯酸乙酯与甲基丙烯酸和苯乙烯的共聚物</td><td>25035-68-1</td><td>按生产需要适量使用</td><td></td><td>6(以丙烯酸计);6(以甲基丙烯酸计)</td><td>22;23</td><td></td></tr><tr><td>FCA0650</td><td>丙烯酸乙酯与甲基丙烯酸甲酯和N-羟甲基-丙烯酰胺的共聚物</td><td>25035-74-9</td><td>按生产需要适量使用</td><td>0.05(N-羟甲基-丙烯酰胺:SML)</td><td>6(以丙烯酸计);6(以甲基丙烯酸计)</td><td>22;23</td><td></td></tr><tr><td>FCA0651</td><td>丙烯酸乙酯与亚甲基丁二酸的共聚物</td><td>26124-80-1</td><td>按生产需要适量使用</td><td></td><td>6</td><td>22</td><td></td></tr><tr><td>FCA0653</td><td>丙烯酸与苯乙烯的共聚物</td><td>25085-34-1</td><td>按生产需要适量使用</td><td></td><td>6</td><td>22</td><td></td></tr><tr><td>FCA0654</td><td>丙烯酸与丙烯腈、丙烯酸2-乙基己酯和苯乙烯的共聚物</td><td>40530-01-6</td><td>按生产需要适量使用</td><td>ND(丙烯腈:SML, DL=0.01 mg/kg);0.05(丙烯酸2-乙基己酯:SML)</td><td>6</td><td>22</td><td></td></tr><tr><td>FCA0655</td><td>丙烯酸与丙烯腈、丙烯酸丁酯、甲基丙烯酰胺和N-羟甲基-甲基丙烯酰胺的共聚物</td><td>-</td><td>按生产需要适量使用</td><td>ND(丙烯腈:SML, DL=0.01 mg/kg);ND(甲基丙烯酰胺:SML, DL=0.01 mg/kg);0.05(N-羟甲基-甲基丙烯酰胺:SML)</td><td>6</td><td>22</td><td></td></tr><tr><td>FCA0656</td><td>丙烯酸与丙烯腈、丙烯酸乙酯、丙烯酸-2-乙基己酯、丙烯酸甲酯和苯乙烯的共聚物</td><td>-</td><td>按生产需要适量使用</td><td>ND(丙烯腈:SML, DL=0.01 mg/kg);0.05(丙烯酸-2-乙基己酯:SML)</td><td>6</td><td>22</td><td></td></tr><tr><td>FCA0657</td><td>丙烯酸与丙烯酸丁酯、1-甲基乙烯基苯和甲基丙烯酸甲酯共聚物的铵盐</td><td>157937-76-3</td><td>按生产需要适量使用</td><td></td><td>6(以丙烯酸计);6(以甲基丙烯酸计)</td><td>22;23</td><td></td></tr><tr><td>FCA0658</td><td>丙烯酸与丙烯酸丁酯、丙烯酸-2-乙基己酯和丙烯酸甲酯的共聚物</td><td>98060-25-4</td><td>按生产需要适量使用</td><td>0.05(丙烯酸-2-乙基己酯:SML)</td><td>6</td><td>22</td><td></td></tr><tr><td>FCA0659</td><td>丙烯酸与丙烯酸丁酯、甲基丙烯酸和苯乙烯的共聚物</td><td>25120-19-8</td><td>按生产需要适量使用</td><td></td><td>6(以丙烯酸计);6(以甲基丙烯酸计)</td><td>22;23</td><td></td></tr><tr><td>FCA0660</td><td>丙烯酸与丙烯酸丁酯和丙烯酸-2-甲基丙酯的共聚物</td><td>58090-96-3</td><td>按生产需要适量使用</td><td></td><td>6</td><td>22</td><td></td></tr><tr><td>FCA0661</td><td>丙烯酸与丙烯酸丁酯和丙烯酸2-羟乙酯的共聚物</td><td>30585-48-9</td><td>按生产需要适量使用</td><td></td><td>6</td><td>22</td><td></td></tr><tr><td>FCA0662</td><td>丙烯酸与丙烯酸丁酯和丙烯酸乙酯的共聚物</td><td>27322-15-2</td><td>按生产需要适量使用</td><td></td><td>6</td><td>22</td><td></td></tr><tr><td>FCA0663</td><td>丙烯酸与丙烯酸丁酯和甲基丙烯酸甲酯的共聚物</td><td>26300-51-6</td><td>按生产需要适量使用</td><td></td><td>6(以丙烯酸计);6(以甲基丙烯酸计)</td><td>22;23</td><td></td></tr><tr><td>FCA0664</td><td>丙烯酸与丙烯酸钠的聚合物</td><td>9033-79-8</td><td>0.1</td><td></td><td>6</td><td>22</td><td></td></tr><tr><td>FCA0667</td><td>丙烯酸与丙烯酰胺、丙烯腈、丙烯酸丁酯、甲基丙烯酸、N-甲氧基甲基-甲基丙烯酰胺和苯乙烯的共聚物</td><td>-</td><td>按生产需要适量使用</td><td>ND(丙烯腈:SML, DL=0.01 mg/kg);ND(丙烯酰胺:SML, DL=0.01 mg/kg);0.05(N-甲氧基甲基-甲基丙烯酰胺:SML)</td><td>6(以丙烯酸计);6(以甲基丙烯酸计)</td><td>22;23</td><td></td></tr><tr><td>FCA0668</td><td>丙烯酸与丙烯酰胺、丙烯酸丁酯、甲基丙烯酸和苯乙烯的共聚物</td><td>121028-92-0</td><td>按生产需要适量使用</td><td>ND(丙烯酰胺:SML, DL=0.01 mg/kg)</td><td>6(以丙烯酸计);6(以甲基丙烯酸计)</td><td>22;23</td><td></td></tr><tr><td>FCA0669</td><td>2-丙烯酸与1,1-二氯乙烯和丙烯酸甲酯的聚合物</td><td>26124-53-8</td><td>按生产需要适量使用</td><td>5(1,1-二氯乙烯:QM)或ND(1,1-二氯乙烯:SML, DL=0.01 mg/kg)</td><td>6(以丙烯酸计)</td><td>22</td><td></td></tr><tr><td>FCA0671</td><td>丙烯酸与乙烯、乙酸乙烯酯和丙烯酸-2-乙基己基酯的聚合物</td><td>72383-70-1</td><td>按生产需要适量使用</td><td>1.5(QM);0.05(2-丙烯酸-2-乙基己酯:SML);12(乙酸乙烯酯:SML)</td><td>6</td><td>22</td><td></td></tr><tr><td>FCA0674</td><td>丙烯酰胺与丙烯腈、丙烯酸乙酯、亚甲基丁二酸和N-羟甲基-丙烯酰胺的共聚物</td><td>65379-28-4</td><td>按生产需要适量使用</td><td>ND(丙烯酰胺:SML, DL=0.01 mg/kg);ND(丙烯腈:SML, DL=0.01 mg/kg);0.05(N-羟甲基-丙烯酰胺:SML)</td><td>6</td><td>22</td><td></td></tr><tr><td>FCA0675</td><td>丙烯酰胺与丙烯腈、丙烯酸乙酯和N-羟甲基-丙烯酰胺的共聚物</td><td>27082-48-0</td><td>按生产需要适量使用</td><td>ND(丙烯酰胺:SML, DL=0.01 mg/kg);ND(丙烯腈:SML, DL=0.01 mg/kg);0.05(N-羟甲基-丙烯酰胺:SML)</td><td>6</td><td>22</td><td></td></tr><tr><td>FCA0676</td><td>丙烯酰胺与丙烯酸丁酯、丙烯酸乙酯、丙烯酸-2-乙基己酯和N-羟甲基-丙烯酰胺的共聚物</td><td>-</td><td>按生产需要适量使用</td><td>ND(丙烯酰胺:SML, DL=0.01 mg/kg);0.05(N-羟甲基-丙烯酰胺:SML);0.05(丙烯酸-2-乙基己酯:SML)</td><td>6</td><td>22</td><td></td></tr><tr><td>FCA0677</td><td>丙烯酰胺与丙烯酸钠的共聚物</td><td>25085-02-3</td><td>0.1</td><td>ND(丙烯酰胺:SML, DL=0.01 mg/kg)</td><td>6</td><td>22</td><td></td></tr><tr><td>FCA0678</td><td>丙烯酰胺与丙烯酸乙酯、甲基丙烯酸甲酯和N-羟甲基-丙烯酰胺的共聚物</td><td>30394-81-1</td><td>按生产需要适量使用</td><td>ND(丙烯酰胺:SML, DL=0.01 mg/kg);0.05(N-羟甲基-丙烯酰胺:SML)</td><td>6(以丙烯酸计);6(以甲基丙烯酸计)</td><td>22;23</td><td></td></tr><tr><td>FCA0679</td><td>丙烯酰胺与丙烯酸乙酯和N-羟甲基-丙烯酰胺的共聚物</td><td>28433-25-2</td><td>按生产需要适量使用</td><td>ND(丙烯酰胺:SML, DL=0.01 mg/kg);0.05(N-羟甲基-丙烯酰胺:SML)</td><td>6</td><td>22</td><td></td></tr><tr><td>FCA0680</td><td>玻璃棉;玻璃纤维</td><td>65997-17-3</td><td>按生产需要适量使用</td><td></td><td></td><td></td><td></td></tr><tr><td>FCA0681</td><td>菜籽油</td><td>8002-13-9</td><td>按生产需要适量使用</td><td></td><td></td><td></td><td></td></tr><tr><td>FCA0683</td><td>次氯酸钠</td><td>7681-52-9</td><td>按生产需要适量使用</td><td></td><td></td><td></td><td></td></tr><tr><td>FCA0684</td><td>大豆油</td><td>8001-22-7</td><td>按生产需要适量使用</td><td></td><td></td><td></td><td></td></tr><tr><td>FCA0685</td><td>单-C10~C16-烷基硫酸酯钠盐</td><td>68585-47-7</td><td>按生产需要适量使用</td><td></td><td></td><td></td><td></td></tr><tr><td>FCA0686</td><td>单C15~C20烯基-二氢-2,5-呋喃二酮衍生物</td><td>
