Repository: wei292224644/download_test

# 国家标准下载爬虫

从 **https://sppt.cfsa.net.cn:8086/db** 自动切换至「标准文本」、展开全部后，轮询所有下载按钮并保存到本地。

## 步骤说明

1. 打开上述网址（默认在「最新公告」）
2. 点击 **「标准文本」** 标签
3. 点击 **「展开全部>>」**
4. 查找页面上所有下载链接/按钮，逐个点击并保存文件

## 环境要求

- 使用 **uv** 做 Python 版本与依赖管理（见 [uv](https://docs.astral.sh/uv/)）
- 项目锁定 Python 3.12（`.python-version`），需 Playwright（Chromium）

## 安装与运行

```bash

# 进入项目目录
cd /Users/wwj/Desktop/self/download_gb

# 使用 uv 创建虚拟环境并安装依赖（会按 .python-version 使用 Python 3.12）
uv sync

# 安装 Playwright 浏览器（仅首次需要）
uv run playwright install chromium

File: 感觉没用的 GB/GB 9685-2016 食品安全国家标准 食品接触材料及制品用添加剂使用标准 第1号修改单.md (part 11 of 18)
# 食品安全国家标准
68784-12-3</td><td>1</td><td></td><td>30</td><td>3</td><td></td></tr><tr><td>FCA0687</td><td>单十二酸脱水山梨醇酯</td><td>1338-39-2</td><td>按生产需要适量使用</td><td></td><td></td><td></td><td></td></tr><tr><td>FCA0688</td><td>单乙烯基封端的二甲基、甲基乙烯基(硅氧烷与聚硅氧烷)</td><td>68951-99-5</td><td>按生产需要适量使用</td><td></td><td></td><td></td><td></td></tr><tr><td>FCA0690</td><td>蛋白酶</td><td>9014-1-1</td><td>按生产需要适量使用</td><td></td><td></td><td></td><td></td></tr><tr><td>FCA0695</td><td>碘化钠</td><td>7681-82-5</td><td>按生产需要适量使用</td><td></td><td>1</td><td>6</td><td></td></tr><tr><td>FCA0697</td><td>淀粉</td><td>9005-25-8</td><td>按生产需要适量使用</td><td></td><td></td><td></td><td></td></tr><tr><td>FCA0698</td><td>淀粉丁二酸氢酯;2-羟基-3-(三甲基氨根)丙基醚的氯化物</td><td>175669-64-4</td><td>按生产需要适量使用</td><td></td><td></td><td></td><td></td></tr><tr><td>FCA0699</td><td>淀粉和氯甲基环氧乙烷的聚合物</td><td>58944-89-1</td><td>按生产需要适量使用</td><td>25 g/kg(醋酸酯淀粉:QM,以乙酰基计);1(氯甲基环氧乙烷:QM)</td><td></td><td></td><td></td></tr><tr><td>FCA0700</td><td>淀粉辛烯基琥珀酸钠</td><td>52906-93-1</td><td>按生产需要适量使用</td><td></td><td></td><td></td><td></td></tr><tr><td>FCA0701</td><td>丁醇</td><td>71-36-3;78-83-1;78-92-2;75-65-0</td><td>按生产需要适量使用</td><td></td><td></td><td></td><td></td></tr><tr><td>FCA0706</td><td>丁醛</td><td>123-72-8</td><td>按生产需要适量使用</td><td></td><td></td><td></td><td></td></tr><tr><td>FCA0707</td><td>丁酮</td><td>78-93-3</td><td>按生产需要适量使用</td><td></td><td></td><td></td><td></td></tr><tr><td>FCA0709</td><td>丁香酚</td><td>97-53-0</td><td>按生产需要适量使用</td><td>ND(SML,DL=0.01 mg/kg)</td><td></td><td></td><td></td></tr><tr><td>FCA0710</td><td>煅烧高岭土</td><td>92704-41-1;66402-68-4</td><td>按生产需要适量使用</td><td></td><td></td><td></td><td></td></tr><tr><td>FCA0717</td><td>对羟基苯甲酸丙酯</td><td>94-13-3</td><td>按生产需要适量使用</td><td></td><td></td><td></td><td></td></tr><tr><td>FCA0718</td><td>对羟基苯甲酸甲酯</td><td>99-76-3</td><td>按生产需要适量使用</td><td></td><td></td><td></td><td></td></tr><tr><td>FCA0725</td><td>二[3,5-二-(1,1-二甲基乙基)-4-羟基]-苯丙酸硫杂二甘醇酯</td><td>41484-35-9</td><td>0.5</td><td>2.4(SML)</td><td></td><td></td><td></td></tr><tr><td>FCA0728</td><td>二苯基甲烷-4,4'-二异氰酸酯</td><td>101-68-8</td><td>5.2</td><td>1(以异氰酸根计,QM)</td><td>ND(DL=0.01 mg/kg)</td><td>17</td><td></td></tr><tr><td>FCA0732</td><td>二甘醇</td><td>111-46-6</td><td>按生产需要适量使用</td><td></td><td>30</td><td>2</td><td></td></tr><tr><td>FCA0733</td><td>二甘醇一丁醚</td><td>112-34-5</td><td>按生产需要适量使用</td><td></td><td></td><td></td><td></td></tr><tr><td>FCA0734</td><td>二甘醇乙醚</td><td>111-90-0</td><td>按生产需要适量使用</td><td></td><td></td><td></td><td></td></tr><tr><td>FCA0735</td><td>二甘醇与1,3-异苯并呋喃二酮的聚合物</td><td>32472-85-8</td><td>按生产需要适量使用</td><td></td><td>30</td><td>2</td><td></td></tr><tr><td>FCA0736</td><td>二甲胺与环氧氯丙烷的聚合物</td><td>25988-97-0</td><td>0.25</td><td>1(环氧氯丙烷:QM);ND(环氧氯丙烷:SML,DL=0.01 mg/kg)</td><td></td><td></td><td></td></tr><tr><td>FCA0738</td><td>二甲基(硅氧烷与聚硅氧烷)和二氧化硅的反应产物</td><td>67762-90-7</td><td>按生产需要适量使用</td><td></td><td></td><td></td><td></td></tr><tr><td>FCA0740</td><td>二甲基3-羟基丙基甲基(硅氧烷与聚硅氧烷)和聚乙二醇乙酸酯的醚化物</td><td>70914-12-4</td><td>0.009(以干重计)</td><td></td><td>30</td><td>2</td><td></td></tr><tr><td>FCA0742</td><td>二甲基甲基氢化(硅氧烷与聚硅氧烷)</td><td>68037-59-2</td><td>按生产需要适量使用</td><td></td><td></td><td></td><td></td></tr><tr><td>FCA0745</td><td>二聚氰胺</td><td>461-58-5</td><td>按生产需要适量使用</td><td></td><td></td><td></td><td></td></tr><tr><td>FCA0746</td><td>二磷酸与氧化四氟乙烯还原聚合物乙氧基化甲酯的聚合物</td><td>200013-65-6</td><td>非微波条件下:1.5;微波条件下:1</td><td>1.5%(QM);0.24(环氧乙烷:QM)或ND(环氧乙烷:SML,DL=0.01 mg/kg);1.6(1,4-二噁烷:QM)</td><td></td><td></td><td></td></tr><tr><td>FCA0750</td><td>二羟基丙基十八烷酸酯</td><td>123-94-4</td><td>按生产需要适量使用</td><td></td><td></td><td></td><td></td></tr><tr><td>FCA0752</td><td>二十二烷酸1,2,3-丙三醇酯均聚物</td><td>64366-79-6</td><td>按生产需要适量使用</td><td></td><td></td><td></td><td></td></tr><tr><td>FCA0754</td><td>二水合柠檬酸三钠盐</td><td>6132-04-3</td><td>按生产需要适量使用</td><td></td><td></td><td></td><td></td></tr><tr><td>FCA0758</td><td>二亚乙基三胺</td><td>111-40-0</td><td>按生产需要适量使用</td><td>5(SML)</td><td></td><td></td><td></td></tr><tr><td>FCA0759</td><td>二氧化硅</td><td>7631-86-9;112945-52-5;14808-60-7</td><td>按生产需要适量使用</td><td></td><td></td><td></td><td></td></tr><tr><td>FCA0760</td><td>二氧化氯</td><td>10049-04-4</td><td>按生产需要适量使用</td><td></td><td></td><td></td><td></td></tr><tr><td>FCA0762</td><td>二氧化锡</td><td>18282-10-5</td><td>0.055</td><td>0.18(以锡计,SML)</td><td></td><td></td><td>仅用于颜料,颜料中含量应小于1.1%;应符合着色剂纯度要求,见注</td></tr><tr><td>FCA0763</td><td>二乙醇胺</td><td>111-42-2</td><td>按生产需要适量使用</td><td>0.3(SML)</td><td></td><td></td><td></td></tr><tr><td>FCA0767</td><td>二乙烯基苯</td><td>1321-74-0</td><td>按生产需要适量使用</td><td>ND(以二乙烯基苯和乙基乙烯基苯之和计,SML,DL=0.01 mg/kg)</td><td></td><td></td><td></td></tr><tr><td>FCA0768</td><td>二乙烯三胺五乙酸五钠</td><td>140-01-2</td><td>按生产需要适量使用</td><td></td><td></td><td></td><td></td></tr><tr><td>FCA0769</td><td>反丁烯二酸</td><td>110-17-8</td><td>按生产需要适量使用</td><td></td><td></td><td></td><td></td></tr><tr><td>FCA0772</td><td>芳族硫酸和甲醛的缩合产物</td><td>-</td><td>0.1</td><td></td><td>15</td><td>15</td><td></td></tr><tr><td>FCA0773</td><td>沸石</td><td>1318-02-1</td><td>按生产需要适量使用</td><td></td><td></td><td></td><td></td></tr><tr><td>FCA0775</td><td>富马酸化松香酸钾盐</td><td>68649-83-2</td><td>按生产需要适量使用</td><td></td><td></td><td></td><td></td></tr><tr><td>FCA0776</td><td>富马酸化松香酯</td><td>65997-04-8</td><td>按生产需要适量使用</td><td></td><td></td><td></td><td></td></tr><tr><td>FCA0779</td><td>高岭土</td><td>1332-58-7</td><td>按生产需要适量使用</td><td></td><td></td><td></td><td></td></tr><tr><td>FCA0782</td><td>硅胶</td><td>112926-00-8;63231-67-4</td><td>按生产需要适量使用</td><td></td><td></td><td></td><td></td></tr><tr><td>FCA0783</td><td>硅铝酸钠镁</td><td>12040-43-6</td><td>按生产需要适量使用</td><td></td><td></td><td></td><td></td></tr><tr><td>FCA0784</td><td>硅酸</td><td>1343-98-2</td><td>按生产需要适量使用</td><td></td><td></td><td></td><td></td></tr><tr><td>FCA0785</td><td>硅酸钙</td><td>1344-95-2</td><td>按生产需要适量使用</td><td></td><td></td><td></td><td></td></tr><tr><td>FCA0786</td><td>硅酸钾</td><td>1312-76-1</td><td>按生产需要适量使用</td><td></td><td></td><td></td><td></td></tr><tr><td>FCA0791</td><td>硅酸铝钠</td><td>1344-00-9</td><td>2</td><td></td><td></td><td></td><td></td></tr><tr><td>FCA0792</td><td>硅酸镁</td><td>1343-88-0</td><td>按生产需要适量使用</td><td></td><td></td><td></td><td></td></tr><tr><td>FCA0793</td><td>硅酸钠</td><td>1344-09-8</td><td>按生产需要适量使用</td><td></td><td></td><td></td><td></td></tr><tr><td>FCA0795</td><td>硅藻土</td><td>61790-53-2</td><td>按生产需要适量使用</td><td></td><td></td><td></td><td></td></tr><tr><td>FCA0800</td><td>癸二酸二正丁酯</td><td>109-43-3</td><td>按生产需要适量使用</td><td></td><td>60</td><td>32</td><td></td></tr><tr><td>FCA0802</td><td>果胶酶</td><td>9025-98-3;9032-75-1;9033-35-6</td><td>按生产需要适量使用</td><td></td><td></td><td></td><td></td></tr><tr><td>FCA0804</td><td>过硫酸铵</td><td>7727-54-0</td><td>按生产需要适量使用</td><td></td><td></td><td></td><td></td></tr><tr><td>FCA0805</td><td>过硫酸钠</td><td>7775-27-1</td><td>按生产需要适量使用</td><td></td><td></td><td></td><td></td></tr><tr><td>FCA0809</td><td>过氧化苯甲酰</td><td>94-36-0</td><td>按生产需要适量使用</td><td></td><td></td><td></td><td></td></tr><tr><td>FCA0813</td><td>过氧化羟基异丙苯</td><td>80-15-9</td><td>按生产需要适量使用</td><td></td><td></td><td></td><td></td></tr><tr><td>FCA0814</td><td>过氧化氢</td><td>7722-84-1</td><td>按生产需要适量使用</td><td></td><td></td><td></td><td></td></tr><tr><td>FCA0815</td><td>过氧化氢酶</td><td>9001-05-2</td><td>按生产需要适量使用</td><td></td><td></td><td></td><td></td></tr><tr><td>FCA0817</td><td>过氧乙酸</td><td>79-21-0</td><td>0.1</td><td></td><td></td><td></td><td></td></tr><tr><td>FCA0819</td><td>褐煤蜡</td><td>8002-53-7</td><td>按生产需要适量使用</td><td></td><td></td><td></td><td></td></tr><tr><td>FCA0823</td><td>糊精</td><td>9004-53-9</td><td>按生产需要适量使用</td><td></td><td></td><td></td><td></td></tr><tr><td>FCA0824</td><td>滑石粉</td><td>14807-96-6</td><td>按生产需要适量使用</td><td></td><td></td><td></td><td></td></tr><tr><td>FCA0825</td><td>环辛烯</td><td>931-88-4</td><td>按生产需要适量使用</td><td>0.05(SML)</td><td></td><td></td><td>生产的材料或制品仅用于接触水性食品</td></tr><tr><td>FCA0828</td><td>环氧氯丙烷</td><td>106-89-8</td><td>按生产需要适量使用</td><td>1(QM);ND(SML, DL=0.01 mg/kg)</td><td></td><td></td><td></td></tr><tr><td>FCA0829</td><td>环氧乙烷</td><td>75-21-8</td><td>按生产需要适量使用</td><td>1(QM)或ND(SML, DL=0.01 mg/kg)</td><td></td><td></td><td></td></tr><tr><td>FCA0833</td><td>磺化二苯醚四聚丙烯衍生物钠盐</td><td>119345-04-9</td><td>按生产需要适量使用</td><td></td><td></td><td></td><td></td></tr><tr><td>FCA0835</td><td>磺基丁二酸-4-[1-甲基-2-[(1-氧代-9-十八烯基)氨基]乙酯二钠盐</td><td>67815-88-7</td><td>按生产需要适量使用</td><td></td><td></td><td></td><td></td></tr><tr><td>FCA0836</td><td>己二酸</td><td>124-04-9</td><td>按生产需要适量使用</td><td></td><td></td><td></td><td></td></tr><tr><td>FCA0843</td><td>己二酸与1,2-乙二醇、1,3-苯二甲酸、2-乙基-2-羟甲基-1,3-丙二醇和1,4-苯二甲酸的聚合物</td><td>83863-90-5</td><td>按生产需要适量使用</td><td>6(三羟甲基丙烷:SML)</td><td>30(以乙二醇计);7.5(以对苯二甲酸计)</td><td>2;28</td><td></td></tr><tr><td>FCA0846</td><td>己二酸与1,3-苯二甲酸、1,2-丙二醇和2-乙基-2-(羟甲基)-1,3-丙二醇的聚合物</td><td>26282-28-0</td><td>按生产需要适量使用</td><td>6(三羟甲基丙烷:SML)</td><td>5</td><td>27</td><td></td></tr><tr><td>FCA0854</td><td>己二酸与N-(2-氨基乙基)、1,2-乙二胺和(氯甲基)环氧乙烷的聚合物</td><td>25212-19-5</td><td>按生产需要适量使用</td><td>ND(乙烯亚胺:SML, DL=0.01 mg/kg)</td><td></td><td></td><td></td></tr><tr><td>FCA0861</td><td>加氢石油重烷烃馏分</td><td>64742-54-7</td><td>按生产需要适量使用</td><td></td><td></td><td></td><td></td></tr><tr><td>FCA0862</td><td>甲醇</td><td>67-56-1</td><td>按生产需要适量使用</td><td></td><td></td><td></td><td></td></tr><tr><td>FCA0867</td><td>甲基丙烯酸丙烯酯与丙烯酸丁酯、甲基丙烯酸和甲基丙烯酸甲酯的共聚物</td><td>92124-73-7</td><td>按生产需要适量使用</td><td></td><td>6(以丙烯酸计);6(以甲基丙烯酸计)</td><td>22;23</td><td></td></tr><tr><td>FCA0868</td><td>甲基丙烯酸丁酯</td><td>97-88-1</td><td>按生产需要适量使用</td><td></td><td>6</td><td>23</td><td></td></tr><tr><td>FCA0870</td><td>甲基丙烯酸丁酯与丙烯酸-2-乙基己基酯、甲基丙烯酸和甲基丙烯酸甲酯的共聚物</td><td>56925-73-6</td><td>按生产需要适量使用</td><td>0.05(丙烯酸-2-乙基己基酯:SML)</td><td>6</td><td>23</td><td></td></tr><tr><td>FCA0871</td><td>甲基丙烯酸丁酯与丙烯酸-2-乙基己基酯和甲基丙烯酸甲酯的共聚物</td><td>52383-91-2</td><td>按生产需要适量使用</td><td>0.05(丙烯酸-2-乙基己基酯:SML)</td><td>6</td><td>23</td><td></td></tr><tr><td>FCA0872</td><td>甲基丙烯酸丁酯与甲基丙烯酸、甲基丙烯酸甲酯和苯乙烯的共聚物</td><td>56793-67-0</td><td>按生产需要适量使用</td><td></td><td>6</td><td>23</td><td></td></tr><tr><td>FCA0873</td><td>甲基丙烯酸丁酯与甲基丙烯酸的共聚物</td><td>26284-14-0</td><td>按生产需要适量使用</td><td></td><td>6</td><td>23</td><td></td></tr><tr><td>FCA0874</td><td>甲基丙烯酸丁酯与甲基丙烯酸甲酯的共聚物</td><td>25608-33-7</td><td>按生产需要适量使用</td><td></td><td>6</td><td>23</td><td></td></tr><tr><td>FCA0875</td><td>甲基丙烯酸丁酯与甲基丙烯酸甲酯和苯乙烯的共聚物</td><td>26634-89-9</td><td>按生产需要适量使用</td><td></td><td>6</td><td>23</td><td></td></tr><tr><td>FCA0876</td><td>甲基丙烯酸丁酯与甲基丙烯酸甲酯和丙烯酸的共聚物</td><td>26898-31-7</td><td>按生产需要适量使用</td><td></td><td>6(以丙烯酸计);6(以甲基丙烯酸计)</td><td>22;23</td><td></td></tr><tr><td>FCA0877</td><td>甲基丙烯酸甲酯</td><td>80-62-6</td><td>按生产需要适量使用</td><td></td><td>6</td><td>23</td><td></td></tr><tr><td>FCA0878</td><td>甲基丙烯酸甲酯与丙烯酸丁酯的共聚物</td><td>25852-37-3</td><td>按生产需要适量使用</td><td></td><td>6(以丙烯酸计);6(以甲基丙烯酸计)</td><td>22;23</td><td></td></tr><tr><td>FCA0880</td><td>甲基丙烯酸缩水甘油酯</td><td>106-91-2</td><td>按生产需要适量使用</td><td>0.02(SML)</td><td></td><td></td><td>当甲基丙烯酸缩水甘油酯可与所接触食品或食品模拟物发生反应时,使用0.02 mg/6 dm2(QM)作为其限量值</td></tr><tr><td>FCA0882</td><td>甲基丙烯酸乙酯</td><td>97-63-2</td><td>按生产需要适量使用</td><td></td><td>6</td><td>23</td><td></td></tr><tr><td>FCA0883</td><td>甲基丙烯酸异丁酯</td><td>97-86-9</td><td>按生产需要适量使用</td><td></td><td>6</td><td>23</td><td></td></tr><tr><td>FCA0884</td><td>甲基丙烯酸与丙烯酸丁酯和丙烯酸乙酯的聚合物</td><td>31069-81-5</td><td>按生产需要适量使用</td><td></td><td>6(以丙烯酸计);6(以甲基丙烯酸计)</td><td>22;23</td><td></td></tr><tr><td>FCA0885</td><td>甲基丙烯酸与甲基丙烯酸甲酯共聚物的铵盐</td><td>60474-81-9</td><td>按生产需要适量使用</td><td></td><td>6</td><td>23</td><td></td></tr><tr><td>FCA0887</td><td>甲基丙烯酸与乙烯的聚合物</td><td>25053-53-6</td><td>按生产需要适量使用</td><td></td><td>6</td><td>23</td><td></td></tr><tr><td>FCA0888</td><td>甲基丙烯酰胺</td><td>79-39-0</td><td>按生产需要适量使用</td><td>ND(SML, DL=0.01 mg/kg)</td><td></td><td></td><td></td></tr><tr><td>FCA0890</td><td>甲基氢硅氧烷与聚硅氧烷</td><td>63148-57-2</td><td>按生产需要适量使用</td><td></td><td></td><td></td><td></td></tr><tr><td>FCA0894</td><td>甲基异丁基酮</td><td>108-10-1</td><td>按生产需要适量使用</td><td>5(SML)</td><td></td><td></td><td></td></tr><tr><td>FCA0895</td><td>甲醛</td><td>50-00-0</td><td>按生产需要适量使用</td><td></td><td>15</td><td>15</td><td></td></tr><tr><td>FCA0898</td><td>甲酸</td><td>64-18-6</td><td>按生产需要适量使用</td><td></td><td></td><td></td><td></td></tr><tr><td>FCA0899</td><td>甲酸钠</td><td>141-53-7</td><td>按生产需要适量使用</td><td></td><td></td><td></td><td></td></tr><tr><td>FCA0902</td><td>间苯二甲酸</td><td>121-91-5</td><td>1.5</td><td></td><td>5</td><td>27</td><td></td></tr><tr><td>FCA0906</td><td>碱式氯化铝</td><td>1327-41-9</td><td>按生产需要适量使用</td><td></td><td></td><td></td><td></td></tr><tr><td>FCA0908</td><td>焦磷酸二氢二钠;二磷酸二钠</td><td>7758-16-9</td><td>按生产需要适量使用</td><td></td><td></td><td></td><td></td></tr><tr><td>FCA0909</td><td>焦磷酸钠</td><td>7722-88-5</td><td>按生产需要适量使用</td><td></td><td></td><td></td><td></td></tr><tr><td>FCA0910</td><td>芥酸酰胺;(Z)-13-二十二烯酰胺</td><td>112-84-5</td><td>按生产需要适量使用</td><td></td><td></td><td></td><td></td></tr><tr><td>FCA0917</td><td>聚丙二醇</td><td>25322-69-4</td><td>按生产需要适量使用</td><td></td><td></td><td></td><td></td></tr><tr><td>FCA0919</td><td>聚丙烯酸乙酯</td><td>9003-32-1</td><td>按生产需要适量使用</td><td></td><td>6</td><td>22</td><td></td></tr><tr><td>FCA0920</td><td>聚丙烯酰胺</td><td>9003-05-8</td><td>0.1</td><td>ND(丙烯酰胺:SML, DL = 0.01 mg/kg)</td><td></td><td></td><td></td></tr><tr><td>FCA0923</td><td>聚二甲基硅氧烷</td><td>63148-62-9;9016-00-6</td><td>按生产需要适量使用</td><td></td><td></td><td></td><td>分子量不低于6800</td></tr><tr><td>FCA0924</td><td>聚二甲基硅氧烷和苯基倍半硅氧烷的共聚物</td><td>73138-88-2</td><td>按生产需要适量使用</td><td></td><td></td><td></td><td></td></tr><tr><td>FCA0929</td><td>聚磷酸钠盐</td><td>68915-31-1</td><td>按生产需要适量使用</td><td></td><td></td><td></td><td></td></tr><tr><td>FCA0932</td><td>聚树脂酸、松香酸、甘油的酯化物</td><td>68475-37-6</td><td>按生产需要适量使用</td><td></td><td></td><td></td><td></td></tr><tr><td>FCA0936</td><td>聚酰胺环氧氯丙烷树脂</td><td>-</td><td>1.5</td><td></td><td></td><td></td><td></td></tr><tr><td>FCA0940</td><td>聚氧乙烯山梨醇酐三硬脂酸酯(吐温-65)</td><td>9005-71-4</td><td>按生产需要适量使用</td><td></td><td>30</td><td>2</td><td></td></tr><tr><td>FCA0941</td><td>聚氧乙烯山梨糖醇酐单硬脂酸酯</td><td>9004-99-3</td><td>按生产需要适量使用</td><td></td><td>30</td><td>2</td><td></td></tr><tr><td>FCA0942</td><td>聚氧乙烯山梨糖醇酐单油酸酯(吐温-80)</td><td>9005-65-6</td><td>按生产需要适量使用</td><td></td><td>30</td><td>2</td><td></td></tr><tr><td>FCA0946</td><td>聚乙二醇</td><td>25322-68-3</td><td>15</td><td></td><td>30</td><td>2</td><td></td></tr><tr><td>FCA0947</td><td>聚乙二醇和聚丙二醇的脂肪酸酯</td><td>-</td><td>按生产需要适量使用</td><td></td><td>30</td><td>2</td><td></td></tr><tr><td>FCA0948</td><td>聚乙二醇三甲基壬基醚</td><td>60828-78-6</td><td>按生产需要适量使用</td><td></td><td>30</td><td>2</td><td></td></tr><tr><td>FCA0949</td><td>聚乙二醇辛基苯基酯</td><td>9004-87-9</td><td>按生产需要适量使用</td><td>1(环氧乙烷:QM)或ND(环氧乙烷:SML,DL=0.01 mg/kg)</td><td>30</td><td>2</td><td></td></tr><tr><td>FCA0952</td><td>聚乙酸乙烯酯</td><td>9003-20-7</td><td>按生产需要适量使用</td><td>12(乙酸乙烯酯:SML)</td><td></td><td></td><td></td></tr><tr><td>FCA0954</td><td>聚乙烯亚胺</td><td>9002-98-6</td><td>0.5</td><td></td><td></td><td></td><td></td></tr><tr><td>FCA0958</td><td>酪蛋白</td><td>9000-71-9</td><td>按生产需要适量使用</td><td></td><td></td><td></td><td></td></tr><tr><td>FCA0962</td><td>邻苯二甲酸二烯丙酯</td><td>131-17-9</td><td>按生产需要适量使用</td><td>ND(SML,DL=0.01 mg/kg)</td><td></td><td></td><td>生产的材料或制品不得用于接触脂肪性食品、乙醇含量高于20%的食品和婴幼儿食品</td></tr><tr><td>FCA0966</td><td>邻苯二甲酸酐</td><td>85-44-9</td><td>按生产需要适量使用</td><td></td><td></td><td></td><td></td></tr><tr><td>FCA0967</td><td>邻苯二羧酸-二C8~C10支链烷基酯(C9富集)</td><td>68515-48-0</td><td>43</td><td></td><td>9[以SML(T)组号26物质之和计];60[以SML(T)组号32物质之和计]</td><td>26;32</td><td>生产的材料或制品不得用于接触脂肪性食品、乙醇含量高于20%的食品和婴幼儿食品</td></tr><tr><td>FCA0968</td><td>邻苯基苯酚</td><td>90-43-7</td><td>0.01</td><td></td><td></td><td></td><td></td></tr><tr><td>FCA0970</td><td>磷酸</td><td>7664-38-2</td><td>按生产需要适量使用</td><td></td><td></td><td></td><td></td></tr><tr><td>FCA0972</td><td>磷酸[(3,5-双叔丁基-4-羟苯基)-甲基]单乙基酯钙盐(2:1)</td><td>65140-91-2</td><td>0.5</td><td>6(SML)</td><td></td><td></td><td></td></tr><tr><td>FCA0975</td><td>磷酸淀粉</td><td>11120-02-8;63055-37-8</td><td>按生产需要适量使用</td><td></td><td></td><td></td><td></td></tr><tr><td>FCA0977</td><td>磷酸二氢钾</td><td>7778-77-0</td><td>按生产需要适量使用</td><td></td><td></td><td></td><td></td></tr><tr><td>FCA0980</td><td>磷酸钠</td><td>7632-05-5</td><td>按生产需要适量使用</td><td></td><td></td><td></td><td></td></tr><tr><td>FCA0981</td><td>磷酸氢二铵</td><td>7783-28-0</td><td>按生产需要适量使用</td><td></td><td></td><td></td><td></td></tr><tr><td>FCA0982</td><td>磷酸氢二钾</td><td>7758-11-4</td><td>按生产需要适量使用</td><td></td><td></td><td></td><td></td></tr><tr><td>FCA0983</td><td>磷酸氢化淀粉酯</td><td>55963-33-2</td><td>按生产需要适量使用</td><td></td><td></td><td></td><td></td></tr><tr><td>FCA0986</td><td>磷酸三叔丁酯</td><td>126-71-6</td><td>按生产需要适量使用</td><td></td><td></td><td></td><td></td></tr><tr><td>FCA0990</td><td>硫胺甲苯与甲醛的缩合产物</td><td>-</td><td>0.6</td><td></td><td>15</td><td>15</td><td></td></tr><tr><td>FCA0991</td><td>硫代丁烯二酸-1,4-二(十三烷基酯)钠盐</td><td>2673-22-5</td><td>按生产需要适量使用</td><td>5(SML)</td><td></td><td></td><td></td></tr><tr><td>FCA0992</td><td>硫代硫酸钠</td><td>7772-98-7</td><td>按生产需要适量使用</td><td></td><td>10</td><td>19</td><td></td></tr><tr><td>FCA0995</td><td>硫酸</td><td>7664-93-9</td><td>按生产需要适量使用</td><td></td><td></td><td></td><td></td></tr><tr><td>FCA0996</td><td>硫酸铵</td><td>7783-20-2</td><td>按生产需要适量使用</td><td></td><td></td><td></td><td></td></tr><tr><td>FCA0997</td><td>硫酸钙</td><td>7778-18-9</td><td>按生产需要适量使用</td><td></td><td></td><td></td><td></td></tr><tr><td>FCA0998</td><td>硫酸铝</td><td>10043-01-3</td><td>按生产需要适量使用</td><td></td><td></td><td></td><td></td></tr><tr><td>FCA0999</td><td>硫酸镁</td><td>7487-88-9</td><td>按生产需要适量使用</td><td></td><td></td><td></td><td></td></tr><tr><td>FCA1000</td><td>硫酸钠</td><td>7757-82-6</td><td>按生产需要适量使用</td><td></td><td></td><td></td><td></td></tr><tr><td>FCA1003</td><td>硫酸锌</td><td>7733-02-0</td><td>按生产需要适量使用</td><td></td><td></td><td></td><td>锌元素SML应符合附录C规定</td></tr><tr><td>FCA1004</td><td>硫酸亚铁</td><td>7782-63-0</td><td>按生产需要适量使用</td><td></td><td></td><td></td><td>铁元素SML应符合附录C规定</td></tr><tr><td>FCA1005</td><td>六偏磷酸钠</td><td>10124-56-8;68915-31-1</td><td>1</td><td></td><td></td><td></td><td></td></tr><tr><td>FCA1006</td><td>六亚甲基四胺</td><td>100-97-0</td><td>按生产需要适量使用</td><td></td><td>15</td><td>15</td><td></td></tr><tr><td>FCA1007</td><td>卵磷脂</td><td>8002-43-5</td><td>按生产需要适量使用</td><td></td><td></td><td></td><td></td></tr><tr><td>FCA1008</td><td>铝</td><td>7429-90-5</td><td>按生产需要适量使用</td><td></td><td></td><td></td><td></td></tr><tr><td>FCA1009</td><td>铝酸钠</td><td>1302-42-7</td><td>按生产需要适量使用</td><td></td><td></td><td></td><td></td></tr><tr><td>FCA1010</td><td>氯化-N,N,N-三甲基-2-[(1-氧代-2-丙烯酰氧)基]-乙铵</td><td>44992-01-0</td><td>0.015</td><td></td><td></td><td></td><td></td></tr><tr><td>FCA1011</td><td>氯化-N,N,N-三甲基-2-[(1-氧合-2-丙烯基)氧乙铵]与2-丙烯酰胺的聚合物</td><td>69418-26-4</td><td>0.15</td><td>ND(丙烯酰胺,DL=0.01 mg/kg)</td><td></td><td></td><td></td></tr><tr><td>FCA1012</td><td>氯化铵</td><td>12125-02-9</td><td>7(以干重计)</td><td></td><td></td><td></td><td></td></tr><tr><td>FCA1013</td><td>氯化胆碱</td><td>67-48-1</td><td>按生产需要适量使用</td><td></td><td></td><td></td><td></td></tr><tr><td>FCA1017</td><td>氯化镁</td><td>7786-30-3</td><td>按生产需要适量使用</td><td></td><td></td><td></td><td></td></tr><tr><td>FCA1018</td><td>氯化锰</td><td>7773-01-5</td><td>按生产需要适量使用</td><td></td><td></td><td></td><td>锰元素SML应符合附录C规定</td></tr><tr><td>FCA1019</td><td>氯化钠</td><td>7647-14-5</td><td>按生产需要适量使用</td><td></td><td></td><td></td><td></td></tr><tr><td>FCA1021</td><td>氯化铁</td><td>7705-08-0</td><td>按生产需要适量使用</td><td></td><td></td><td></td><td>铁元素SML应符合附录C规定</td></tr><tr><td>FCA1024</td><td>氯乙烯和乙酸乙烯的共聚物</td><td>9003-22-9</td><td>按生产需要适量使用</td><td>12(乙酸乙烯酯:SML); ND(氯乙烯:SML,DL=0.01 mg/kg)或1(氯乙烯,QM)</td><td></td><td></td><td></td></tr><tr><td>FCA1025</td><td>马来酸酐改性聚丙烯</td><td>119415-04-2</td><td>按生产需要适量使用</td><td></td><td></td><td></td><td></td></tr><tr><td>FCA1030</td><td>木聚糖酶</td><td>9025-57-4</td><td>按生产需要适量使用</td><td></td><td></td><td></td><td></td></tr><tr><td>FCA1031</td><td>木素磺酸钙</td><td>8061-52-7</td><td>0.6</td><td></td><td></td><td></td><td></td></tr><tr><td>FCA1034</td><td>木质素磺酸钠</td><td>8061-51-6</td><td>1</td><td>0.24(木质素磺酸:SML)</td><td></td><td></td><td></td></tr><tr><td>FCA1035</td><td>萘磺酸与甲醛聚合物的钠盐</td><td>9084-06-4</td><td>按生产需要适量使用</td><td></td><td>15</td><td>15</td><td></td></tr><tr><td>FCA1036</td><td>尿素</td><td>57-13-6</td><td>0.25</td><td></td><td></td><td></td><td></td></tr><tr><td>FCA1037</td><td>尿素与N-(2-氨乙基)-1,2-亚乙基二胺和甲醛的聚合物</td><td>61472-52-4</td><td>按生产需要适量使用</td><td></td><td>15</td><td>15</td><td></td></tr><tr><td>FCA1043</td><td>硼砂</td><td>1303-96-4</td><td>按生产需要适量使用</td><td></td><td>6</td><td>16</td><td></td></tr><tr><td>FCA1044</td><td>硼酸</td><td>10043-35-3</td><td>按生产需要适量使用</td><td></td><td>6</td><td>16</td><td></td></tr><tr><td>FCA1045</td><td>膨润土</td><td>1302-78-9</td><td>按生产需要适量使用</td><td></td><td></td><td></td><td></td></tr><tr><td>FCA1046</td><td>膨润土钠</td><td>85049-30-5</td><td>按生产需要适量使用</td><td></td><td></td><td></td><td></td></tr><tr><td>FCA1047</td><td>葡萄糖</td><td>50-99-7</td><td>1</td><td></td><td></td><td></td><td></td></tr><tr><td>FCA1048</td><td>葡萄糖浆</td><td>8029-43-4</td><td>1</td><td></td><td></td><td></td><td></td></tr><tr><td>FCA1049</td><td>漆酶</td><td>80498-15-3</td><td>0.000 05</td><td>ND(SML,DL=0.01 mg/kg)</td><td></td><td></td><td></td></tr><tr><td>FCA1050</td><td>歧化-α-(壬基苯基)-ω-羟基-(聚环氧乙烷)</td><td>68412-54-4</td><td>按生产需要适量使用</td><td>1(环氧乙烷:QM)或ND(环氧乙烷:SML,DL=0.01 mg/kg)</td><td></td><td></td><td>生产的材料或制品仅用于接触水性和脂肪性食品</td></tr><tr><td>FCA1057</td><td>羟基封端的聚二甲基硅氧烷;羟基封端的二甲基(硅氧烷与聚硅氧烷)</td><td>70131-67-8</td><td>按生产需要适量使用</td><td></td><td></td><td></td><td></td></tr><tr><td>FCA1060</td><td>羟乙基淀粉</td><td>9005-27-0</td><td>7</td><td></td><td></td><td></td><td></td></tr><tr><td>FCA1061</td><td>羟乙基纤维素</td><td>9004-62-0</td><td>按生产需要适量使用</td><td></td><td></td><td></td><td></td></tr><tr><td>FCA1064</td><td>氢化处理的石蜡</td><td>64742-51-4</td><td>0.1</td><td></td><td></td><td></td><td></td></tr><tr><td>FCA1067</td><td>氢化牛油脂肪酸二聚物的二烯酮衍生物</td><td>68390-56-7</td><td>0.4</td><td></td><td></td><td></td><td></td></tr><tr><td>FCA1070</td><td>氢化松香</td><td>65997-06-0</td><td>按生产需要适量使用</td><td></td><td></td><td></td><td></td></tr><tr><td>FCA1072</td><td>氢化辛烯基丁二酸支链淀粉酯;辛烯基琥珀酸支链淀粉酯</td><td>125109-81-1</td><td>按生产需要适量使用</td><td></td><td></td><td></td><td></td></tr><tr><td>FCA1075</td><td>氢氧化铵</td><td>1336-21-6</td><td>按生产需要适量使用</td><td></td><td></td><td></td><td></td></tr><tr><td>FCA1077</td><td>氢氧化钾</td><td>1310-58-3</td><td>按生产需要适量使用</td><td></td><td></td><td></td><td></td></tr><tr><td>FCA1079</td><td>氢氧化铝</td><td>21645-51-2</td><td>按生产需要适量使用</td><td></td><td></td><td></td><td>应符合着色剂纯度要求,见注</td></tr><tr><td>FCA1080</td><td>氢氧化镁</td><td>1309-42-8</td><td>按生产需要适量使用</td><td></td><td></td><td></td><td></td></tr><tr><td>FCA1081</td><td>氢氧化钠</td><td>1310-73-2</td><td>按生产需要适量使用</td><td></td><td></td><td></td><td></td></tr><tr><td>FCA1082</td><td>氢氧化锌</td><td>20427-58-1</td><td>按生产需要适量使用</td><td></td><td></td><td></td><td>锌元素SML应符合附录C规定</td></tr><tr><td>FCA1097</td><td>三聚磷酸钠;三磷酸五钠;磷酸五钠</td><td>7758-29-4</td><td>按生产需要适量使用</td><td></td><td></td><td></td><td></td></tr><tr><td>FCA1098</td><td>三聚氰胺甲醛树脂</td><td>9003-08-1</td><td>按生产需要适量使用</td><td>2.5(1,3,5-三嗪-2,4,6-三胺/三聚氰胺:SML)</td><td>15</td><td>15</td><td>用于生产婴幼儿专用食品接触材料及制品时,三聚氰胺SML为1mg/kg</td></tr><tr><td>FCA1100</td><td>三缩四乙二醇</td><td>112-60-7</td><td>按生产需要适量使用</td><td></td><td>30</td><td>2</td><td></td></tr><tr><td>FCA1101</td><td>三亚乙基四胺</td><td>112-24-3</td><td>4</td><td></td><td></td><td></td><td></td></tr><tr><td>FCA1104</td><td>三乙胺</td><td>121-44-8</td><td>1.5</td><td></td><td></td><td></td><td></td></tr><tr><td>FCA1105</td><td>三乙醇胺</td><td>102-71-6</td><td>按生产需要适量使用</td><td>0.05(SML)</td><td></td><td></td><td></td></tr><tr><td>FCA1107</td><td>三异丙醇胺</td><td>122-20-3</td><td>按生产需要适量使用</td><td>0.05(SML)</td><td></td><td></td><td></td></tr><tr><td>FCA1109</td><td>山梨醇酐三硬脂酸酯;脱水山梨醇三硬脂酸酯</td><td>26658-19-5</td><td>按生产需要适量使用</td><td></td><td></td><td></td><td></td></tr><tr><td>FCA1111</td><td>十八醇</td><td>112-92-5</td><td>按生产需要适量使用</td><td></td><td></td><td></td><td></td></tr><tr><td>FCA1112</td><td>十八酸-2,2-二[十八碳酰氧甲基]-1,3-丙二基酯</td><td>115-83-3</td><td>按生产需要适量使用</td><td></td><td></td><td></td><td></td></tr><tr><td>FCA1119</td><td>十二烷基(磺化苯氧基)苯磺酸二钠</td><td>28519-02-0</td><td>按生产需要适量使用</td><td></td><td></td><td></td><td></td></tr><tr><td>FCA1121</td><td>十二烷基苯磺酸钠</td><td>25155-30-0</td><td>按生产需要适量使用</td><td>30(SML)</td><td></td><td></td><td></td></tr><tr><td>FCA1122</td><td>十二烷基硫酸钠</td><td>151-21-3</td><td>1</td><td></td><td></td><td></td><td></td></tr><tr><td>FCA1123</td><td>十六烷基(磺基苯氧基)磺酸二钠盐</td><td>65143-89-7</td><td>按生产需要适量使用</td><td></td><td></td><td></td><td></td></tr><tr><td>FCA1127</td><td>十一烷基-ω-羟基聚(氧-1,2-亚乙基)</td><td>34398-01-1</td><td>按生产需要适量使用</td><td>1(环氧乙烷:QM)或ND(环氧乙烷:SML,DL=0.01 mg/kg)</td><td></td><td></td><td></td></tr><tr><td>FCA1128</td><td>石灰石</td><td>1317-65-3</td><td>按生产需要适量使用</td><td></td><td></td><td></td><td>应符合着色剂纯度要求,见注</td></tr><tr><td>FCA1129</td><td>石蜡和烃蜡</td><td>8002-74-2</td><td>按生产需要适量使用</td><td></td><td></td><td></td><td></td></tr><tr><td>FCA1131</td><td>石油加氢轻馏分</td><td>64742-47-8</td><td>0.1</td><td></td><td></td><td></td><td></td></tr><tr><td>FCA1132</td><td>石油精</td><td>64742-48-9</td><td>按生产需要适量使用</td><td></td><td></td><td></td><td></td></tr><tr><td>FCA1133</td><td>食用植物油</td><td>-</td><td>按生产需要适量使用</td><td></td><td></td><td></td><td></td></tr><tr><td>FCA1134</td><td>叔丁基过氧化氢</td><td>75-91-2</td><td>按生产需要适量使用</td><td></td><td></td><td></td><td></td></tr><tr><td>FCA1135</td><td>叔二丁基羟基甲苯(BHT);2,6-二叔丁基对甲基苯酚</td><td>128-37-0</td><td>按生产需要适量使用</td><td>3(SML)</td><td></td><td></td><td></td></tr><tr><td>FCA1142</td><td>双(乙酰氧代)二丁基锡烷</td><td>1067-33-0</td><td>0.03</td><td>0.18(以锡计,SML)</td><td></td><td></td><td></td></tr><tr><td>FCA1143</td><td>双[乙基(全氟辛烷)磺酰胺乙基]磷酸铵</td><td>30381-98-7</td><td>0.5(以干纸计)</td><td></td><td></td><td></td><td></td></tr><tr><td>FCA1152</td><td>顺丁烯二酸二丁酯</td><td>105-76-0</td><td>按生产需要适量使用</td><td></td><td></td><td></td><td></td></tr><tr><td>FCA1153</td><td>顺丁烯二酸酐</td><td>108-31-6</td><td>按生产需要适量使用</td><td></td><td>30</td><td>3</td><td></td></tr><tr><td>FCA1154</td><td>顺丁烯二酸松香酯</td><td>8050-28-0</td><td>按生产需要适量使用</td><td></td><td></td><td></td><td></td></tr><tr><td>FCA1155</td><td>顺丁烯酸与1,3-丁二烯、苯乙烯、2-丙烯腈和2-丙烯酸的聚合物</td><td>208448-02-6</td><td>30</td><td>0.05(丁烯酸:SML);ND(1,3-丁二烯:SML, DL=0.01 mg/kg)或1(1,3-丁二烯:QM);ND(丙烯腈:SML, DL=0.01 mg/kg)</td><td>6</td><td>22</td><td>无相应的丁烯酸迁移量检测方法时可使用0.05 mg/6 dm2(QM)作为其限量值</td></tr><tr><td>FCA1156</td><td>顺丁烯酸与1,3-丁二烯、苯乙烯、亚甲基丁二酸和2-丙烯腈的聚合物</td><td>153085-93-9</td><td>30</td><td>0.05(丁烯酸:SML);ND(1,3-丁二烯:SML, DL=0.01 mg/kg)或1(1,3-丁二烯:QM);ND(丙烯腈:SML, DL=0.01 mg/kg)</td><td></td><td></td><td>无相应的丁烯酸迁移量检测方法时可使用0.05 mg/6 dm2(QM)作为其限量值</td></tr><tr><td>FCA1157</td><td>四硼酸钠五水合物</td><td>12179-04-3</td><td>按生产需要适量使用</td><td></td><td>6</td><td>16</td><td></td></tr><tr><td>FCA1158</td><td>四氢-2-呋喃甲醇</td><td>97-99-4</td><td>按生产需要适量使用</td><td>ND(SML, DL=0.01 mg/kg)</td><td></td><td></td><td></td></tr><tr><td>FCA1159</td><td>四氢-3,5-二甲基-2H-1,3,5-噻二嗪-2-硫酮;棉隆</td><td>533-74-4</td><td>按生产需要适量使用</td><td></td><td></td><td></td><td></td></tr><tr><td>FCA1160</td><td>四氢呋喃</td><td>109-99-9</td><td>4</td><td>0.6(SML)</td><td></td><td></td><td></td></tr><tr><td>FCA1161</td><td>四氧化三铁</td><td>1317-61-9</td><td>按生产需要适量使用</td><td></td><td></td><td></td><td>应符合着色剂纯度要求,见注</td></tr><tr><td>FCA1163</td><td>松香</td><td>8050-09-7</td><td>按生产需要适量使用</td><td></td><td></td><td></td><td></td></tr><tr><td>FCA1167</td><td>酸水解淀粉辛烯基丁二酸酯</td><td>68584-85-0</td><td>按生产需要适量使用</td><td>25 g/kg(淀粉醋酸:QM,以乙酰基计)</td><td></td><td></td><td></td></tr><tr><td>FCA1168</td><td>酸水解支链淀粉-1-辛烯基丁二酸酯</td><td>113894-85-2</td><td>按生产需要适量使用</td><td>25 g/kg(醋酸酯淀粉:QM,以乙酰基计)</td><td></td><td></td><td></td></tr><tr><td>FCA1172</td><td>碳酸锆铵</td><td>68309-95-5</td><td>1 mg/dm2(以二氧化锆计)</td><td></td><td></td><td></td><td></td></tr><tr><td>FCA1173</td><td>碳酸锆钾</td><td>23570-56-1</td><td>1.25 mg/dm2(以二氧化锆计)</td><td></td><td></td><td></td><td></td></tr><tr><td>FCA1178</td><td>甜橘油</td><td>8008-57-9</td><td>按生产需要适量使用</td><td></td><td></td><td></td><td></td></tr><tr><td>FCA1180</td><td>脱水山梨醇单十八酸酯;山梨醇酐单硬脂酸酯(斯潘60)</td><td>1338-41-6</td><td>0.01</td><td></td><td></td><td></td><td></td></tr><tr><td>FCA1183</td><td>埃尔油松香</td><td>8052-10-6</td><td>按生产需要适量使用</td><td></td><td></td><td></td><td></td></tr><tr><td>FCA1184</td><td>埃尔油松香与反丁烯二酸化松香与甲醛的聚合物</td><td>-</td><td>0.03</td><td></td><td>15</td><td>15</td><td></td></tr><tr><td>FCA1185</td><td>埃尔油脂肪酸</td><td>61790-12-3</td><td>按生产需要适量使用</td><td></td><td></td><td></td><td></td></tr><tr><td>FCA1186</td><td>微晶石蜡与烃蜡</td><td>63231-60-7</td><td>按生产需要适量使用</td><td></td><td></td><td></td><td></td></tr><tr><td>FCA1189</td><td>戊二醛</td><td>111-30-8</td><td>0.03</td><td></td><td></td><td></td><td></td></tr><tr><td>FCA1191</td><td>纤维素酶</td><td>9012-54-8</td><td>按生产需要适量使用</td><td>ND(SML,DL=0.01 mg/kg)</td><td></td><td></td><td></td></tr><tr><td>FCA1192</td><td>硝酸</td><td>7697-37-2</td><td>按生产需要适量使用</td><td></td><td></td><td></td><td></td></tr><tr><td>FCA1193</td><td>硝酸钠</td><td>7631-99-4</td><td>按生产需要适量使用</td><td></td><td></td><td></td><td></td></tr><tr><td>FCA1194</td><td>硝酸铜</td><td>3251-23-8</td><td>按生产需要适量使用</td><td></td><td></td><td></td><td>所生产出的材料和制品使用温度低于120℃。铜元素SML应符合附录C规定</td></tr><tr><td>FCA1200</td><td>溴化铵</td><td>12124-97-9</td><td>0.033(以干重计)</td><td></td><td></td><td></td><td></td></tr><tr><td>FCA1202</td><td>亚甲基丁二酸</td><td>97-65-4</td><td>按生产需要适量使用</td><td></td><td></td><td></td><td></td></tr><tr><td>FCA1203</td><td>亚甲基丁二酸与1,3-丁二烯、苯乙烯、2-丙烯腈和2-丙烯酸的聚合物</td><td>118948-85-9</td><td>30</td><td>ND(1,3-丁二烯:SML,DL=0.01 mg/kg)或1(1,3-丁二烯:QM);ND(丙烯腈:SML,DL=0.01 mg/kg)</td><td>6</td><td>22</td><td></td></tr><tr><td>FCA1204</td><td>亚甲基丁二酸与1,3-丁二烯、苯乙烯、2-丙烯酸和松香的聚合物</td><td>-</td><td>按生产需要适量使用</td><td>1(1,3-丁二烯:QM)或ND(1,3-丁二烯:SML,DL=0.01 mg/kg)</td><td>6(以丙烯酸计);6(以甲基丙烯酸计)</td><td>22;23</td><td></td></tr><tr><td>FCA1205</td><td>亚甲基丁二酸与1,3-丁二烯、苯乙烯和2-丙烯酸-2-羟乙酯的聚合物</td><td>36089-06-2</td><td>10</td><td>ND(1,3-丁二烯:SML,DL=0.01 mg/kg)或1(1,3-丁二烯:QM);6(2-丙烯酸-2-羟乙酯:SML)</td><td></td><td></td><td></td></tr><tr><td>FCA1206</td><td>亚甲基丁二酸与1,3-丁二烯、乙烯基苯和2-丙烯酸的聚合物</td><td>26102-56-7</td><td>10</td><td>ND(1,3-丁二烯:SML,DL=0.01 mg/kg)或1(1,3-丁二烯:QM)</td><td>6</td><td>22</td><td></td></tr><tr><td>FCA1207</td><td>亚甲基丁二酸与2-丙烯酸乙酯和2-甲基-2-丙烯酸甲酯的聚合物</td><td>24980-96-9</td><td>按生产需要适量使用</td><td></td><td>6(以丙烯酸计);6(以甲基丙烯酸计)</td><td>22;23</td><td></td></tr><tr><td>FCA1208</td><td>亚甲基双硫氰酸酯和N,N-二甲基甲酰胺的混合物</td><td>6317-18-6;68-12-2</td><td>按生产需要适量使用</td><td>ND(亚甲基双硫氰酸酯:SML)</td><td></td><td></td><td></td></tr><tr><td>FCA1209</td><td>亚磷酸三(2,4-二叔丁基苯)酯;三(2,4-二叔丁基苯基)亚磷酸酯;抗氧剂168</td><td>31570-04-4</td><td>0.5</td><td></td><td></td><td></td><td></td></tr><tr><td>FCA1211</td><td>亚硫酸钠</td><td>7757-83-7</td><td>按生产需要适量使用</td><td></td><td>10</td><td>19</td><td></td></tr><tr><td>FCA1212</td><td>亚硫酸氢钠</td><td>7631-90-5</td><td>按生产需要适量使用</td><td></td><td>10</td><td>19</td><td></td></tr><tr><td>FCA1214</td><td>亚硝酸钠</td><td>7632-00-0</td><td>0.05</td><td>0.6(SML)</td><td></td><td></td><td></td></tr><tr><td>FCA1216</td><td>盐酸</td><td>7647-01-0</td><td>按生产需要适量使用</td><td></td><td></td><td></td><td></td></tr><tr><td>FCA1218</td><td>羊毛脂</td><td>8006-54-0</td><td>按生产需要适量使用</td><td></td><td></td><td></td><td></td></tr><tr><td>FCA1221</td><td>氧化淀粉,2-羟基-3-(三甲基氨根)丙基醚氯化物</td><td>221897-48-9</td><td>按生产需要适量使用(次氯酸钠最大使用量5.5%)</td><td></td><td></td><td></td><td></td></tr><tr><td>FCA1222</td><td>氧化钙</td><td>1305-78-8</td><td>按生产需要适量使用</td><td></td><td></td><td></td><td></td></tr><tr><td>FCA1224</td><td>氧化镁</td><td>1309-48-4</td><td>按生产需要适量使用</td><td></td><td></td><td></td><td></td></tr><tr><td>FCA1226</td><td>氧化硼钠</td><td>1330-43-4</td><td>按生产需要适量使用</td><td></td><td>6</td><td>16</td><td></td></tr><tr><td>FCA1229</td><td>氧化支链淀粉</td><td>113894-86-3</td><td>按生产需要适量使用</td><td></td><td></td><td></td><td></td></tr><tr><td>FCA1232</td><td>乙醇</td><td>64-17-5</td><td>按生产需要适量使用</td><td></td><td></td><td></td><td></td></tr><tr><td>FCA1233</td><td>乙醇胺</td><td>141-43-5</td><td>0.1</td><td>0.05(SML)</td><td></td><td></td><td>生产的材料或制品仅用于接触非脂肪性食品</td></tr><tr><td>FCA1234</td><td>乙二胺四乙酸</td><td>60-00-4</td><td>按生产需要适量使用</td><td></td><td></td><td></td><td></td></tr><tr><td>FCA1235</td><td>乙二胺四乙酸二钠盐</td><td>139-33-3</td><td>按生产需要适量使用</td><td></td><td></td><td></td><td></td></tr><tr><td>FCA1236</td><td>乙二胺四乙酸钠盐</td><td>7379-28-4</td><td>按生产需要适量使用</td><td></td><td></td><td></td><td></td></tr><tr><td>FCA1237</td><td>乙二胺四乙酸四钠盐</td><td>64-02-8</td><td>按生产需要适量使用</td><td></td><td></td><td></td><td></td></tr><tr><td>FCA1238</td><td>乙二胺与环氧氯丙烷和二甲胺的聚合物</td><td>42751-79-1</td><td>0.2</td><td>12(乙二胺:SML);1(环氧氯丙烷:QM);ND(环氧氯丙烷:SML,DL=0.01 mg/kg)</td><td></td><td></td><td></td></tr><tr><td>FCA1239</td><td>乙二醛</td><td>107-22-2</td><td>按生产需要适量使用</td><td>1.5 mg/dm2(QM)</td><td></td><td></td><td></td></tr><tr><td>FCA1240</td><td>乙二醛与丙氧基化四氢-4-羟基-5-甲基-2(1H)嘧啶酮的聚合物</td><td>118299-90-4</td><td>5(以淀粉计)</td><td>9(QM)</td><td></td><td></td><td>所生产出的材料和制品使用温度低于121℃</td></tr><tr><td>FCA1241</td><td>乙二酸;草酸</td><td>144-62-7</td><td>1</td><td>6(SML)</td><td></td><td></td><td></td></tr><tr><td>FCA1244</td><td>乙基纤维素</td><td>9004-57-3</td><td>按生产需要适量使用</td><td></td><td></td><td></td><td></td></tr><tr><td>FCA1245</td><td>乙酸</td><td>64-19-7</td><td>按生产需要适量使用</td><td></td><td></td><td></td><td></td></tr><tr><td>FCA1247</td><td>乙酸-2-甲基丁基酯;乙酸正戊酯</td><td>624-41-9;628-63-7</td><td>按生产需要适量使用</td><td></td><td></td><td></td><td></td></tr><tr><td>FCA1248</td><td>乙酸丙酯</td><td>109-60-4</td><td>0.1</td><td></td><td></td><td></td><td></td></tr><tr><td>FCA1249</td><td>乙酸丁酯</td><td>123-86-4</td><td>按生产需要适量使用</td><td></td><td></td><td></td><td></td></tr><tr><td>FCA1253</td><td>乙酸钠</td><td>127-09-3</td><td>按生产需要适量使用</td><td></td><td></td><td></td><td></td></tr><tr><td>FCA1254</td><td>乙酸乙烯酯</td><td>108-05-4</td><td>按生产需要适量使用</td><td>12(SML)</td><td></td><td></td><td></td></tr><tr><td>FCA1256</td><td>乙酸乙烯酯与氯乙烯和乙烯醇的聚合物</td><td>25086-48-0</td><td>按生产需要适量使用</td><td>ND(氯乙烯:SML, DL=0.01 mg/kg)或1(氯乙烯,QM);12(乙酸乙烯酯:SML)</td><td></td><td></td><td></td></tr><tr><td>FCA1257</td><td>乙酸乙烯酯与乙烯醇的聚合物</td><td>25213-24-5</td><td>按生产需要适量使用</td><td>12(乙酸乙烯酯:SML)</td><td></td><td></td><td></td></tr><tr><td>FCA1258</td><td>乙酸乙烯酯与乙烯的聚合物</td><td>24937-78-8</td><td>按生产需要适量使用</td><td>12(乙酸乙烯酯:SML)</td><td></td><td></td><td></td></tr><tr><td>FCA1259</td><td>乙酸乙酯</td><td>141-78-6</td><td>按生产需要适量使用</td><td></td><td></td><td></td><td></td></tr><tr><td>FCA1261</td><td>乙酸异丁酯</td><td>110-19-0</td><td>按生产需要适量使用</td><td></td><td></td><td></td><td></td></tr><tr><td>FCA1262</td><td>乙酸支链淀粉</td><td>60164-73-0</td><td>按生产需要适量使用</td><td>25 g/kg(乙酸酯淀粉:QM,以乙酰基计)</td><td></td><td></td><td></td></tr><tr><td>FCA1263</td><td>乙酸酯淀粉</td><td>9045-28-7</td><td>按生产需要适量使用</td><td></td><td></td><td></td><td></td></tr><tr><td>FCA1264</td><td>乙烯</td><td>74-85-1</td><td>按生产需要适量使用</td><td></td><td></td><td></td><td></td></tr><tr><td>FCA1265</td><td>乙烯基封端的二甲基(硅氧烷与聚硅氧烷)</td><td>68083-19-2</td><td>按生产需要适量使用</td><td></td><td></td><td></td><td></td></tr><tr><td>FCA1266</td><td>乙烯基封端的二甲基甲基乙烯基(硅氧烷与聚硅氧烷)</td><td>68083-18-1</td><td>按生产需要适量使用</td><td></td><td></td><td></td><td></td></tr><tr><td>FCA1271</td><td>乙酰化氧化淀粉</td><td>68187-08-6</td><td>按生产需要适量使用</td><td></td><td></td><td></td><td></td></tr><tr><td>FCA1273</td><td>乙氧基(富C13、异C11~C14)醇</td><td>78330-21-9</td><td>按生产需要适量使用</td><td></td><td></td><td></td><td></td></tr><tr><td>FCA1274</td><td>乙氧基C12~C14-二元醇</td><td>84133-50-6</td><td>按生产需要适量使用</td><td></td><td></td><td></td><td></td></tr><tr><td>FCA1275</td><td>乙氧基C16~C18醇</td><td>68439-49-6</td><td>按生产需要适量使用</td><td>0.05(SML)</td><td></td><td></td><td></td></tr><tr><td>FCA1276</td><td>乙氧基化C12～C14醇</td><td>68439-50-9</td><td>按生产需要适量使用</td><td>1.8(SML);1(环氧乙烷:QM)或ND(环氧乙烷:SML,DL=0.01 mg/kg)</td><td></td><td></td><td></td></tr><tr><td>FCA1278</td><td>乙氧基化C9～C11(C10富集)异构醇</td><td>78330-20-8</td><td>按生产需要适量使用</td><td>1.8(SML);1(环氧乙烷:QM)或ND(环氧乙烷:SML,DL=0.01 mg/kg)</td><td></td><td></td><td></td></tr><tr><td>FCA1279</td><td>乙氧基化蓖麻油</td><td>61791-12-6</td><td>按生产需要适量使用</td><td>42(SML)</td><td></td><td></td><td></td></tr><tr><td>FCA1280</td><td>乙氧基化丙氧基化3-羟基丙基甲基二甲基(硅氧烷与聚硅氧烷)</td><td>68937-55-3</td><td>按生产需要适量使用</td><td></td><td></td><td></td><td></td></tr><tr><td>FCA1281</td><td>乙氧基化丙氧基化C16～C18-醇</td><td>68002-96-0</td><td>0.1(以干基计)</td><td>1(环氧乙烷:QM)或ND(环氧乙烷:SML,DL=0.01 mg/kg);1(环氧丙烷:QM)或ND(环氧丙烷:SML,DL=0.01 mg/kg)</td><td></td><td></td><td></td></tr><tr><td>FCA1283</td><td>乙氧基牛脂醇</td><td>61791-28-4</td><td>按生产需要适量使用</td><td>1(环氧乙烷:QM)或ND(环氧乙烷:SML,DL=0.01 mg/kg)</td><td></td><td></td><td></td></tr><tr><td>FCA1284</td><td>异丙醇</td><td>67-63-0</td><td>按生产需要适量使用</td><td></td><td></td><td></td><td></td></tr><tr><td>FCA1286</td><td>异佛尔酮</td><td>78-59-1</td><td>按生产需要适量使用</td><td></td><td></td><td></td><td></td></tr><tr><td>FCA1287</td><td>异十三烷醇</td><td>27458-92-0</td><td>2</td><td></td><td></td><td></td><td></td></tr><tr><td>FCA1291</td><td>硬脂酸；十八烷酸</td><td>57-11-4</td><td>按生产需要适量使用</td><td></td><td></td><td></td><td></td></tr><tr><td>FCA1293</td><td>硬脂酸丁酯；十八酸丁酯</td><td>123-95-5</td><td>按生产需要适量使用</td><td></td><td></td><td></td><td>生产的材料或制品仅用于接触非脂肪性食品</td></tr><tr><td>FCA1294</td><td>硬脂酸钙；十八酸钙盐</td><td>1592-23-0</td><td>1</td><td></td><td></td><td></td><td></td></tr><tr><td>FCA1296</td><td>硬脂酸镁</td><td>557-04-0</td><td>25</td><td></td><td></td><td></td><td></td></tr><tr><td>FCA1298</td><td>硬脂酸锌</td><td>557-05-1；91051-01-3</td><td>按生产需要适量使用</td><td></td><td></td><td></td><td>锌元素SML应符合附录C规定</td></tr><tr><td>FCA1301</td><td>油酸；顺-9-十八烯酸；(Z)-9-十八烯酸</td><td>112-80-1</td><td>3</td><td></td><td></td><td></td><td></td></tr><tr><td>FCA1302</td><td>油酸钙</td><td>142-17-6</td><td>按生产需要适量使用</td><td></td><td></td><td></td><td></td></tr><tr><td>FCA1304</td><td>云母</td><td>12001-26-2</td><td>按生产需要适量使用</td><td></td><td></td><td></td><td>应符合着色剂纯度要求,见注</td></tr><tr><td>FCA1306</td><td>蔗糖</td><td>57-50-1</td><td>1</td><td></td><td></td><td></td><td></td></tr><tr><td>FCA1309</td><td>正丙醇</td><td>71-23-8</td><td>按生产需要适量使用</td><td></td><td></td><td></td><td></td></tr><tr><td>FCA1311</td><td>正硅酸四乙酯与六甲基二硅氧烷的聚合物</td><td>104133-09-7</td><td>按生产需要适量使用</td><td></td><td></td><td></td><td></td></tr><tr><td>FCA1312</td><td>正戊醇</td><td>71-41-0</td><td>按生产需要适量使用</td><td></td><td></td><td></td><td></td></tr><tr><td>FCA1313</td><td>支链α-(4-壬基苯)-ω-羟基聚环氧乙烷</td><td>127087-87-0</td><td>按生产需要适量使用</td><td>1(环氧乙烷：QM)或ND(环氧乙烷：SML，DL=0.01 mg/kg)</td><td></td><td></td><td></td></tr><tr><td>FCA1314</td><td>支链和直链C13~C15醇乙氧基化物</td><td>157627-86-6</td><td>按生产需要适量使用</td><td>1.8(SML)；1(环氧乙烷：QM)或ND(环氧乙烷：SML，DL=0.01 mg/kg)</td><td></td><td></td><td></td></tr><tr><td>FCA1315</td><td>脂肪醇聚氧乙烯醚</td><td>-</td><td>1(以干重计)</td><td></td><td>30</td><td>2</td><td></td></tr><tr><td>FCA1316</td><td>脂肪酶</td><td>9001-62-1</td><td>按生产需要适量使用</td><td></td><td></td><td></td><td></td></tr><tr><td colspan="8">注:“应符合着色剂纯度要求”是指:1) 0.1 mol/L盐酸可溶物检出量占着色剂的质量分数应符合:锑≤0.05%;砷≤0.01%;钡≤0.01%;镉≤0.01%;铬(VI)≤0.1%;铅≤0.01%;汞≤0.005%;硒≤0.01%。2) 其他杂质占着色剂的质量分数应符合:多氯联苯≤0.0025%;芳香族伯胺(以苯胺计)≤0.05%,其中对二氨基联苯、β-萘胺和4-氨基联苯三种物质总和≤0.001%。</td></tr></table>

表 A.7 其他食品接触材料及制品 (硅橡胶等) 中允许使用的添加剂及使用要求
