Repository: wei292224644/download_test

# 国家标准下载爬虫

从 **https://sppt.cfsa.net.cn:8086/db** 自动切换至「标准文本」、展开全部后，轮询所有下载按钮并保存到本地。

## 步骤说明

1. 打开上述网址（默认在「最新公告」）
2. 点击 **「标准文本」** 标签
3. 点击 **「展开全部>>」**
4. 查找页面上所有下载链接/按钮，逐个点击并保存文件

## 环境要求

- 使用 **uv** 做 Python 版本与依赖管理（见 [uv](https://docs.astral.sh/uv/)）
- 项目锁定 Python 3.12（`.python-version`），需 Playwright（Chromium）

## 安装与运行

```bash

# 进入项目目录
cd /Users/wwj/Desktop/self/download_gb

# 使用 uv 创建虚拟环境并安装依赖（会按 .python-version 使用 Python 3.12）
uv sync

# 安装 Playwright 浏览器（仅首次需要）
uv run playwright install chromium

File: 感觉没用的 GB/GB 9685-2016 食品安全国家标准 食品接触材料及制品用添加剂使用标准 第1号修改单.md (part 12 of 18)
# 食品安全国家标准
<table><tr><td>使用范围</td><td>FCA号</td><td>中文名称</td><td>CAS号</td><td>使用范围和最大使用量/%</td><td>SML/QM/(mg/kg)</td><td>SML(T)/(mg/kg)</td><td>SML(T)分组编号</td><td>其他要求</td></tr><tr><td>硅橡胶</td><td>FCA0027</td><td>1,1,1-三甲基-N-(三甲基硅烷基)硅烷胺与二氧化硅的水解物</td><td>68909-20-6</td><td>有机硅填料:50</td><td></td><td></td><td></td><td></td></tr><tr><td>硅橡胶</td><td>FCA0326</td><td>3,5-二甲基-1-己炔-3-醇</td><td>107-54-0</td><td>0.53</td><td></td><td></td><td></td><td></td></tr><tr><td>硅橡胶</td><td>FCA0741</td><td>二甲基硅氧烷与聚硅氧烷和乙氧基封端的甲基倍半硅氧烷的聚合物</td><td>68554-66-5</td><td>按生产需要适量使用</td><td></td><td></td><td></td><td></td></tr><tr><td>硅橡胶</td><td>FCA0742</td><td>二甲基甲基氢化(硅氧烷与聚硅氧烷)</td><td>68037-59-2</td><td>按生产需要适量使用</td><td></td><td></td><td></td><td></td></tr><tr><td>硅橡胶</td><td>FCA0890</td><td>甲基氢硅氧烷与聚硅氧烷</td><td>63148-57-2</td><td>按生产需要适量使用</td><td></td><td></td><td></td><td></td></tr><tr><td>硅橡胶</td><td>FCA0892</td><td>甲基乙烯基二甲基(硅氧烷与聚硅氧烷)</td><td>67762-94-1</td><td>按生产需要适量使用</td><td></td><td></td><td></td><td></td></tr><tr><td>硅橡胶</td><td>FCA0893</td><td>甲基乙烯基二甲基(硅氧烷与聚硅氧烷)与甲基苯基硅倍半氧烷的聚合物</td><td>68037-69-4</td><td>按生产需要适量使用</td><td></td><td></td><td></td><td></td></tr><tr><td>硅橡胶</td><td>FCA1057</td><td>羟基封端的聚二甲基硅氧烷;羟基封端的二甲基(硅氧烷与聚硅氧烷)</td><td>70131-67-8</td><td>按生产需要适量使用</td><td></td><td></td><td></td><td></td></tr><tr><td>硅橡胶</td><td>FCA1062</td><td>氢封端的二甲基(硅氧烷与聚硅氧烷)</td><td>70900-21-9</td><td>按生产需要适量使用</td><td></td><td></td><td></td><td></td></tr><tr><td>硅橡胶</td><td>FCA1266</td><td>乙烯基封端的二甲基甲基乙烯基(硅氧烷与聚硅氧烷)</td><td>68083-18-1</td><td>按生产需要适量使用</td><td></td><td></td><td></td><td></td></tr><tr><td>纺织纤维</td><td>FCA1284</td><td>异丙醇</td><td>67-63-0</td><td>按生产需要适量使用</td><td></td><td></td><td></td><td></td></tr><tr><td>合成纤维</td><td>FCA1284</td><td>异丙醇</td><td>67-63-0</td><td>按生产需要适量使用</td><td>0.1%(QM)</td><td></td><td></td><td></td></tr></table>

# 附录B

# 特定迁移总量限量[SML(T)]

表B.1列出了附录A中特定迁移总量限量所对应的SML(T)分组编号、CAS号、受限物质名称、SML(T)以及限制说明。各组物质按照CAS号由小到大的顺序排序。

表 B. 1 特定迁移总量限量  

<table><tr><td>SML(T)分组编号</td><td>CAS号</td><td>受限物质名称</td><td>SML(T)/(mg/kg)</td><td>限制说明</td></tr><tr><td rowspan="2">1</td><td>75-07-0</td><td>乙醛</td><td rowspan="2">6</td><td rowspan="2">以乙醛计</td></tr><tr><td>105-38-4</td><td>丙酸乙烯酯</td></tr><tr><td rowspan="3">2</td><td>—</td><td>硬脂酸与乙二醇的酯</td><td rowspan="3">30</td><td rowspan="3">以乙二醇计</td></tr><tr><td>107-21-1</td><td>1,2-乙二醇</td></tr><tr><td>111-46-6</td><td>二甘醇</td></tr><tr><td rowspan="2">3</td><td>108-31-6</td><td>顺丁烯二酸酐(又名马来酸酐)</td><td rowspan="2">30</td><td rowspan="2">以马来酸计</td></tr><tr><td>110-16-7</td><td>顺丁烯二酸(又名马来酸)</td></tr><tr><td rowspan="2">4</td><td>105-60-2</td><td>ε-己内酰胺</td><td rowspan="2">15</td><td rowspan="2">以己内酰胺计</td></tr><tr><td>2123-24-2</td><td>己内酰胺钠盐</td></tr><tr><td rowspan="2">5</td><td>77-62-3</td><td>2,2′-亚甲基二[4-甲基-6-(1-甲基环己基)]苯酚</td><td rowspan="2">3</td><td rowspan="2">以物质之和计</td></tr><tr><td>4066-02-8</td><td>2,2′-甲亚基双(6-环己基-4-甲基酚)</td></tr><tr><td rowspan="4">6</td><td>1335-23-5</td><td>碘化亚铜</td><td rowspan="4">1</td><td rowspan="4">以碘计</td></tr><tr><td>7681-11-0</td><td>碘化钾</td></tr><tr><td>7681-82-5</td><td>碘化钠</td></tr><tr><td>10377-51-2</td><td>碘化锂</td></tr><tr><td rowspan="2">7</td><td>—</td><td>N,N-双(2-羟乙基)烷基(C8~C18)胺</td><td rowspan="2">1.2</td><td rowspan="2">以叔胺计</td></tr><tr><td>—</td><td>N,N-双(2-羟乙基)烷基(C8~C18)胺盐酸盐</td></tr><tr><td rowspan="6">8</td><td>131-53-3</td><td>(2-羟基-4-甲氧基苯基)(2-羟苯基)甲酮</td><td rowspan="6">6</td><td>以物质之和计</td></tr><tr><td>131-56-6</td><td>2,4-二羟基二苯甲酮</td><td></td></tr><tr><td>131-57-7</td><td>(2-羟基-4-甲氧基苯基)苯基甲酮</td><td></td></tr><tr><td>611-99-4</td><td>4,4′-二羟二苯甲酮</td><td></td></tr><tr><td>1843-05-6</td><td>2-羟基-4-正辛氧基二苯甲酮</td><td></td></tr><tr><td>3293-97-8</td><td>2-羟基-4-正己氧基二苯甲酮</td><td></td></tr><tr><td rowspan="5">9</td><td>26636-01-1</td><td>2,2′-[(二甲基亚锡)双(硫代)]双乙酸二异辛酯</td><td rowspan="5">0.18</td><td rowspan="5">以锡计</td></tr><tr><td>54849-38-6</td><td>三(异辛基硫基乙酸)甲基锡</td></tr><tr><td>57583-34-3</td><td>三(2-乙基己基巯基乙酸)甲基锡</td></tr><tr><td>57583-35-4</td><td>二(2-乙基己基巯基乙酸)二甲基锡</td></tr><tr><td>68442-12-6</td><td>(Z)-9-十八烯酸-2-硫乙基酯与二氯二甲基锡,硫化钠和三氯甲基锡的反应产物</td></tr><tr><td rowspan="14">10</td><td>-</td><td>二[正烷基(C10~C16)巯基乙酸]二正辛基锡</td><td rowspan="14">0.006</td><td rowspan="14">以锡计</td></tr><tr><td>-</td><td>二(乙基马来酸)二正辛基锡</td></tr><tr><td>-</td><td>1,4-丁二醇双(巯基乙酸)二正辛基锡</td></tr><tr><td>-</td><td>酯化马来酸氢二正辛基锡</td></tr><tr><td>-</td><td>马来酸氢二正辛基锡盐聚合物(n=2~4)</td></tr><tr><td>-</td><td>硫代苯甲酸2-乙基己基巯基乙酸二正辛基锡</td></tr><tr><td>3648-18-8</td><td>二辛基双[(1-氧代十二烷基)氧]锡</td></tr><tr><td>10039-33-5</td><td>二(2-乙基己基马来酸)二正辛基锡</td></tr><tr><td>15535-79-2</td><td>二辛基锡巯基醋酸盐</td></tr><tr><td>15571-58-1</td><td>10-乙基-4,4-二辛基-7-氧代-8-氧杂-3,5-二硫杂-4-十四锡烷酸-2-乙基己基酯</td></tr><tr><td>15571-60-5</td><td>马来酸氢二正辛基锡</td></tr><tr><td>26401-97-8</td><td>2,2′-[(二辛基亚锡)双(硫代)]双乙酸二异辛酯</td></tr><tr><td>33568-99-9</td><td>二(异辛基马来酸盐)二正辛基锡</td></tr><tr><td>69226-44-4</td><td>乙二醇双(巯基乙酸)二正辛基锡</td></tr><tr><td rowspan="3">11</td><td>-</td><td>三(烷基(C10~C16)巯基乙酸)正辛基锡</td><td rowspan="3">1.2</td><td rowspan="3">以锡计</td></tr><tr><td>26401-86-5</td><td>三(异辛基巯基乙酸)辛基锡</td></tr><tr><td>27107-89-7</td><td>三(2-乙基己基巯基乙酸)辛锡</td></tr><tr><td rowspan="3">12</td><td>2440-22-4</td><td>2-(2H-苯并三唑-2-基)-4-甲基苯酚</td><td rowspan="3">30</td><td rowspan="3">以物质之和计</td></tr><tr><td>3864-99-1</td><td>2-(5-氯-2H-苯并三唑-2-基)-4,6-二(1,1-二甲基乙基)苯酚</td></tr><tr><td>3896-11-5</td><td>2-(5-氯-2H-苯三唑-2-基)-6-(1,1-二甲基乙基)-4-甲基苯酚</td></tr><tr><td rowspan="2">13</td><td>88-24-4</td><td>2,2′-亚甲基双[6-(1,1-二甲基乙基)-4-乙基苯酚]</td><td rowspan="2">1.5</td><td rowspan="2">以物质之和计</td></tr><tr><td>119-47-1</td><td>2,2′-亚甲基双(4-甲基-6-叔丁基苯酚)</td></tr><tr><td rowspan="2">14</td><td>123-28-4</td><td>3,3′-硫代二丙酸二月桂酯</td><td rowspan="2">5</td><td rowspan="2">以物质之和计</td></tr><tr><td>693-36-7</td><td>3,3′-硫代双丙酸二(十八烷基)酯</td></tr><tr><td rowspan="2">15</td><td>50-00-0</td><td>甲醛</td><td rowspan="2">15</td><td rowspan="2">以甲醛计</td></tr><tr><td>100-97-0</td><td>六亚甲基四胺</td></tr><tr><td rowspan="4">16</td><td>1330-43-4</td><td>氧化硼钠</td><td rowspan="4">6</td><td rowspan="4">以硼计</td></tr><tr><td>10043-11-5</td><td>氮化硼</td></tr><tr><td>10043-35-3</td><td>硼酸</td></tr><tr><td>12007-55-5</td><td>四硼酸钡</td></tr><tr><td rowspan="14">17</td><td>-</td><td>(40%质量分数)2,2,4-三甲基己烷-1,6-二异氰酸酯和(60%质量分数)2,4,4-三甲基己烷-1,6-二异氰酸酯的混合物</td><td rowspan="14">ND(DL=0.01 mg/kg)</td><td rowspan="14">以异氰酸根计</td></tr><tr><td>91-08-7</td><td>1,3-二异氰酸根合-2-甲基苯</td></tr><tr><td>91-97-4</td><td>3,3'-二甲基-4,4'-二异氰酸酯联苯</td></tr><tr><td>101-68-8</td><td>二苯基甲烷-4,4'-二异氰酸酯</td></tr><tr><td>112-96-9</td><td>十八烷基异氰酸酯</td></tr><tr><td>584-84-9</td><td>2,4-二异氰酸基-1-甲基苯</td></tr><tr><td>822-06-0</td><td>1,6-二异氰酰己烷</td></tr><tr><td>3173-53-3</td><td>环己基异氰酸酯</td></tr><tr><td>3173-72-6</td><td>1,5-萘二异氰酸酯</td></tr><tr><td>4098-71-9</td><td>1,3,3-三甲基-5-异氰酸基-1-异氰酸(基)甲基环己烷</td></tr><tr><td>4128-73-8</td><td>二苯醚-4,4'-二异氰酸酯</td></tr><tr><td>5124-30-1</td><td>1,1'-亚甲二(4-异氰酸基环己烷)</td></tr><tr><td>5873-54-1</td><td>1-异氰酸根-2-[(4-异氰酸根苯基)甲基]苯</td></tr><tr><td>26747-90-0</td><td>2,4-甲苯二异氰酸酯二聚物</td></tr><tr><td rowspan="2">18</td><td>61788-89-4</td><td>未氢化不饱和脂肪酸(C18)二聚物</td><td rowspan="2">0.05</td><td rowspan="2">以物质之和计</td></tr><tr><td>68783-41-5</td><td>氢化二聚C18不饱和脂肪酸</td></tr><tr><td rowspan="3">19</td><td>7631-90-5</td><td>亚硫酸氢钠</td><td rowspan="3">10</td><td rowspan="3">以二氧化硫计</td></tr><tr><td>7757-83-7</td><td>亚硫酸钠</td></tr><tr><td>7772-98-7</td><td>硫代硫酸钠</td></tr><tr><td rowspan="3">20</td><td>121-79-9</td><td>3,4,5-三羟基苯甲酸正丙酯</td><td rowspan="3">30</td><td rowspan="3">以物质之和计</td></tr><tr><td>1034-01-1</td><td>没食子酸辛酯</td></tr><tr><td>1166-52-5</td><td>没食子酸十二烷基酯</td></tr><tr><td rowspan="2">21</td><td>528-44-9</td><td>1,2,4-苯三羧酸</td><td rowspan="2">5</td><td rowspan="2">以偏苯三甲酸计</td></tr><tr><td>552-30-7</td><td>偏苯三甲酸酐</td></tr><tr><td rowspan="8">22</td><td>-</td><td>聚丙烯酸盐</td><td rowspan="8">6</td><td rowspan="8">以丙烯酸计</td></tr><tr><td>79-10-7</td><td>丙烯酸</td></tr><tr><td>96-33-3</td><td>丙烯酸甲酯</td></tr><tr><td>106-63-8</td><td>2-丙烯酸-2-甲基丙基酯</td></tr><tr><td>140-88-5</td><td>丙烯酸乙酯</td></tr><tr><td>141-32-2</td><td>丙烯酸正丁酯</td></tr><tr><td>689-12-3</td><td>丙烯酸异丙酯</td></tr><tr><td>818-61-1</td><td>丙烯酸-2-羟乙基酯</td></tr><tr><td rowspan="6">22</td><td>925-60-0</td><td>丙烯酸丙酯</td><td rowspan="6">6</td><td rowspan="6">以丙烯酸计</td></tr><tr><td>1663-39-4</td><td>2-丙烯酸-1,1-二甲基乙基酯</td></tr><tr><td>2495-35-4</td><td>丙烯酸苯甲酯</td></tr><tr><td>2499-59-4</td><td>2-丙烯酸辛酯</td></tr><tr><td>2998-08-5</td><td>丙烯酸仲丁酯</td></tr><tr><td>25134-51-4</td><td>2-丙烯酸与2-乙基己基-2-丙烯酸酯的聚合物</td></tr><tr><td rowspan="13">23</td><td>79-41-4</td><td>2-甲基丙烯酸</td><td rowspan="13">6</td><td rowspan="13">以甲基丙烯酸计</td></tr><tr><td>80-62-6</td><td>甲基丙烯酸甲酯</td></tr><tr><td>97-63-2</td><td>甲基丙烯酸乙酯</td></tr><tr><td>97-86-9</td><td>甲基丙烯酸异丁酯</td></tr><tr><td>97-88-1</td><td>甲基丙烯酸丁酯</td></tr><tr><td>585-07-9</td><td>2-甲基-2-丙烯酸-1,1-二甲基乙基酯</td></tr><tr><td>760-93-0</td><td>2-甲基-2-丙烯酸酸酐</td></tr><tr><td>868-77-9</td><td>2-羟基乙基-2-甲基-2-丙烯酸酯</td></tr><tr><td>2177-70-0</td><td>甲基丙烯酸苯酯</td></tr><tr><td>2210-28-8</td><td>2-甲基-2-丙烯酸丙基酯</td></tr><tr><td>2495-37-6</td><td>甲基丙烯酸苯甲酯</td></tr><tr><td>2998-18-7</td><td>甲基丙烯酸仲丁酯</td></tr><tr><td>4655-34-9</td><td>甲基丙烯酸异丙酯</td></tr><tr><td rowspan="2">24</td><td>110553-27-0</td><td>2-甲基-4,6-二[(辛基硫基)甲基]苯酚</td><td rowspan="2">5</td><td rowspan="2">以物质之和计</td></tr><tr><td>110675-26-8</td><td>2,4-双[(十二烷基硫代)甲基]-6-甲基苯酚</td></tr><tr><td rowspan="2">25</td><td>67649-65-4</td><td>三(异辛基巯基乙酸)单正十二烷基锡</td><td rowspan="2">0.05</td><td rowspan="2">三(异辛基巯基乙酸)单正十二烷基锡、三(异辛基巯基乙酸)双正十二烷基锡之和;以单、双十二烷基锡氯化物计</td></tr><tr><td>84030-61-5</td><td>三(异辛基巯基乙酸)双正十二烷基锡</td></tr><tr><td rowspan="2">26</td><td>68515-48-0</td><td>邻苯二羧酸-二-C8~C10支链烷基酯(C9富集)</td><td rowspan="2">9</td><td rowspan="2">以物质之和计</td></tr><tr><td>28553-12-0</td><td>邻苯二甲酸二异壬酯</td></tr><tr><td rowspan="2">27</td><td>99-63-8</td><td>间苯二酰二氯</td><td rowspan="2">5</td><td rowspan="2">以间苯二甲酸计</td></tr><tr><td>121-91-5</td><td>间苯二甲酸</td></tr><tr><td rowspan="3">28</td><td>100-20-9</td><td>对苯二甲酰氯</td><td rowspan="3">7.5</td><td rowspan="3">以对苯二甲酸计</td></tr><tr><td>-</td><td>苯二甲酸</td></tr><tr><td>100-21-0</td><td>1,4-苯二甲酸</td></tr><tr><td rowspan="2">29</td><td>502-44-3</td><td>己内酯</td><td rowspan="2">0.05</td><td rowspan="2">以6-羟基己酸和己内酯计</td></tr><tr><td>31831-53-5</td><td>1,4-丁二醇与ε-己内酯的共聚物</td></tr><tr><td rowspan="2">30</td><td>110-63-4</td><td>1,4-丁二醇</td><td rowspan="2">5</td><td rowspan="2">以1,4-丁二醇计</td></tr><tr><td>31831-53-5</td><td>1,4-丁二醇与ε-己内酯的共聚物</td></tr><tr><td rowspan="2">31</td><td>-</td><td>1,2-丙二醇和/或1,3-和/或1,4-丁二醇和/或聚丙二醇和己二酸的聚酯,可能以乙酸或C12~C18脂肪酸或正辛醇和/或正癸醇封端(以单体计)</td><td rowspan="2">30</td><td rowspan="2">以物质之和计</td></tr><tr><td>7328-26-5</td><td>己二酸和1,3-丁二醇,1,2-丙二醇和2-乙基-1-正己醇的聚酯(以单体计)</td></tr><tr><td rowspan="20">32</td><td>-</td><td>乙酰化脂肪酸的单、双甘油酯</td><td rowspan="20">60</td><td rowspan="20">以物质之和计</td></tr><tr><td>-</td><td>己二酸与甘油或季戊四醇酯与偶数C12~C22直链脂肪酸酯化所得的聚酯</td></tr><tr><td>-</td><td>1,2-丙二醇和(或)1,3-和(或)1,4-丁二醇和(或)聚丙二醇和己二酸的聚酯,可能以乙酸或C12~C18脂肪酸或正辛醇和(或)正癸醇封端</td></tr><tr><td>77-90-7</td><td>2-(乙烯氧基)-1,2,3-丙三羧酸三丁基酯</td></tr><tr><td>77-93-0</td><td>柠檬酸三乙酯</td></tr><tr><td>84-74-2</td><td>邻苯二甲酸二正丁酯(DBP)</td></tr><tr><td>85-68-7</td><td>邻苯二甲酸苯甲基丁酯</td></tr><tr><td>103-23-1</td><td>己二酸二(2-乙基己基)酯</td></tr><tr><td>109-43-3</td><td>癸二酸二正丁酯</td></tr><tr><td>117-81-7</td><td>邻苯二甲酸二(α-乙基己酯)</td></tr><tr><td>8013-07-8</td><td>环氧大豆油</td></tr><tr><td>30899-62-8</td><td>二乙酸十二酸-1,2,3-丙三醇酯</td></tr><tr><td>68515-48-0</td><td>邻苯二羧酸-二-C8~C10支链烷基酯(C9富集)</td></tr><tr><td>28553-12-0</td><td>邻苯二甲酸二异壬酯</td></tr><tr><td>166412-78-8</td><td>1,2-环己二羧酸二(异壬基)酯</td></tr><tr><td>736150-63-3</td><td>氢化蓖麻油乙酸单甘油酯</td></tr><tr><td>7328-26-5</td><td>己二酸和1,3-丁二醇,1,2-丙二醇和2-乙基-1-正己醇的聚酯(以单体计)</td></tr><tr><td>6422-86-2</td><td>1,4-苯二羧酸双(2-乙基己基)酯(DOTP)</td></tr><tr><td>-</td><td>新戊二醇与苯甲酸和2-乙基己酸形成的单酯和二酯</td></tr><tr><td>-</td><td>三羟甲基丙烷与苯甲酸和2-乙基己酸的二酯和三酯的混合物</td></tr></table>

# 附录C

# 金属元素特别限制规定

本标准允许使用的含有表C.1列出的金属元素的物质，其使用还应符合表C.1对金属元素特定迁移限量的特别限制规定；表C.1中列出的金属元素特定迁移限量仅适用于本标准已批准的含有这些金属元素的物质；同时使用两种及以上含有相同金属元素的物质时，该金属元素的迁移量之和应符合表C.1的规定。

表 C. 1 金属元素特别限制规定  

<table><tr><td>金属元素</td><td>SML/(mg/kg)</td></tr><tr><td>钡</td><td>1</td></tr><tr><td>钴</td><td>0.05</td></tr><tr><td>铜</td><td>5</td></tr><tr><td>铁</td><td>48</td></tr><tr><td>锂</td><td>0.6</td></tr><tr><td>锰</td><td>0.6</td></tr><tr><td>锌</td><td>25</td></tr></table>

# 附录D

# 表 A. 1 中各种塑料类材料的缩写含义

附录A的表A.1中各种塑料类材料的缩写含义如表D.1所示。

表 D. 1 塑料材料缩写含义  

<table><tr><td>序号</td><td>缩写</td><td>英文名称</td><td>中文名称</td></tr><tr><td>1</td><td>AS</td><td>acrylonitrile styrene</td><td>丙烯腈-苯乙烯共聚物</td></tr><tr><td>2</td><td>ABS</td><td>acrylonitrile butadiene styrene</td><td>丙烯腈-丁二烯-苯乙烯共聚物</td></tr><tr><td>3</td><td>BDR</td><td>polybutadiene rubber</td><td>聚丁二烯橡胶</td></tr><tr><td>4</td><td>E/NB</td><td>ethylene-2-norbornene copolymer</td><td>乙烯与二环[2,2,1]庚-2-烯共聚物</td></tr><tr><td>5</td><td>EVA</td><td>ethylene-vinyl acetate resin</td><td>乙烯-乙酸乙烯酯共聚物</td></tr><tr><td>6</td><td>EVOH</td><td>ethylene-vinyl alcohol copolymer</td><td>乙烯-乙烯醇共聚物</td></tr><tr><td>7</td><td>LCP</td><td>liquid-crystal polymer</td><td>液晶聚合物</td></tr><tr><td>8</td><td>PA</td><td>polyamide</td><td>聚酰胺</td></tr><tr><td>9</td><td>PA6</td><td>polyamide6</td><td>聚酰胺6</td></tr><tr><td>10</td><td>PA12</td><td>polyamide12</td><td>聚酰胺12</td></tr><tr><td>11</td><td>PAAM</td><td>polyacrylamide</td><td>聚丙烯酰胺</td></tr><tr><td>12</td><td>PBT</td><td>poly(butylene terephthalate)</td><td>聚对苯二甲酸丁二醇酯</td></tr><tr><td>13</td><td>PC</td><td>polycarbonate</td><td>聚碳酸酯</td></tr><tr><td>14</td><td>PCCD</td><td>1,4-cyclohexanedicarboxylic acid, dimethyl ester, polymer with 1,4-cyclohexanedimeth-anol</td><td>聚(1,4-环己烷二甲酸-1,4-环己烷二甲醇)酯</td></tr><tr><td>15</td><td>PE</td><td>polyethylene</td><td>聚乙烯</td></tr><tr><td>16</td><td>PEI</td><td>polyetherimide</td><td>聚醚(酰)亚胺</td></tr><tr><td>17</td><td>PESU</td><td>polyethersulfone</td><td>聚醚砜</td></tr><tr><td>18</td><td>PET</td><td>polyethylene terephthalate</td><td>聚对苯二甲酸乙二醇酯</td></tr><tr><td>19</td><td>PF</td><td>phenol-formaldehyde</td><td>酚醛树脂</td></tr><tr><td>20</td><td>PLA</td><td>polylactic acid</td><td>聚乳酸</td></tr><tr><td>21</td><td>PMMA</td><td>poly(methyl methacrylate)</td><td>聚甲基丙烯酸甲酯</td></tr><tr><td>22</td><td>POM</td><td>polyoxymethylene</td><td>聚甲醛</td></tr><tr><td>23</td><td>PP</td><td>polypropylene</td><td>聚丙烯</td></tr><tr><td>24</td><td>PPE</td><td>poly(phenylene ether)</td><td>聚苯醚</td></tr><tr><td>25</td><td>PPS</td><td>poly(phenylene sulfide)</td><td>聚苯硫醚</td></tr><tr><td>26</td><td>PS</td><td>polystyrene</td><td>聚苯乙烯</td></tr><tr><td>27</td><td>PU</td><td>polyurethane</td><td>聚氨酯</td></tr><tr><td>28</td><td>PVC</td><td>polyvinyl chloride</td><td>聚氯乙烯</td></tr><tr><td>29</td><td>PVDC</td><td>polyvinylidene chloride</td><td>聚偏二氯乙烯</td></tr><tr><td>30</td><td>TPC-ET</td><td>thermoplastic polyester elastomer</td><td>热塑性聚酯弹性体</td></tr><tr><td>31</td><td>UP</td><td>unsaturated polyester</td><td>不饱和聚酯</td></tr></table>

# 附录E

# 食品接触材料及制品用添加剂检索目录

表E.1按照CAS号的大小顺序列出了附录A中列出的添加剂的CAS号、中文名称、FCA号及页码。无CAS号的添加剂列于表E.1的最后，按照中文名称的字符、数字、英文字母及汉语拼音首字母的音序顺序排序。表E.2按照中文名称的字符、数字、英文字母及汉语拼音首字母的音序顺序列出了附录A中列出添加剂的中文名称、CAS号、FCA号及页码。

表 E. 1 按照 CAS 号排序的食品接触材料及制品用添加剂检索目录  

<table><tr><td>CAS号</td><td>中文名称</td><td>FCA号</td><td>页码</td></tr><tr><td>50-00-0</td><td>甲醛</td><td>FCA0895</td><td>127;209;258</td></tr><tr><td>50-70-4</td><td>D-山梨糖醇</td><td>FCA0517</td><td>46;191;240</td></tr><tr><td>50-99-7</td><td>葡萄糖</td><td>FCA1047</td><td>263</td></tr><tr><td>52-51-7</td><td>2-溴-2-硝基-1,3-丙二醇</td><td>FCA0301</td><td>106;188;234</td></tr><tr><td>56-35-9</td><td>二(三丁基锡)氧化物</td><td>FCA0722</td><td>201</td></tr><tr><td>56-81-5</td><td>丙三醇</td><td>FCA0608</td><td>52;120;193;244</td></tr><tr><td>57-09-0</td><td>十六烷基三甲基溴化铵</td><td>FCA1124</td><td>85</td></tr><tr><td>57-11-4</td><td>硬脂酸;十八烷酸</td><td>FCA1291</td><td>93;139;154;221;273</td></tr><tr><td>57-13-6</td><td>尿素</td><td>FCA1036</td><td>79;263</td></tr><tr><td>57-50-1</td><td>蔗糖</td><td>FCA1306</td><td>273</td></tr><tr><td>57-55-6</td><td>1,2-丙二醇</td><td>FCA0042</td><td>7;97;141;155;176;223</td></tr><tr><td>60-00-4</td><td>乙二胺四乙酸</td><td>FCA1234</td><td>91;137;173;219;270</td></tr><tr><td>60-24-2</td><td>2-巯基乙醇</td><td>FCA0300</td><td>22</td></tr><tr><td>60-33-3</td><td>亚油酸</td><td>FCA1215</td><td>219</td></tr><tr><td>62-54-4</td><td>乙酸钙</td><td>FCA1250</td><td>91</td></tr><tr><td>64-02-8</td><td>乙二胺四乙酸四钠盐</td><td>FCA1237</td><td>91;137;153;173;219;270</td></tr><tr><td>64-17-5</td><td>乙醇</td><td>FCA1232</td><td>91;137;153;173;219;269</td></tr><tr><td>64-18-6</td><td>甲酸</td><td>FCA0898</td><td>127;258</td></tr><tr><td>64-19-7</td><td>乙酸</td><td>FCA1245</td><td>91;137;153;173;219;270</td></tr><tr><td>65-85-0</td><td>苯甲酸</td><td>FCA0588</td><td>50</td></tr><tr><td>67-48-1</td><td>氯化胆碱</td><td>FCA1013</td><td>262</td></tr><tr><td>67-56-1</td><td>甲醇</td><td>FCA0862</td><td>126;206;256</td></tr><tr><td>67-63-0</td><td>异丙醇</td><td>FCA1284</td><td>92;139;221;272;275</td></tr><tr><td>67-64-1</td><td>丙酮</td><td>FCA0611</td><td>120;168;194;244</td></tr><tr><td>71-23-8</td><td>正丙醇</td><td>FCA1309</td><td>139;221;273</td></tr><tr><td>71-36-3;78-83-1;78-92-2;75-65-0</td><td>丁醇</td><td>FCA0701</td><td>57;122;168;201;252</td></tr><tr><td>71-41-0</td><td>正戊醇</td><td>FCA1312</td><td>140;221;273</td></tr><tr><td>74-85-1</td><td>乙烯</td><td>FCA1264</td><td>138;174;220;271</td></tr><tr><td>75-21-8</td><td>环氧乙烷</td><td>FCA0829</td><td>125;170;204;256</td></tr><tr><td>75-35-4</td><td>1,1-二氯乙烯</td><td>FCA0032</td><td>96;176;223</td></tr><tr><td>75-45-6</td><td>二氟一氯甲烷</td><td>FCA0731</td><td>59</td></tr><tr><td>75-56-9</td><td>1,2-环氧丙烷</td><td>FCA0046</td><td>97;176;223</td></tr><tr><td>75-91-2</td><td>叔丁基过氧化氢</td><td>FCA1134</td><td>86;134;215;265</td></tr><tr><td>77-58-7</td><td>二丁基二月桂酸锡</td><td>FCA0730</td><td>122;202</td></tr><tr><td>77-62-3</td><td>2,2'-亚甲基二[4-甲基-6-(1-甲基环己基)]苯酚</td><td>FCA0142</td><td>14</td></tr><tr><td>77-71-4</td><td>5,5-二甲基乙内酰脲;5,5-二甲基海因</td><td>FCA0356</td><td>236</td></tr><tr><td>77-90-7</td><td>2-(乙烯氧基)-1,2,3-丙三羧酸三丁基酯</td><td>FCA0124</td><td>12</td></tr><tr><td>77-99-6</td><td>2,2-二羟甲基丁醇;3-羟甲基丙烷;TMP</td><td>FCA0136</td><td>13;99;155;180</td></tr><tr><td>78-27-3</td><td>1-乙炔基环己醇</td><td>FCA0114</td><td>141;225</td></tr><tr><td>78-40-0</td><td>磷酸三乙酯</td><td>FCA0987</td><td>76;212</td></tr><tr><td>78-59-1</td><td>异佛尔酮</td><td>FCA1286</td><td>139;221;272</td></tr><tr><td>78-63-7</td><td>2,5-二甲基-2,5-双(过氧叔丁基)已烷</td><td>FCA0161</td><td>16;142</td></tr><tr><td>78-67-1</td><td>2,2'-偶氮二(2-甲基丙腈)</td><td>FCA0139</td><td>13;180;225</td></tr><tr><td>78-78-4;109-66-0</td><td>戊烷</td><td>FCA1190</td><td>88</td></tr><tr><td>78-79-5</td><td>2-甲基-1,3-丁二烯</td><td>FCA0227</td><td>102;184;228</td></tr><tr><td>78-93-3</td><td>丁酮</td><td>FCA0707</td><td>122;168;201;252</td></tr><tr><td>78-96-6</td><td>1-氨基-2-丙醇</td><td>FCA0098</td><td>224</td></tr><tr><td>79-06-1</td><td>2-丙烯酰胺</td><td>FCA0224</td><td>157;184;228</td></tr><tr><td>79-09-4</td><td>丙酸</td><td>FCA0609</td><td>52;147</td></tr><tr><td>79-10-7</td><td>丙烯酸</td><td>FCA0621</td><td>120;195;245</td></tr><tr><td>79-21-0</td><td>过氧乙酸</td><td>FCA0817</td><td>255</td></tr><tr><td>79-39-0</td><td>甲基丙烯酰胺</td><td>FCA0888</td><td>127;170;208;258</td></tr><tr><td>79-41-4</td><td>2-甲基丙烯酸</td><td>FCA0279</td><td>105;188;232</td></tr><tr><td>80-05-7</td><td>双酚A</td><td>FCA1144</td><td>134;216</td></tr><tr><td>80-09-1</td><td>双酚S</td><td>FCA1145</td><td>135</td></tr><tr><td>80-15-9</td><td>过氧化羟基异丙苯</td><td>FCA0813</td><td>64;204;255</td></tr><tr><td>80-43-3</td><td>过氧化二异丙苯</td><td>FCA0812</td><td>64;124;149;204</td></tr><tr><td>80-62-6</td><td>甲基丙烯酸甲酯</td><td>FCA0877</td><td>69;126;170;207;257</td></tr><tr><td>81-33-4</td><td>C.I颜料紫29;蒽[2,1,9-def:6,5,10-d'eff']二异喹啉-1,3,8,10,(2H,9H)-四酮</td><td>FCA0488</td><td>44;116</td></tr><tr><td>81-39-0</td><td>C.I.溶剂红52;3-甲基-6-[(4-甲基苯基)氨基]-3H-二苯基[f,ij]异喹啉-2,7-二酮</td><td>FCA0386</td><td>29</td></tr><tr><td>81-48-1</td><td>C.I.溶剂紫13;1-羟基-4-[(4-甲基苯基)氨基]-9,10-蒽二酮</td><td>FCA0393</td><td>30;108;160</td></tr><tr><td>81-77-6</td><td>C.I.颜料蓝60</td><td>FCA0476</td><td>42;116</td></tr><tr><td>82-16-6</td><td>C.I.溶剂紫36;1,8-二-4-甲苯氨基-9,10-蒽二酮</td><td>FCA0394</td><td>30</td></tr><tr><td>82-38-2</td><td>C.I.溶剂红111;1-(甲氨基)蒽醌</td><td>FCA0381</td><td>29;108</td></tr><tr><td>84-65-1</td><td>9,10-蒽醌</td><td>FCA0373</td><td>236</td></tr><tr><td>84-74-2</td><td>邻苯二甲酸二正丁酯(DBP)</td><td>FCA0965</td><td>75;150;211</td></tr><tr><td>85-44-9</td><td>邻苯二甲酸酐</td><td>FCA0966</td><td>75;150;211;260</td></tr><tr><td>85-60-9</td><td>4,4'-亚丁基-双[2-(1,1-二甲基乙基)-5-甲基]苯酚</td><td>FCA0345</td><td>26</td></tr><tr><td>85-70-1</td><td>丁基邻苯二甲酰基乙醇酸丁酯(BPBG)</td><td>FCA0705</td><td>122;201</td></tr><tr><td>87-18-3</td><td>2-羟基苯甲酸-4-(1,1-二甲基乙基)苯基酯</td><td>FCA0295</td><td>22;106;188</td></tr><tr><td>87-69-4</td><td>D-酒石酸</td><td>FCA0516</td><td>46;117;146;191;240</td></tr><tr><td>88-24-4</td><td>2,2'-亚甲基双[6-(1,1-二甲基乙基)-4-乙基苯酚]</td><td>FCA0144</td><td>14;142;181</td></tr><tr><td>88-68-6</td><td>2-氨基苯甲酰胺</td><td>FCA0178</td><td>17</td></tr><tr><td>88-99-3</td><td>邻苯二甲酸</td><td>FCA0960</td><td>129;210</td></tr><tr><td>89-32-7</td><td>均苯四甲酸二酐;1H,3H-苯并[1,2-c:4,5-c']二呋喃-1,3,5,7-四酮</td><td>FCA0956</td><td>74;129</td></tr><tr><td>90-43-7</td><td>邻苯基苯酚</td><td>FCA0968</td><td>260</td></tr><tr><td>91-08-7</td><td>1,3-二异氰酸根合-2-甲基苯</td><td>FCA0067</td><td>98;177;224</td></tr><tr><td>91-76-9</td><td>2,4-二氨基-6-苯基-1,3,5-三嗪</td><td>FCA0154</td><td>181</td></tr><tr><td>92-88-6</td><td>(1,1'-联苯基)-4,4'-二醇</td><td>FCA0002</td><td>95</td></tr><tr><td>94-13-3</td><td>对羟基苯甲酸丙酯</td><td>FCA0717</td><td>58;122;147;201;252</td></tr><tr><td>94-36-0</td><td>过氧化苯甲酰</td><td>FCA0809</td><td>63;124;149;204;255</td></tr><tr><td>95-48-7</td><td>邻甲酚</td><td>FCA0969</td><td>130</td></tr><tr><td>96-05-9</td><td>2-甲基-2-丙烯酸-2-丙烯基酯</td><td>FCA0233</td><td>102;185;228</td></tr><tr><td>96-33-3</td><td>丙烯酸甲酯</td><td>FCA0641</td><td>121;168;196;247</td></tr><tr><td>96-69-5</td><td>4,4'-硫代双(5-甲基-2-叔丁基苯酚)</td><td>FCA0343</td><td>25;143;189</td></tr><tr><td>97-23-4</td><td>2,2'-亚甲基双(4-氯苯酚)</td><td>FCA0147</td><td>15;181</td></tr><tr><td>97-53-0</td><td>丁香酚</td><td>FCA0709</td><td>58;122;147;201;252</td></tr><tr><td>97-63-2</td><td>甲基丙烯酸乙酯</td><td>FCA0882</td><td>208;258</td></tr><tr><td>97-65-4</td><td>亚甲基丁二酸</td><td>FCA1202</td><td>136;218;268</td></tr><tr><td>97-86-9</td><td>甲基丙烯酸异丁酯</td><td>FCA0883</td><td>127;170;258</td></tr><tr><td>97-88-1</td><td>甲基丙烯酸丁酯</td><td>FCA0868</td><td>126;207;257</td></tr><tr><td>97-90-5</td><td>2-甲基-2-丙烯酸-1,2-乙二醇酯</td><td>FCA0232</td><td>102;143;228</td></tr><tr><td>97-99-4</td><td>四氢-2-呋喃甲醇</td><td>FCA1158</td><td>135;217;266</td></tr><tr><td>98-00-0</td><td>a-呋喃甲醇</td><td>FCA0374</td><td>108</td></tr><tr><td>98-54-4</td><td>对叔丁基苯酚</td><td>FCA0719</td><td>58</td></tr><tr><td>98-83-9</td><td>2-苯丙烯</td><td>FCA0179</td><td>101;143;155;182;226</td></tr><tr><td>99-63-8</td><td>间苯二酰二氯</td><td>FCA0904</td><td>127</td></tr><tr><td>99-76-3</td><td>对羟基苯甲酸甲酯</td><td>FCA0718</td><td>58;122;147;201;252</td></tr><tr><td>100-21-0</td><td>1,4-苯二甲酸</td><td>FCA0070</td><td>9;177;224</td></tr><tr><td>100-37-8</td><td>N,N-二乙基乙醇胺</td><td>FCA0543</td><td>118;167</td></tr><tr><td>100-42-5</td><td>苯乙烯</td><td>FCA0592</td><td>119;167;193;243</td></tr><tr><td>100-51-6</td><td>苄醇;苯甲醇</td><td>FCA0606</td><td>52;119;193;244</td></tr><tr><td>100-97-0</td><td>六亚甲基四胺</td><td>FCA1006</td><td>78;131;151;262</td></tr><tr><td>101-68-8</td><td>二苯基甲烷-4,4'-二异氰酸酯</td><td>FCA0728</td><td>59;122;202;252</td></tr><tr><td>102-71-6</td><td>三乙醇胺</td><td>FCA1105</td><td>133;152;172;214;264</td></tr><tr><td>102-76-1</td><td>三乙酸甘油酯</td><td>FCA1106</td><td>83;133;214</td></tr><tr><td>102-77-2</td><td>N-氧二乙撑基-2-苯并噻唑次磺酰胺(NOBS);4-(2-苯并噻唑硫基)吗啉</td><td>FCA0552</td><td>146</td></tr><tr><td>103-11-7</td><td>2-丙烯酸-2-乙基己基酯</td><td>FCA0187</td><td>182;226</td></tr><tr><td>103-23-1;123-79-5</td><td>己二酸二(2-乙基己基)酯;己二酸二辛酯</td><td>FCA0838</td><td>65;149;204</td></tr><tr><td>104-15-4</td><td>对甲基苯磺酸</td><td>FCA0715</td><td>201</td></tr><tr><td>104-76-7</td><td>2-乙基己醇</td><td>FCA0306</td><td>23;234</td></tr><tr><td>105-08-8</td><td>1,4-二(羟甲基)环己烷</td><td>FCA0080</td><td>9;99;178</td></tr><tr><td>105-59-9</td><td>N-甲基二乙醇胺</td><td>FCA0549</td><td>191;241</td></tr><tr><td>105-60-2</td><td>ε-己内酰胺</td><td>FCA0577</td><td>167</td></tr><tr><td>105-64-6</td><td>过氧二羧酸二(异丙)酯</td><td>FCA0806</td><td>63</td></tr><tr><td>105-74-8</td><td>过氧化月桂酰</td><td>FCA0816</td><td>64;204</td></tr><tr><td>105-76-0</td><td>顺丁烯二酸二丁酯</td><td>FCA1152</td><td>135;216;266</td></tr><tr><td>106-14-9</td><td>12-羟基硬脂酸</td><td>FCA0095</td><td>10</td></tr><tr><td>106-44-5</td><td>对甲酚</td><td>FCA0714</td><td>122</td></tr><tr><td>106-46-7</td><td>对二氯苯</td><td>FCA0712</td><td>122</td></tr><tr><td>106-51-4</td><td>对苯醌</td><td>FCA0711</td><td>147</td></tr><tr><td>106-63-8</td><td>2-丙烯酸-2-甲基丙基酯</td><td>FCA0186</td><td>101;182;226</td></tr><tr><td>106-89-8</td><td>环氧氯丙烷</td><td>FCA0828</td><td>256</td></tr><tr><td>106-91-2</td><td>甲基丙烯酸缩水甘油酯</td><td>FCA0880</td><td>69;127;208;258</td></tr><tr><td>106-97-8;75-28-5</td><td>丁烷;正丁烷;异丁烷</td><td>FCA0708</td><td>58</td></tr><tr><td>106-99-0</td><td>1,3-丁二烯</td><td>FCA0063</td><td>97;177;223</td></tr><tr><td>107-13-1</td><td>丙烯腈</td><td>FCA0613</td><td>120;194;244</td></tr><tr><td>107-15-3</td><td>1,2-二氨基乙烷</td><td>FCA0044</td><td>7;97;176;223</td></tr><tr><td>107-21-1</td><td>1,2-乙二醇</td><td>FCA0047</td><td>7;97;141;176;223</td></tr><tr><td>107-22-2</td><td>乙二醛</td><td>FCA1239</td><td>270</td></tr><tr><td>107-41-5</td><td>2-甲基-2,4-戊二醇</td><td>FCA0228</td><td>184</td></tr><tr><td>107-54-0</td><td>3,5-二甲基-1-己炔-3-醇</td><td>FCA0326</td><td>107;235;274</td></tr><tr><td>107-71-1</td><td>过氧乙酸叔丁酯</td><td>FCA0818</td><td>64</td></tr><tr><td>108-01-0</td><td>2-(二甲氨基)乙醇</td><td>FCA0123</td><td>99;180;225</td></tr><tr><td>108-05-4</td><td>乙酸乙烯酯</td><td>FCA1254</td><td>137;174;220;270</td></tr><tr><td>108-10-1</td><td>甲基异丁基酮</td><td>FCA0894</td><td>170;208;258</td></tr><tr><td>108-21-4</td><td>乙酸异丙酯</td><td>FCA1260</td><td>174;220</td></tr><tr><td>108-31-6</td><td>顺丁烯二酸酐</td><td>FCA1153</td><td>135;216;266</td></tr><tr><td>108-39-4</td><td>间甲酚</td><td>FCA0905</td><td>128</td></tr><tr><td>108-45-2</td><td>间苯二胺</td><td>FCA0900</td><td>149</td></tr><tr><td>108-46-3</td><td>间苯二酚</td><td>FCA0901</td><td>149</td></tr><tr><td>108-65-6</td><td>乙酸-1-甲氧基-2-丙基酯</td><td>FCA1246</td><td>173</td></tr><tr><td>108-78-1</td><td>1,3,5-三嗪-2,4,6-三胺;三聚氰胺</td><td>FCA0054</td><td>8;177;223</td></tr><tr><td>108-95-2</td><td>苯酚</td><td>FCA0584</td><td>119</td></tr><tr><td>109-43-3</td><td>癸二酸二正丁酯</td><td>FCA0800</td><td>63;124;149;203;255</td></tr><tr><td>109-60-4</td><td>乙酸丙酯</td><td>FCA1248</td><td>173;220;270</td></tr><tr><td>109-99-9</td><td>四氢呋喃</td><td>FCA1160</td><td>135;217;267</td></tr><tr><td>110-05-4</td><td>过氧化二叔丁基醚</td><td>FCA0810</td><td>64;149</td></tr><tr><td>110-16-7</td><td>顺丁烯二酸</td><td>FCA1151</td><td>135;216</td></tr><tr><td>110-17-8</td><td>反丁烯二酸</td><td>FCA0769</td><td>61;123;203;254</td></tr><tr><td>110-19-0</td><td>乙酸异丁酯</td><td>FCA1261</td><td>138;271</td></tr><tr><td>110-30-5</td><td>N,N'-1,2-乙二基双十八(碳)酰胺</td><td>FCA0532</td><td>47;118;191;241</td></tr><tr><td>110-31-6</td><td>(Z,Z)-N,N'-1,2-乙二亚基双-9-十八烯酰胺</td><td>FCA0022</td><td>6;96;222</td></tr><tr><td>110-44-1</td><td>(E,E)-2,4-己二烯酸</td><td>FCA0013</td><td>5;96;140;175;222</td></tr><tr><td>110-63-4</td><td>1,4-丁二醇</td><td>FCA0074</td><td>98;178</td></tr><tr><td>110-85-0</td><td>哌嗪</td><td>FCA1042</td><td>213</td></tr><tr><td>111-20-6</td><td>癸二酸</td><td>FCA0796</td><td>124;203</td></tr><tr><td>111-30-8</td><td>戊二醛</td><td>FCA1189</td><td>135;217;267</td></tr><tr><td>111-40-0</td><td>二亚乙基三胺</td><td>FCA0758</td><td>123;202;253</td></tr><tr><td>111-41-1</td><td>N-(2-氨基乙基)乙醇胺</td><td>FCA0520</td><td>46;191</td></tr><tr><td>111-42-2</td><td>二乙醇胺</td><td>FCA0763</td><td>148;169;203;254</td></tr><tr><td>111-46-6</td><td>二甘醇</td><td>FCA0732</td><td>122;202;252</td></tr><tr><td>111-66-0</td><td>1-辛烯</td><td>FCA0111</td><td>180</td></tr><tr><td>111-90-0</td><td>二甘醇乙醚</td><td>FCA0734</td><td>168;202;252</td></tr><tr><td>112-24-3</td><td>三亚乙基四胺</td><td>FCA1101</td><td>133;152;214;264</td></tr><tr><td>112-27-6</td><td>二缩三(乙二醇)</td><td>FCA0755</td><td>60;202</td></tr><tr><td>112-34-5</td><td>二甘醇一丁醚</td><td>FCA0733</td><td>202;252</td></tr><tr><td>112-41-4</td><td>1-十二烯</td><td>FCA0109</td><td>99;179;225</td></tr><tr><td>112-53-8</td><td>十二醇</td><td>FCA1116</td><td>85;133;172;215</td></tr><tr><td>112-55-0</td><td>十二硫醇</td><td>FCA1117</td><td>85;152</td></tr><tr><td>112-60-7</td><td>三缩四乙二醇</td><td>FCA1100</td><td>264</td></tr><tr><td>112-80-1</td><td>油酸;顺-9-十八烯酸;(Z)-9-十八烯酸</td><td>FCA1301</td><td>94;139;221;273</td></tr><tr><td>112-84-5</td><td>芥酸酰胺;(Z)-13-二十二烯酰胺</td><td>FCA0910</td><td>70;149;209;259</td></tr><tr><td>112-85-6</td><td>二十二酸</td><td>FCA0751</td><td>59</td></tr><tr><td>112-92-5</td><td>十八醇</td><td>FCA1111</td><td>84;265</td></tr><tr><td>115-27-5</td><td>4,5,6,7,8,8-六氯-3a,4,7,7a-四氢-4,7-亚甲基异苯并呋喃-1,3-二酮</td><td>FCA0347</td><td>26</td></tr><tr><td>115-83-3</td><td>十八酸-2,2-二[十八碳酰氧甲基]-1,3-丙二基酯</td><td>FCA1112</td><td>84;215;265</td></tr><tr><td>116-15-4</td><td>1,1,2,3,3,3-六氟-1-丙烯</td><td>FCA0028</td><td>6</td></tr><tr><td>116-75-6</td><td>C.I.溶剂蓝104;1,4-双[(2,4,6-三甲基苯基)氨基]-9,10-蒽二酮</td><td>FCA0390</td><td>30</td></tr><tr><td>117-81-7</td><td>邻苯二甲酸二(α-乙基己酯)</td><td>FCA0961</td><td>74;129;150;211</td></tr><tr><td>119-36-8</td><td>水杨酸甲酯</td><td>FCA1149</td><td>216</td></tr><tr><td>119-47-1</td><td>2,2'-亚甲基双(4-甲基-6-叔丁基苯酚)</td><td>FCA0146</td><td>15;142;181</td></tr><tr><td>119-61-9</td><td>二苯酮</td><td>FCA0729</td><td>147;168</td></tr><tr><td>120-40-1</td><td>N,N-二(2-羟乙基)十二烷基酰胺</td><td>FCA0537</td><td>48</td></tr><tr><td>121-44-8</td><td>三乙胺</td><td>FCA1104</td><td>133;214;264</td></tr><tr><td>121-79-9</td><td>3,4,5-三羟基苯甲酸正丙酯</td><td>FCA0321</td><td>106;143;189;235</td></tr><tr><td>121-91-5</td><td>间苯二甲酸</td><td>FCA0902</td><td>70;127;209;258</td></tr><tr><td>122-20-3</td><td>三异丙醇胺</td><td>FCA1107</td><td>83;133;172;215;265</td></tr><tr><td>122-62-3</td><td>癸二酸二(2-乙基己基)酯</td><td>FCA0798</td><td>63</td></tr><tr><td>122-99-6</td><td>2-苯氧基乙醇</td><td>FCA0181</td><td>182</td></tr><tr><td>123-28-4</td><td>3,3'-硫代二丙酸二月桂酯</td><td>FCA0318</td><td>23;143;189;234</td></tr><tr><td>123-31-9</td><td>氢醌</td><td>FCA1074</td><td>81;214</td></tr><tr><td>123-72-8</td><td>丁醛</td><td>FCA0706</td><td>201;252</td></tr><tr><td>123-86-4</td><td>乙酸丁酯</td><td>FCA1249</td><td>137;173;220;270</td></tr><tr><td>123-94-4</td><td>二羟基丙基十八烷酸酯</td><td>FCA0750</td><td>253</td></tr><tr><td>123-95-5</td><td>硬脂酸丁酯;十八酸丁酯</td><td>FCA1293</td><td>93;139;154;221;273</td></tr><tr><td>124-04-9</td><td>己二酸</td><td>FCA0836</td><td>65;125;256</td></tr><tr><td>124-07-2</td><td>辛酸</td><td>FCA1196</td><td>89</td></tr><tr><td>124-09-4</td><td>1,6-己二胺</td><td>FCA0086</td><td>99;178;224</td></tr><tr><td>124-26-5</td><td>十八酰胺</td><td>FCA1115</td><td>84;215</td></tr><tr><td>124-68-5</td><td>2-氨基-2-甲基-1-丙醇</td><td>FCA0177</td><td>101;182;226</td></tr><tr><td>126-13-6</td><td>6-O-乙酰氧-2,3,4-三(2-甲基丙酰氧)-β-D-呋喃果糖-6-乙酰基-1,3,4-三-O-(2-甲基-1-氧丙基)-α-D-吡喃葡糖苷</td><td>FCA0369</td><td>27;190</td></tr><tr><td>126-30-7</td><td>2,2-二甲基-1,3-丙二醇</td><td>FCA0135</td><td>13;99;180</td></tr><tr><td>126-71-6</td><td>磷酸三叔丁酯</td><td>FCA0986</td><td>261</td></tr><tr><td>126-73-8</td><td>磷酸三丁酯</td><td>FCA0985</td><td>171</td></tr><tr><td>126-86-3</td><td>2,4,7,9-四甲基-5-癸炔-4,7-二醇</td><td>FCA0150</td><td>100;181;225</td></tr><tr><td>126-98-7</td><td>2-甲基-2-丙烯腈</td><td>FCA0229</td><td>102</td></tr><tr><td>127-08-2</td><td>乙酸钾</td><td>FCA1251</td><td>91;220</td></tr><tr><td>127-09-3</td><td>乙酸钠</td><td>FCA1253</td><td>91;137;173;220;270</td></tr><tr><td>128-37-0</td><td>叔二丁基羟基甲苯(BHT);2,6-二叔丁基对甲基苯酚</td><td>FCA1135</td><td>86;134;153;172;216;266</td></tr><tr><td>128-80-3</td><td>C.I.溶剂绿3;1,4-二对甲苯氨基蒽醌</td><td>FCA0392</td><td>30;108</td></tr><tr><td>131-17-9</td><td>邻苯二甲酸二烯丙酯</td><td>FCA0962</td><td>74;211;260</td></tr><tr><td>131-53-3</td><td>(2-羟基-4-甲氧基苯基)(2-羟苯基)甲酮</td><td>FCA0007</td><td>4</td></tr><tr><td>131-56-6</td><td>2,4-二羟基二苯甲酮</td><td>FCA0157</td><td>100</td></tr><tr><td>131-57-7</td><td>(2-羟基-4-甲氧基苯基)苯基甲酮</td><td>FCA0008</td><td>4</td></tr><tr><td>132-27-4</td><td>1,1'-联苯-2-醇钠盐</td><td>FCA0034</td><td>141;176;223</td></tr><tr><td>133-14-2</td><td>2,4-二氯苯甲酰过氧化物</td><td>FCA0156</td><td>142</td></tr><tr><td>136-51-6</td><td>2-乙基己酸钙盐</td><td>FCA0307</td><td>23</td></tr><tr><td>136-53-8</td><td>2-乙基己酸锌</td><td>FCA0311</td><td>23;106;189;234</td></tr><tr><td>137-26-8</td><td>二硫化四甲基秋兰姆;四甲基硫代过氧化二碳酸二酰胺</td><td>FCA0747</td><td>148</td></tr><tr><td>139-33-3</td><td>乙二胺四乙酸二钠盐</td><td>FCA1235</td><td>91;270</td></tr><tr><td>140-01-2</td><td>二乙烯三胺五乙酸五钠</td><td>FCA0768</td><td>254</td></tr><tr><td>140-88-5</td><td>丙烯酸乙酯</td><td>FCA0646</td><td>54;121;196;247</td></tr><tr><td>141-22-0</td><td>蓖麻油酸</td><td>FCA0600</td><td>119</td></tr><tr><td>141-32-2</td><td>丙烯酸丁酯</td><td>FCA0625</td><td>52;120;168;195;246</td></tr><tr><td>141-43-5</td><td>乙醇胺</td><td>FCA1233</td><td>137;173;219;270</td></tr><tr><td>141-53-7</td><td>甲酸钠</td><td>FCA0899</td><td>258</td></tr><tr><td>141-78-6</td><td>乙酸乙酯</td><td>FCA1259</td><td>138;174;220;271</td></tr><tr><td>142-17-6</td><td>油酸钙</td><td>FCA1302</td><td>95;139;154;221;273</td></tr><tr><td>142-18-7</td><td>十二酸-2,3-二羟基丙酯</td><td>FCA1118</td><td>85</td></tr><tr><td>142-72-3;16674-78-5</td><td>乙酸镁(乙酸镁四水合物)</td><td>FCA1252</td><td>91</td></tr><tr><td>143-19-1</td><td>(Z)-9-十八烯酸钠盐;油酸钠</td><td>FCA0016</td><td>5</td></tr><tr><td>143-28-2</td><td>油醇;顺-9-十八烯醇</td><td>FCA1300</td><td>94</td></tr><tr><td>144-62-7</td><td>乙二酸;草酸</td><td>FCA1241</td><td>91;270</td></tr><tr><td>147-14-8</td><td>C.I颜料蓝15;酞菁蓝;酞菁铜</td><td>FCA0470</td><td>41;115;145;166;239</td></tr><tr><td>149-44-0</td><td>羟基甲亚磺酸单钠盐</td><td>FCA1058</td><td>80;152;213</td></tr><tr><td>150-76-5</td><td>对羟基苯甲醚</td><td>FCA0716</td><td>58</td></tr><tr><td>151-21-3</td><td>十二烷基硫酸钠</td><td>FCA1122</td><td>85;133;152;215;265</td></tr><tr><td>151-56-4</td><td>1-氮杂环丙烷</td><td>FCA0100</td><td>225</td></tr><tr><td>300-92-5</td><td>双硬脂酸铝</td><td>FCA1147</td><td>87</td></tr><tr><td>301-02-0</td><td>(Z)-9-十八烯酸酰胺;油酸酰胺</td><td>FCA0017</td><td>5;96;175</td></tr><tr><td>301-10-0</td><td>2-乙基己酸锡</td><td>FCA0310</td><td>106;189</td></tr><tr><td>409-21-2</td><td>碳化硅</td><td>FCA1170</td><td>135</td></tr><tr><td>461-58-5</td><td>二聚氰胺</td><td>FCA0745</td><td>202;253</td></tr><tr><td>504-63-2</td><td>1,3-丙二醇</td><td>FCA0062</td><td>97</td></tr><tr><td>528-44-9</td><td>1,2,4-苯三羧酸</td><td>FCA0040</td><td>96;176</td></tr><tr><td>532-32-1</td><td>苯甲酸钠</td><td>FCA0591</td><td>51</td></tr><tr><td>533-74-4</td><td>四氢-3,5-二甲基-2H-1,3,5-噻二嗪-2-硫酮;棉隆</td><td>FCA1159</td><td>217;267</td></tr><tr><td>538-24-9</td><td>甘油三月桂酸酯;1,2,3-丙三醇三(十二酸)酯</td><td>FCA0778</td><td>61</td></tr><tr><td>542-42-7</td><td>十六烷酸钙</td><td>FCA1125</td><td>134</td></tr><tr><td>552-30-7</td><td>1,3-二氢-1,3-二氧代-5-异苯并呋喃羧酸;偏苯三甲酸酐</td><td>FCA0065</td><td>8;98;224</td></tr><tr><td>553-54-8</td><td>安息香酸锂</td><td>FCA0579</td><td>50</td></tr><tr><td>553-70-8</td><td>苯甲酸镁</td><td>FCA0590</td><td>51</td></tr><tr><td>557-04-0</td><td>硬脂酸镁</td><td>FCA1296</td><td>93;221;273</td></tr><tr><td>557-05-1;91051-01-3</td><td>硬脂酸锌</td><td>FCA1298</td><td>94;154;273</td></tr><tr><td>557-07-3</td><td>(Z)-9-十八烯酸锌</td><td>FCA0018</td><td>5</td></tr><tr><td>574-93-6</td><td>C.I.颜料蓝16;酞花青</td><td>FCA0471</td><td>41;115</td></tr><tr><td>576-26-1</td><td>2,6-二甲基苯酚</td><td>FCA0166</td><td>16;100</td></tr><tr><td>577-11-7</td><td>1,4-二(2-乙基己基)丁二酸酯磺酸钠盐</td><td>FCA0079</td><td>9;98;178;224</td></tr><tr><td>584-09-8</td><td>碳酸铷</td><td>FCA1177</td><td>87</td></tr><tr><td>584-84-9</td><td>2,4-二异氰酸基-1-甲基苯</td><td>FCA0159</td><td>182</td></tr><tr><td>585-07-9</td><td>2-甲基-2-丙烯酸-1,1-二甲基乙基酯</td><td>FCA0231</td><td>102</td></tr><tr><td>592-41-6</td><td>1-己烯</td><td>FCA0105</td><td>179</td></tr><tr><td>598-32-3</td><td>3-丁烯-2-醇</td><td>FCA0336</td><td>107</td></tr><tr><td>599-64-4</td><td>4-(1-甲基-1-苯乙基)苯酚</td><td>FCA0339</td><td>107</td></tr><tr><td>614-45-9</td><td>过氧化苯甲酸-1,1-二甲基乙基酯</td><td>FCA0808</td><td>63</td></tr><tr><td>624-41-9;628-63-7</td><td>乙酸-2-甲基丁基酯;乙酸正戊酯</td><td>FCA1247</td><td>220;270</td></tr><tr><td>629-11-8</td><td>1,6-己二醇</td><td>FCA0087</td><td>178</td></tr><tr><td>629-96-9</td><td>1-二十醇</td><td>FCA0103</td><td>225</td></tr><tr><td>661-19-8</td><td>1-二十二醇</td><td>FCA0104</td><td>10;225</td></tr><tr><td>693-36-7</td><td>3,3′-硫代双丙酸二(十八烷基)酯</td><td>FCA0319</td><td>24;143;234</td></tr><tr><td>760-93-0</td><td>2-甲基-2-丙烯酸酐</td><td>FCA0256</td><td>104</td></tr><tr><td>818-61-1</td><td>丙烯酸-2-羟乙基酯</td><td>FCA0622</td><td>120;195;245</td></tr><tr><td>822-06-0</td><td>1,6-二异氰酰己烷</td><td>FCA0084</td><td>99</td></tr><tr><td>822-16-2</td><td>硬脂酸钠</td><td>FCA1297</td><td>94;154</td></tr><tr><td>840-65-3</td><td>2,6-萘二甲酸二甲酯</td><td>FCA0167</td><td>182</td></tr><tr><td>868-77-9</td><td>2-羟基乙基-2-甲基-2-丙烯酸酯</td><td>FCA0296</td><td>188</td></tr><tr><td>919-30-2</td><td>3-氨基丙基三乙氧基硅烷</td><td>FCA0335</td><td>107;189</td></tr><tr><td>923-02-4</td><td>N-(羟甲基)-2-甲基-2-丙烯酰胺</td><td>FCA0522</td><td>240</td></tr><tr><td>924-42-5</td><td>N-羟甲基-2-丙烯酰胺</td><td>FCA0550</td><td>241</td></tr><tr><td>931-88-4</td><td>环辛烯</td><td>FCA0825</td><td>256</td></tr><tr><td>947-04-6</td><td>氮杂环十三烷-2-酮</td><td>FCA0692</td><td>57</td></tr><tr><td>948-65-2</td><td>2-苯基-1H-吲哚</td><td>FCA0180</td><td>18</td></tr><tr><td>976-56-7</td><td>磷酸-(3,5-二叔丁基-4-羟基苄基)二乙酯</td><td>FCA0971</td><td>75</td></tr><tr><td>980-26-7</td><td>C.I.颜料红122;5,12-二氢-2,9-二甲基喹啉并[2,3-b]吖啶-7,14-二酮</td><td>FCA0412</td><td>33;110;162</td></tr><tr><td>991-84-4</td><td>4-[(4,6-二辛硫基-1,3,5-三嗪-2-基)氨基]-2,6-(1,1-甲基乙基)苯酚</td><td>FCA0350</td><td>26;143;190;235</td></tr><tr><td>1047-16-1</td><td>C.I颜料紫19;5,12-二氢-喹啉并[2,3-b]吖啶-7,14-二酮</td><td>FCA0484</td><td>43;116;145;166;239</td></tr><tr><td>1067-33-0</td><td>双(乙酰氧代)二丁基锡烷</td><td>FCA1142</td><td>266</td></tr><tr><td>1072-63-5</td><td>1-乙烯基-1H-咪唑</td><td>FCA0115</td><td>11</td></tr><tr><td>1076-97-7</td><td>1,4-环己二酸</td><td>FCA0081</td><td>9;99</td></tr><tr><td>1103-39-5</td><td>C.I颜料红49;2;2-[2-羟基-1-萘偶氮-1-萘磺酸]钙盐(2:1)</td><td>FCA0436</td><td>112;164</td></tr><tr><td>1120-36-1</td><td>1-十四碳烯</td><td>FCA0110</td><td>99;179;225</td></tr><tr><td>1141-38-4</td><td>2,6-萘二羧酸</td><td>FCA0168</td><td>100</td></tr><tr><td>1187-93-5</td><td>三氟代(三氟代甲氧基)乙烯</td><td>FCA1093</td><td>152</td></tr><tr><td>1241-94-7</td><td>磷酸-2-乙基己基二苯酯;磷酸二苯异辛酯</td><td>FCA0973</td><td>75;130;151;211</td></tr><tr><td>1302-42-7</td><td>铝酸钠</td><td>FCA1009</td><td>262</td></tr><tr><td>1302-78-9</td><td>膨润土</td><td>FCA1045</td><td>80;132;171;213;263</td></tr><tr><td>1303-96-4</td><td>硼砂</td><td>FCA1043</td><td>80;132;151;171;213;263</td></tr><tr><td>1305-78-8</td><td>氧化钙</td><td>FCA1222</td><td>90;137;153;173;219;269</td></tr><tr><td>1308-38-9</td><td>C.I颜料绿17;三氧化二铬</td><td>FCA0478</td><td>42;116</td></tr><tr><td>1309-37-1</td><td>C.I颜料红101;三氧化二铁;氧化铁</td><td>FCA0410</td><td>32;110;144;162;191;237</td></tr><tr><td>1309-42-8</td><td>氢氧化镁</td><td>FCA1080</td><td>82;264</td></tr><tr><td>1309-48-4</td><td>氧化镁</td><td>FCA1224</td><td>90;137;153;173;219;269</td></tr><tr><td>1309-64-4</td><td>三氧化二锑</td><td>FCA1103</td><td>83;214</td></tr><tr><td>1310-58-3</td><td>氢氧化钾</td><td>FCA1077</td><td>81;132;172;214;264</td></tr><tr><td>1310-65-2</td><td>氢氧化锂</td><td>FCA1078</td><td>132</td></tr><tr><td>1310-73-2</td><td>氢氧化钠</td><td>FCA1081</td><td>82;133;152;172;214;264</td></tr><tr><td>1312-76-1</td><td>硅酸钾</td><td>FCA0786</td><td>255</td></tr><tr><td>1314-13-2</td><td>C.I颜料白4;氧化锌</td><td>FCA0396</td><td>30;109;144;237</td></tr><tr><td>1314-98-3</td><td>硫化锌</td><td>FCA0993</td><td>77;212</td></tr><tr><td>1317-61-9</td><td>四氧化三铁</td><td>FCA1161</td><td>87;135;153;217;267</td></tr><tr><td>1317-65-3</td><td>石灰石</td><td>FCA1128</td><td>85;134;265</td></tr><tr><td>1318-02-1</td><td>沸石</td><td>FCA0773</td><td>61;123;148;203;254</td></tr><tr><td>1321-74-0</td><td>二乙烯基苯</td><td>FCA0767</td><td>169;203;254</td></tr><tr><td>1323-83-7;11099-07-3</td><td>十八烷酸1,2,3-丙三醇酯</td><td>
