Repository: wei292224644/download_test

# 国家标准下载爬虫

从 **https://sppt.cfsa.net.cn:8086/db** 自动切换至「标准文本」、展开全部后，轮询所有下载按钮并保存到本地。

## 步骤说明

1. 打开上述网址（默认在「最新公告」）
2. 点击 **「标准文本」** 标签
3. 点击 **「展开全部>>」**
4. 查找页面上所有下载链接/按钮，逐个点击并保存文件

## 环境要求

- 使用 **uv** 做 Python 版本与依赖管理（见 [uv](https://docs.astral.sh/uv/)）
- 项目锁定 Python 3.12（`.python-version`），需 Playwright（Chromium）

## 安装与运行

```bash

# 进入项目目录
cd /Users/wwj/Desktop/self/download_gb

# 使用 uv 创建虚拟环境并安装依赖（会按 .python-version 使用 Python 3.12）
uv sync

# 安装 Playwright 浏览器（仅首次需要）
uv run playwright install chromium

File: 感觉没用的 GB/GB 9685-2016 食品安全国家标准 食品接触材料及制品用添加剂使用标准 第1号修改单.md (part 13 of 18)
# 食品安全国家标准
FCA1114</td><td>84</td></tr><tr><td>1325-37-7</td><td>C.I直接黄11</td><td>FCA0497</td><td>240</td></tr><tr><td>1325-38-8</td><td>C.I直接黄6</td><td>FCA0498</td><td>240</td></tr><tr><td>1325-82-2</td><td>C.I颜料紫27</td><td>FCA0487</td><td>239</td></tr><tr><td>1326-04-1</td><td>C.I.颜料紫2</td><td>FCA0485</td><td>44;116</td></tr><tr><td>1327-39-5</td><td>硅酸铝钙</td><td>FCA0788</td><td>62</td></tr><tr><td>1327-41-9</td><td>碱式氯化铝</td><td>FCA0906</td><td>259</td></tr><tr><td>1328-53-6</td><td>C.I.颜料绿7;酞菁绿G;多氯酞花青铜</td><td>FCA0482</td><td>43;116;145;166;239</td></tr><tr><td>1330-20-7</td><td>二甲苯</td><td>FCA0737</td><td>122;202</td></tr><tr><td>1330-43-4</td><td>氧化硼钠</td><td>FCA1226</td><td>90;137;219;269</td></tr><tr><td>1332-37-2</td><td>二价和三价氧化铁的混合物</td><td>FCA0744</td><td>59;123;148;202</td></tr><tr><td>1332-58-7</td><td>高岭土</td><td>FCA0779</td><td>61;123;169;203;254</td></tr><tr><td>1333-86-4</td><td>C.I.颜料黑7;炭黑</td><td>FCA0409</td><td>32;110;144;161;237</td></tr><tr><td>1333-88-6</td><td>C.I.颜料蓝2;铝酸钴</td><td>FCA0472</td><td>42;115;166</td></tr><tr><td>1336-21-6</td><td>氢氧化铵</td><td>FCA1075</td><td>81;132;172;214;264</td></tr><tr><td>1338-23-4</td><td>过氧化-2-丁酮</td><td>FCA0807</td><td>63</td></tr><tr><td>1338-39-2</td><td>单十二酸脱水山梨醇酯</td><td>FCA0687</td><td>56;251</td></tr><tr><td>1338-41-6</td><td>脱水山梨醇单十八酸酯;山梨醇酐单硬脂酸酯(斯潘60)</td><td>FCA1180</td><td>88;217;267</td></tr><tr><td>1338-43-8</td><td>(Z)-单-9-十八烯酸脱水山梨醇酯;山梨醇酐单硬脂酸酯(斯潘80);脱水山梨醇单十八酸酯</td><td>FCA0021</td><td>5;175;222</td></tr><tr><td>1343-88-0</td><td>硅酸镁</td><td>FCA0792</td><td>62;124;148;255</td></tr><tr><td>1343-98-2</td><td>硅酸</td><td>FCA0784</td><td>62;124;148;169;203;254</td></tr><tr><td>1344-00-9</td><td>硅酸铝钠</td><td>FCA0791</td><td>62;124;148;255</td></tr><tr><td>1344-01-0</td><td>硅酸铝钙钠盐</td><td>FCA0789</td><td>62</td></tr><tr><td>1344-09-8</td><td>硅酸钠</td><td>FCA0793</td><td>62;124;255</td></tr><tr><td>1344-28-1</td><td>三氧化二铝;活性氧化铝</td><td>FCA1102</td><td>83</td></tr><tr><td>1344-95-2</td><td>硅酸钙</td><td>FCA0785</td><td>62;203;255</td></tr><tr><td>1345-16-0</td><td>C.I.颜料蓝28;乳酸钴;钴铝蓝色尖晶石</td><td>FCA0473</td><td>42;115;166</td></tr><tr><td>1459-93-4</td><td>1,3-苯二甲酸二甲酯</td><td>FCA0060</td><td>8</td></tr><tr><td>1477-55-0</td><td>1,3-间苯二甲胺</td><td>FCA0069</td><td>9;98</td></tr><tr><td>1533-45-5</td><td>4,4'-双(苯并噁唑-2-基)二苯乙烯</td><td>FCA0341</td><td>25;107</td></tr><tr><td>1555-53-9</td><td>顺-9-十八烯酸镁盐</td><td>FCA1150</td><td>87</td></tr><tr><td>1592-23-0</td><td>硬脂酸钙;十八酸钙盐</td><td>FCA1294</td><td>93;154;221;273</td></tr><tr><td>1663-39-4</td><td>2-丙烯酸-1,1-二甲基乙基酯</td><td>FCA0182</td><td>226</td></tr><tr><td>1675-54-3</td><td>2,2'-[(1-甲基亚乙基)双(4,1-亚苯氧基亚甲基)]双环氧乙烷</td><td>FCA0132</td><td>13;99;180</td></tr><tr><td>1709-70-2</td><td>1,3,5-三甲基-2,4,6-三(3,5-二叔丁基-4-羟苄)苯</td><td>FCA0053</td><td>8;141</td></tr><tr><td>1761-71-3</td><td>4,4'-亚基双环己胺</td><td>FCA0346</td><td>107</td></tr><tr><td>1843-03-4</td><td>1,1,3-三(2-甲基-4-羟基-5-叔丁苯基)丁烷</td><td>FCA0031</td><td>6;141;176</td></tr><tr><td>1843-05-6</td><td>2-羟基-4-正辛氧基二苯甲酮</td><td>FCA0294</td><td>22</td></tr><tr><td>1934-21-0</td><td>4,5-二氢-5-氧代-1-(4-磺基苯基)-4-[4-磺基苯基-偶氮]-1H-吡唑-3-羧酸的三钠盐</td><td>FCA0349</td><td>107</td></tr><tr><td>2082-79-3</td><td>β-(3,5-二叔丁基-4-羟基苯基)丙酸十八醇酯;十八烷基-3,5-双(1,1-二甲基乙基)-4-羟基苯丙酸酯</td><td>FCA0576</td><td>50;146;167;192;243</td></tr><tr><td>2090-05-3</td><td>苯甲酸钙</td><td>FCA0589</td><td>50</td></tr><tr><td>2210-28-8</td><td>2-甲基-2-丙烯酸丙基酯</td><td>FCA0237</td><td>103;185;228</td></tr><tr><td>2373-38-8</td><td>磺化琥珀酸双(1,3-二甲丁醇)酯钠盐</td><td>FCA0834</td><td>65;125;204</td></tr><tr><td>2379-74-0</td><td>C.I颜料红181</td><td>FCA0421</td><td>34;111;162</td></tr><tr><td>2440-22-4</td><td>2-(2H-苯并三唑-2-基)-4-甲基苯酚</td><td>FCA0119</td><td>11</td></tr><tr><td>2499-59-4</td><td>2-丙烯酸辛酯</td><td>FCA0203</td><td>102;227</td></tr><tr><td>2512-29-0</td><td>C.I颜料黄1;2-[(4-甲基-2-硝基苯基)偶氮]-3-氧代-N-苯基丁酰胺</td><td>FCA0442</td><td>37;113</td></tr><tr><td>2554-06-5</td><td>2,4,6,8-四乙烯基-2,4,6,8-四甲基环四硅氧烷</td><td>FCA0149</td><td>142</td></tr><tr><td>2610-11-9</td><td>C.I直接红81</td><td>FCA0496</td><td>239</td></tr><tr><td>2627-95-4</td><td>1,3-二乙烯基-1,1,3,3-四甲基二硅氧烷</td><td>FCA0066</td><td>224</td></tr><tr><td>2634-33-5</td><td>1,2-苯并异噻唑基-3(2H)-酮</td><td>FCA0041</td><td>141;155;176;223</td></tr><tr><td>2673-22-5</td><td>硫代丁烯二酸-1,4-二(十三烷基酯)钠盐</td><td>FCA0991</td><td>77;212;261</td></tr><tr><td>2682-20-4</td><td>2-甲基-3(2H)-异噻唑啉酮</td><td>FCA0277</td><td>105;188;232</td></tr><tr><td>2725-22-6</td><td>2-[4,6-双(2,4-二甲基苯基)-1,3,5-三嗪-2-基]-5-(辛氧基)苯酚</td><td>FCA0175</td><td>17</td></tr><tr><td>2786-76-7</td><td>C.I颜料红170;4-[(4-氨基甲酰苯基)偶氮]-N-(2-乙氧苯基)-3-羟基-2-萘甲酰胺</td><td>FCA0417</td><td>34;111</td></tr><tr><td>2855-13-2</td><td>5-氨基-1,3,3-三甲基环己甲胺</td><td>FCA0358</td><td>108;190</td></tr><tr><td>2867-47-2</td><td>2-甲基丙烯酸-2-(二甲基氨基)乙基-2(醇)酯</td><td>FCA0280</td><td>232</td></tr><tr><td>3049-71-6</td><td>C.I颜料红178;2,9-二[4-(苯基偶氮)苯基]蒽[2,1,9-def:6,5,10-d'ef']二异喹啉-1,3,8,10(2H,9H)-四酮]</td><td>FCA0419</td><td>34</td></tr><tr><td>3061-75-4</td><td>二十二酰胺</td><td>FCA0753</td><td>60</td></tr><tr><td>3089-16-5</td><td>C.I颜料红207;5,12-二氢-4,11-二氯-喹啉并[2,3-b]吖啶-7,14-二酮</td><td>FCA0424</td><td>35;111;163</td></tr><tr><td>3089-17-6</td><td>C.I颜料红202;5,12-二氢-2,9-二氯-喹啉并[2,3-b]吖啶-7,14-二酮</td><td>FCA0423</td><td>35;111;163</td></tr><tr><td>3147-75-9</td><td>2-(2H-苯并三唑-2-基)-4-(1,1,3,3-四甲丁基)苯酚</td><td>FCA0176</td><td>17</td></tr><tr><td>3159-62-4</td><td>12-羟基十八酸钙(2:1)</td><td>FCA0094</td><td>9</td></tr><tr><td>3173-72-6</td><td>1,5-萘二异氰酸酯</td><td>FCA0083</td><td>178</td></tr><tr><td>3195-78-6</td><td>N-甲基-N-乙烯基乙酰胺</td><td>FCA0548</td><td>118</td></tr><tr><td>3251-23-8</td><td>硝酸铜</td><td>FCA1194</td><td>268</td></tr><tr><td>3290-92-4</td><td>2-甲基-2-丙烯酸-2-乙基-2-[(2-甲基-1-氧代-2-丙烯基)氧]甲基]-1,3-丙二醇酯</td><td>FCA0236</td><td>103</td></tr><tr><td>3319-31-1</td><td>1,2,4-苯三甲酸三(2-乙基己基)酯</td><td>FCA0039</td><td>155</td></tr><tr><td>3333-62-8</td><td>7-(2H-萘并[1,2-d]三唑-2-基)-3-苯基-2H-1-苯并吡喃-2-酮</td><td>FCA0371</td><td>28</td></tr><tr><td>3520-72-7</td><td>C.I.颜料橙13</td><td>FCA0398</td><td>31;109;161</td></tr><tr><td>3648-18-8</td><td>二辛基双[(1-氧代十二烷基)氧]锡</td><td>FCA0756</td><td>60</td></tr><tr><td>3724-65-0</td><td>2-丁烯酸</td><td>FCA0225</td><td>184;228</td></tr><tr><td>3806-34-6</td><td>3,9-二(十八氧(烷)基)-2,4,8,10-四氧杂-3,9-二磷螺[5.5]十一烷</td><td>FCA0330</td><td>24</td></tr><tr><td>3844-45-9</td><td>亮蓝</td><td>FCA0959</td><td>129</td></tr><tr><td>3864-99-1</td><td>2-(5-氯-2H-苯并三唑-2-基)-4,6-二(1,1-二甲基乙基)苯酚</td><td>FCA0121</td><td>11</td></tr><tr><td>3896-11-5</td><td>2-(5-氯-2H-苯三唑-2-基)-6-(1,1-二甲基乙基)-4-甲基苯酚</td><td>FCA0122</td><td>11</td></tr><tr><td>3905-19-9</td><td>C.I.颜料红166;N,N'-1,4-亚苯基-二[4-(2,5-二氯苯基)偶氮]-3-羟基萘-2-甲酰胺</td><td>FCA0416</td><td>34;111;162</td></tr><tr><td>3965-55-7</td><td>5-磺基-1,3-苯二甲酸二甲酯钠盐</td><td>FCA0363</td><td>27;190</td></tr><tr><td>4051-63-2</td><td>C.I.颜料红177;4,4'-二氨基-[1,1'-联二蒽]-9,9',10,10'-四酮</td><td>FCA0418</td><td>34;111;162</td></tr><tr><td>4066-02-8</td><td>2,2'-甲亚基双(6-环己基-4-甲基酚)</td><td>FCA0138</td><td>13;142</td></tr><tr><td>4075-81-4</td><td>丙酸钙</td><td>FCA0610</td><td>52</td></tr><tr><td>4080-31-3;51229-78-8</td><td>1-(3-氯-2-丙烯基)-3,5,7-三氮杂-1-氮鎘三环[3.3.1.(3,7)-]癸烷氯化物</td><td>FCA0026</td><td>6;175;223</td></tr><tr><td>4098-71-9</td><td>1,3,3-三甲基-5-异氰酸基-1-异氰酸(基)甲基环已烷</td><td>FCA0049</td><td>177;223</td></tr><tr><td>4118-16-5</td><td>C.I.颜料黄147;1,1'-[(6-苯基-1,3,5-三嗪-2,4二基)二亚氨基]联蒽醌</td><td>FCA0450</td><td>38;114;144</td></tr><tr><td>4130-42-1</td><td>2,6-二(1,1-二甲基乙基)-4-乙基酚</td><td>FCA0165</td><td>16</td></tr><tr><td>4174-09-8</td><td>2,4-二氢-4-[(5-羟基-3-甲基-1-苯基-1H-吡唑-4-基)亚甲基]-5-甲基-2-苯基-3H-吡唑-3-酮</td><td>FCA0158</td><td>16</td></tr><tr><td>4221-80-1</td><td>3,5-二叔丁基-4-羟基苯甲酸2,4-二叔丁基苯酚酯</td><td>FCA0327</td><td>24</td></tr><tr><td>4422-95-1</td><td>1,3,5-苯三酰三氯</td><td>FCA0050</td><td>7</td></tr><tr><td>4424-06-0</td><td>C.I颜料橙43;双苯并咪唑[2,1-b:2',1'-i]苯并[lmn][3.8]菲咯啉-8,17-二酮</td><td>FCA0401</td><td>31;109</td></tr><tr><td>4702-90-3</td><td>C.I油溶黄93</td><td>FCA0494</td><td>45</td></tr><tr><td>4724-48-5</td><td>辛基膦酸</td><td>FCA1195</td><td>88</td></tr><tr><td>4767-03-7</td><td>3-羟基-2-(羟甲基)-2-甲基丙酸</td><td>FCA0338</td><td>189;235</td></tr><tr><td>4851-50-7</td><td>溶剂绿28;1,4-双[[4-(1,1-二甲基乙基)苯基]氨基]-5,8-二羟基-9,10-蒽基二酮</td><td>FCA1086</td><td>82</td></tr><tr><td>4948-15-6</td><td>C.I颜料红149;蒽醌(红);2,9-双(3,5-二甲基苯基)蒽(2,1,9-def:6,5,10-d'ef')二异喹啉-1,3,8,10(2H,9H)-四酮</td><td>FCA0415</td><td>33</td></tr><tr><td>5039-78-1</td><td>N,N,N-三甲基-2-[(2-甲基-2-丙烯酰)氧]氯化乙铵</td><td>FCA0524</td><td>240</td></tr><tr><td>5045-40-9</td><td>C.I颜料黄109</td><td>FCA0443</td><td>37;113;164</td></tr><tr><td>5102-83-0</td><td>C.I颜料黄13</td><td>FCA0447</td><td>38;113;164</td></tr><tr><td>5124-30-1</td><td>1,1'-亚甲二(4-异氰酸基环己烷)</td><td>FCA0035</td><td>176</td></tr><tr><td>5232-99-5</td><td>2-氰基-3,3-二苯基-2-丙烯酸乙酯</td><td>FCA0299</td><td>22</td></tr><tr><td>5280-68-2</td><td>C.I颜料红146;N-(4-氯-2,5-二甲氧基苯基)-3-羟基-4-[[2-甲氧基-5-[(苯氨基)羰基]苯基]偶氮]-2-萘甲酰胺</td><td>FCA0414</td><td>33;110;162</td></tr><tr><td>5280-78-4</td><td>C.I颜料红144</td><td>FCA0413</td><td>33;110;162</td></tr><tr><td>5280-80-8</td><td>C.I颜料黄95</td><td>FCA0468</td><td>41;165</td></tr><tr><td>5281-04-9</td><td>C.I颜料红57;1;3,3'-[2,5-二氯-1,4-亚苯基)二[亚胺羰基(2-羟基-3,1-亚萘基)偶氮]]二[4-甲基苯甲酸异丙酯]</td><td>FCA0439</td><td>37;113;164</td></tr><tr><td>5468-75-7</td><td>C.I颜料黄14;2,2'-[3,3'-二氯[1,1'-联苯]4,4'-二基)双(偶氮)]双[N-(2-甲基苯基)]-3-氧代丁酰胺</td><td>FCA0449</td><td>38;113;165</td></tr><tr><td>5518-18-3</td><td>N,N'-(1,2-亚乙基)双十六烷-1-酰胺</td><td>FCA0523</td><td>46</td></tr><tr><td>5521-31-3</td><td>C.I颜料红179</td><td>FCA0420</td><td>34;111;144;237</td></tr><tr><td>5567-15-7</td><td>C.I颜料黄83</td><td>FCA0466</td><td>41;115;165</td></tr><tr><td>5580-57-4</td><td>C.I颜料黄93</td><td>FCA0467</td><td>41;115;165</td></tr><tr><td>5590-18-1</td><td>C.I颜料黄110;3,3'-(1,4-亚苯基二亚氨基)二(4,5,6,7-四氯-1H-异吲哚)-1-酮</td><td>FCA0444</td><td>37;113;164</td></tr><tr><td>5718-26-3</td><td>C.I分散橙47;2-[1,5-二氢-3-甲基-5-氧代-1苯基-4H-吡唑-4-亚基)乙亚基]2,3-二氢-1,3,3-三甲基-1H-吲哚-5-甲酸甲酯</td><td>FCA0375</td><td>28</td></tr><tr><td>5850-80-6</td><td>C.I颜料红68;2-氯-5-[(2-羟基-1-萘基)偶氮]-4-磺基苯甲酸钙</td><td>FCA0440</td><td>37</td></tr><tr><td>5873-54-1</td><td>1-异氰酸根-2-[(4-异氰酸根苯基)甲基]苯</td><td>FCA0116</td><td>99;180</td></tr><tr><td>6132-04-3</td><td>二水合柠檬酸三钠盐</td><td>FCA0754</td><td>253</td></tr><tr><td>6197-30-4</td><td>2-氰基-3,3-二苯基-2-丙烯酸-2-乙基己酯</td><td>FCA0298</td><td>22</td></tr><tr><td>6227-14-1</td><td>4-羟基-3-[[2-甲氧基-5-甲基-4-[(4-磺苯基)偶氮]苯基]偶氮]-7-(苯基氨基)-2-萘磺酸二钠盐</td><td>FCA0353</td><td>236</td></tr><tr><td>6300-50-1</td><td>7-氨基-4-羟基-3-[[4-[(4-磺苯基)偶氮]苯基]偶氮]2-萘磺酸二钠</td><td>FCA0372</td><td>236</td></tr><tr><td>6317-18-6;68-12-2</td><td>亚甲基双硫氰酸酯和N,N-二甲基甲酰胺的混合物</td><td>FCA1208</td><td>269</td></tr><tr><td>6358-31-2</td><td>C.I.颜料黄74;2-[(2-甲氧基-4-硝基苯基)偶氮]-N-(2-甲氧基苯基)-3-氧-2-[(2-甲氧基-4-硝基苯基)偶氮]-氧-丁酰胺</td><td>FCA0465</td><td>41;238</td></tr><tr><td>6362-79-4</td><td>5-磺基-1,3-苯二甲酸单钠盐</td><td>FCA0362</td><td>190</td></tr><tr><td>6408-72-6</td><td>C.I.分散紫026;分散紫H-FRL;1,4-二氨基-2,3-二苯氧基蒽醌</td><td>FCA0378</td><td>28</td></tr><tr><td>6410-41-9</td><td>C.I.颜料红5</td><td>FCA0437</td><td>36;112;164</td></tr><tr><td>6422-86-2</td><td>1,4-苯二羧酸双(2-乙基己基)酯(DOTP)</td><td>FCA0073</td><td>9</td></tr><tr><td>6505-28-8</td><td>C.I.颜料橙16</td><td>FCA0399</td><td>31;109;161</td></tr><tr><td>6528-34-3</td><td>C.I.颜料黄65;2-[(4-甲氧基-2-硝基苯基)偶氮]-N-(2-甲氧基苯基)-3-氧代丁酰胺</td><td>FCA0464</td><td>40;115</td></tr><tr><td>6535-46-2</td><td>C.I.颜料红112;3-羟基-N-(2-甲基苯基)-4-[(2,4,5-三氯苯基)偶氮]-2-萘甲酰胺</td><td>FCA0411</td><td>33;110;162</td></tr><tr><td>6642-31-5</td><td>6-氨基-1,3-二甲基-2,4(1H,3H)-嘧啶二酮</td><td>FCA0370</td><td>28</td></tr><tr><td>6683-19-8</td><td>2,2-双[[3[3,5-双(1,1-二甲基乙基)-4-羟苯基]-1-氧代丙氧基]甲基]-1,3-丙二基-3,5-双(1,1-二甲基乙基)-4-羟基苯丙酸酯;四[3-(3,5-二叔丁基-4-羟基苯基)丙酸]季戊四醇酯;四[3-(3,5-二叔丁基-4-羟基苯基)丙酸]季戊四醇酯</td><td>FCA0140</td><td>14;100;142;181</td></tr><tr><td>6700-85-2</td><td>辛酸钴</td><td>FCA1197</td><td>89;136</td></tr><tr><td>6829-22-7</td><td>C.I.溶剂红179;14H-苯基并[4,5]异喹啉并[2,1-a]萘嵌间二氮杂苯-14-酮</td><td>FCA0385</td><td>29</td></tr><tr><td>6846-50-0</td><td>2,2,4-三甲基-1,3-戊二醇二异丁酸酯;TXIB</td><td>FCA0131</td><td>13;155;180;225</td></tr><tr><td>6864-37-5</td><td>3,3'-二甲基-4,4'-二氨基二环己基甲烷</td><td>FCA0317</td><td>189</td></tr><tr><td>6925-69-5</td><td>C.I.溶剂橙60</td><td>FCA0379</td><td>28</td></tr><tr><td>7023-61-2</td><td>C.I.颜料红48;2</td><td>FCA0434</td><td>36;112;163</td></tr><tr><td>7128-64-5</td><td>2,2'-(2,5-二苯基硫代)双[5-(1,1-二甲基乙基)苯并噁唑]</td><td>FCA0126</td><td>12;155;180</td></tr><tr><td>7379-28-4</td><td>乙二胺四乙酸钠盐</td><td>FCA1236</td><td>270</td></tr><tr><td>7429-90-5</td><td>铝</td><td>FCA1008</td><td>78;131;171;212;262</td></tr><tr><td>7439-89-6</td><td>铁</td><td>FCA1179</td><td>87</td></tr><tr><td>7440-22-4</td><td>微粒状银</td><td>FCA1187</td><td>88</td></tr><tr><td>7446-70-0</td><td>氯化铝</td><td>FCA1016</td><td>78</td></tr><tr><td>7487-88-9</td><td>硫酸镁</td><td>FCA0999</td><td>261</td></tr><tr><td>7558-80-7</td><td>磷酸二氢钠</td><td>FCA0978</td><td>76;151</td></tr><tr><td>7576-65-0</td><td>C.I.分散黄54</td><td>FCA0377</td><td>28</td></tr><tr><td>7601-89-0;7791-07-3</td><td>高氯酸钠</td><td>FCA0780</td><td>61</td></tr><tr><td>7620-77-1</td><td>12-羟基硬脂酸锂(1:1)</td><td>FCA0096</td><td>10</td></tr><tr><td>7631-86-9;112945-52-5;14808-60-7</td><td>二氧化硅</td><td>FCA0759</td><td>60;123;148;168;203;253</td></tr><tr><td>7631-90-5</td><td>亚硫酸氢钠</td><td>FCA1212</td><td>136;218;269</td></tr><tr><td>7631-99-4</td><td>硝酸钠</td><td>FCA1193</td><td>88;135;172;218;268</td></tr><tr><td>7632-00-0</td><td>亚硝酸钠</td><td>FCA1214</td><td>90;136;153;219;269</td></tr><tr><td>7632-05-5</td><td>磷酸钠</td><td>FCA0980</td><td>261</td></tr><tr><td>7647-01-0</td><td>盐酸</td><td>FCA1216</td><td>136;173;219;269</td></tr><tr><td>7647-14-5</td><td>氯化钠</td><td>FCA1019</td><td>79;131;212;262</td></tr><tr><td>7664-38-2</td><td>磷酸</td><td>FCA0970</td><td>75;130;170;211;260</td></tr><tr><td>7664-41-7</td><td>氨</td><td>FCA0580</td><td>50;192;243</td></tr><tr><td>7664-93-9</td><td>硫酸</td><td>FCA0995</td><td>130;171;212;261</td></tr><tr><td>7681-11-0</td><td>碘化钾</td><td>FCA0694</td><td>57</td></tr><tr><td>7681-52-9</td><td>次氯酸钠</td><td>FCA0683</td><td>251</td></tr><tr><td>7681-53-0</td><td>次磷酸钠</td><td>FCA0682</td><td>56;147</td></tr><tr><td>7681-65-4;1335-23-5</td><td>碘化亚铜</td><td>FCA0696</td><td>57;121</td></tr><tr><td>7681-82-5</td><td>碘化钠</td><td>FCA0695</td><td>57;121;147;201;251</td></tr><tr><td>7697-37-2</td><td>硝酸</td><td>FCA1192</td><td>217;268</td></tr><tr><td>7704-34-9</td><td>硫磺</td><td>FCA0994</td><td>151</td></tr><tr><td>7705-08-0</td><td>氯化铁</td><td>FCA1021</td><td>212;262</td></tr><tr><td>7722-84-1</td><td>过氧化氢</td><td>FCA0814</td><td>64;204;255</td></tr><tr><td>7722-88-5</td><td>焦磷酸钠</td><td>FCA0909</td><td>70;128;149;209;259</td></tr><tr><td>7727-43-7</td><td>C.I颜料白21;硫酸钡</td><td>FCA0395</td><td>30;108;143;160;190;237</td></tr><tr><td>7727-54-0</td><td>过硫酸铵</td><td>FCA0804</td><td>63;124;204;255</td></tr><tr><td>7733-02-0</td><td>硫酸锌</td><td>FCA1003</td><td>78;130;151;212;261</td></tr><tr><td>7757-82-6</td><td>硫酸钠</td><td>FCA1000</td><td>77;130;171;212;261</td></tr><tr><td>7757-83-7</td><td>亚硫酸钠</td><td>FCA1211</td><td>90;136;153;218;269</td></tr><tr><td>7758-11-4</td><td>磷酸氢二钾</td><td>FCA0982</td><td>76;130;171;212;261</td></tr><tr><td>7758-16-9</td><td>焦磷酸二氢二钠;二磷酸二钠</td><td>FCA0908</td><td>70;128;209;259</td></tr><tr><td>7758-23-8</td><td>磷酸二氢钙(2:1)</td><td>FCA0976</td><td>76</td></tr><tr><td>7758-29-4</td><td>三聚磷酸钠;三磷酸五钠;磷酸五钠</td><td>FCA1097</td><td>264</td></tr><tr><td>7758-98-7</td><td>硫酸铜</td><td>FCA1002</td><td>77;151</td></tr><tr><td>7772-98-7</td><td>硫代硫酸钠</td><td>FCA0992</td><td>77;130;151;212;261</td></tr><tr><td>7772-99-8</td><td>氯化亚锡</td><td>FCA1022</td><td>79;131</td></tr><tr><td>7773-01-5</td><td>氯化锰</td><td>FCA1018</td><td>78;131;151;212;262</td></tr><tr><td>7775-27-1</td><td>过硫酸钠</td><td>FCA0805</td><td>204;255</td></tr><tr><td>7778-18-9</td><td>硫酸钙</td><td>FCA0997</td><td>77;261</td></tr><tr><td>7778-77-0</td><td>磷酸二氢钾</td><td>FCA0977</td><td>76;130;170;211;261</td></tr><tr><td>7779-90-0</td><td>磷酸锌(2:3)</td><td>FCA0988</td><td>76;212</td></tr><tr><td>7782-63-0</td><td>硫酸亚铁</td><td>FCA1004</td><td>131;212;261</td></tr><tr><td>7782-75-4</td><td>磷酸氢镁三水合物</td><td>FCA0984</td><td>130</td></tr><tr><td>7783-20-2</td><td>硫酸铵</td><td>FCA0996</td><td>130;171;212;261</td></tr><tr><td>7783-28-0</td><td>磷酸氢二铵</td><td>FCA0981</td><td>261</td></tr><tr><td>7786-30-3</td><td>氯化镁</td><td>FCA1017</td><td>78;131;151;171;212;262</td></tr><tr><td>7787-70-4</td><td>溴化亚铜</td><td>FCA1201</td><td>89</td></tr><tr><td>8001-22-7</td><td>大豆油</td><td>FCA0684</td><td>251</td></tr><tr><td>8001-79-4</td><td>蓖麻油</td><td>FCA0599</td><td>51;119;147;193;244</td></tr><tr><td>8002-13-9</td><td>菜籽油</td><td>FCA0681</td><td>200;251</td></tr><tr><td>8002-43-5</td><td>卵磷脂</td><td>FCA1007</td><td>131;262</td></tr><tr><td>8002-53-7</td><td>褐煤蜡</td><td>FCA0819</td><td>64;149;204;255</td></tr><tr><td>8002-74-2</td><td>石蜡和烃蜡</td><td>FCA1129</td><td>86;134;215;265</td></tr><tr><td>8006-54-0</td><td>羊毛脂</td><td>FCA1218</td><td>136;153;269</td></tr><tr><td>8007-18-9</td><td>C.I.颜料黄53;钛镍黄</td><td>FCA0462</td><td>40</td></tr><tr><td>8008-57-9</td><td>甜橘油</td><td>FCA1178</td><td>267</td></tr><tr><td>8009-03-8</td><td>矿脂</td><td>FCA0957</td><td>74</td></tr><tr><td>8012-95-1</td><td>石蜡油</td><td>FCA1130</td><td>86;134;152;215</td></tr><tr><td>8013-07-8</td><td>环氧大豆油</td><td>FCA0827</td><td>65;124;149;169</td></tr><tr><td>8015-86-9</td><td>巴西棕榈蜡</td><td>FCA0581</td><td>118;192;243</td></tr><tr><td>8017-16-1</td><td>聚磷酸</td><td>FCA0928</td><td>72</td></tr><tr><td>8029-43-4</td><td>葡萄糖浆</td><td>FCA1048</td><td>263</td></tr><tr><td>8042-47-5</td><td>白矿物油</td><td>FCA0582</td><td>50;119;146;193;243</td></tr><tr><td>8050-09-7</td><td>松香</td><td>FCA1163</td><td>87;135;172;217;267</td></tr><tr><td>8050-15-5</td><td>氢化树脂酸和松香酸甲酯</td><td>FCA1069</td><td>132;214</td></tr><tr><td>8050-26-8</td><td>树脂酸和松香酸;季戊四醇松脂酸酯</td><td>FCA1137</td><td>134;172;216</td></tr><tr><td>8050-28-0</td><td>顺丁烯二酸松香酯</td><td>FCA1154</td><td>216;266</td></tr><tr><td>8050-31-5</td><td>松香甘油酯</td><td>FCA1164</td><td>135;217</td></tr><tr><td>8052-10-6</td><td>妥尔油松香</td><td>FCA1183</td><td>135;217;267</td></tr><tr><td>8052-41-3</td><td>精制石脑油</td><td>FCA0912</td><td>128;209</td></tr><tr><td>8061-51-6</td><td>木质素磺酸钠</td><td>FCA1034</td><td>131;213;263</td></tr><tr><td>8061-52-7</td><td>木素磺酸钙</td><td>FCA1031</td><td>263</td></tr><tr><td>8062-15-5</td><td>木质素磺酸</td><td>FCA1033</td><td>79</td></tr><tr><td>9000-71-9</td><td>酪蛋白</td><td>FCA0958</td><td>260</td></tr><tr><td>9001-05-2</td><td>过氧化氢酶</td><td>FCA0815</td><td>255</td></tr><tr><td>9001-19-8</td><td>α-淀粉酶</td><td>FCA0563</td><td>242</td></tr><tr><td>9001-62-1</td><td>脂肪酶</td><td>FCA1316</td><td>274</td></tr><tr><td>9002-84-0</td><td>聚四氟乙烯树脂</td><td>FCA0933</td><td>72</td></tr><tr><td>9002-88-4</td><td>聚乙烯</td><td>FCA0953</td><td>73</td></tr><tr><td>9002-92-0</td><td>α-十二烷基-ω-羟基(氧-1,2-乙二基)的聚合物</td><td>FCA0573</td><td>167</td></tr><tr><td>9002-98-6</td><td>聚乙烯亚胺</td><td>FCA0954</td><td>260</td></tr><tr><td>9003-01-4</td><td>2-丙烯酸的均聚物</td><td>FCA0191</td><td>18;101;182;226</td></tr><tr><td>9003-03-6</td><td>2-丙烯酸均聚物的铵盐</td><td>FCA0201</td><td>183</td></tr><tr><td>9003-04-7</td><td>2-丙烯酸均聚物的钠盐</td><td>FCA0202</td><td>183;227</td></tr><tr><td>9003-05-8</td><td>聚丙烯酰胺</td><td>FCA0920</td><td>259</td></tr><tr><td>9003-06-9</td><td>2-丙烯酸与2-丙烯酰胺的聚合物</td><td>FCA0209</td><td>227</td></tr><tr><td>9003-07-0</td><td>聚丙烯</td><td>FCA0918</td><td>71</td></tr><tr><td>9003-08-1</td><td>三聚氰胺甲醛树脂</td><td>FCA1098</td><td>214;264</td></tr><tr><td>9003-11-6;106392-12-5</td><td>环氧丙烷与环氧乙烷的聚合物</td><td>FCA0826</td><td>65;169</td></tr><tr><td>9003-17-2</td><td>聚丁二烯</td><td>FCA0921</td><td>71;150</td></tr><tr><td>9003-20-7</td><td>聚乙酸乙烯酯</td><td>FCA0952</td><td>73;129;210;260</td></tr><tr><td>9003-22-9</td><td>氯乙烯和乙酸乙烯的共聚物</td><td>FCA1024</td><td>131;171;213;262</td></tr><tr><td>9003-27-4</td><td>聚异丁烯</td><td>FCA0955</td><td>74</td></tr><tr><td>9003-32-1</td><td>聚丙烯酸乙酯</td><td>FCA0919</td><td>71;209;259</td></tr><tr><td>9003-35-4</td><td>苯酚与甲醛的聚合物</td><td>FCA0585</td><td>119;193</td></tr><tr><td>9003-49-0</td><td>2-丙烯酸丁酯的均聚物</td><td>FCA0192</td><td>18;183;226</td></tr><tr><td>9003-55-8</td><td>苯乙烯与1,3-丁二烯的聚合物</td><td>FCA0594</td><td>51;119;168;193</td></tr><tr><td>9003-56-9</td><td>丙烯腈和丁二烯与苯乙烯的三元共聚物</td><td>FCA0614</td><td>52;120;194;244</td></tr><tr><td>9004-53-9</td><td>糊精</td><td>FCA0823</td><td>255</td></tr><tr><td>9004-57-3</td><td>乙基纤维素</td><td>FCA1244</td><td>137;173;270</td></tr><tr><td>9004-58-4</td><td>乙基-2-羟基乙基纤维素</td><td>FCA1242</td><td>137;219</td></tr><tr><td>9004-62-0</td><td>羟乙基纤维素</td><td>FCA1061</td><td>132;213;263</td></tr><tr><td>9004-64-2</td><td>羟丙基纤维素</td><td>FCA1053</td><td>132</td></tr><tr><td>9004-82-4</td><td>α-磺化-ω-(十二碳酰基)聚(氧-1,2-乙二基)钠盐</td><td>FCA0564</td><td>242</td></tr><tr><td>9004-87-9</td><td>聚乙二醇辛基苯基酯</td><td>FCA0949</td><td>73;150;260</td></tr><tr><td>9004-96-0</td><td>α-(1-氧代-9Z-十八烯基)-ω-羟基聚(氧-1,2-乙二基)</td><td>FCA0556</td><td>167;242</td></tr><tr><td>9004-97-1</td><td>蓖麻油酸聚氧乙烯酯</td><td>FCA0602</td><td>51;244</td></tr><tr><td>9004-98-2</td><td>α-9-(Z)-十八烯酰-ω-羟基聚(氧乙烯)</td><td>FCA0561</td><td>118</td></tr><tr><td>9004-99-3</td><td>聚氧乙烯山梨糖醇酐单硬脂酸酯</td><td>FCA0941</td><td>72;259</td></tr><tr><td>9005-00-9</td><td>α-十八烷基-ω-羟基聚(氧-1,2-乙二基)</td><td>FCA0572</td><td>49</td></tr><tr><td>9005-07-6</td><td>(Z,Z)-α-(1-氧代-9-烯十八烷基)-ω-[(1-氧代-9-烯十八烷基)氧代]聚氧乙烯</td><td>FCA0023</td><td>6;96;175;222</td></tr><tr><td>9005-25-8</td><td>淀粉</td><td>FCA0697</td><td>57;121;201;251</td></tr><tr><td>9005-27-0</td><td>羟乙基淀粉</td><td>FCA1060</td><td>263</td></tr><tr><td>9005-64-5</td><td>聚氧乙烯脱水山梨醇单月桂酸酯(吐温-20)</td><td>FCA0943</td><td>73;210</td></tr><tr><td>9005-65-6</td><td>聚氧乙烯山梨糖醇酐单油酸酯(吐温-80)</td><td>FCA0942</td><td>73;129;210;259</td></tr><tr><td>9005-67-8</td><td>聚氧乙烯山梨醇酐单硬脂酸酯(吐温-60)</td><td>FCA0939</td><td>72;128;210</td></tr><tr><td>9005-70-3</td><td>脱水山梨醇三油酸酯聚氧乙烯醚(吐温-85)</td><td>FCA1182</td><td>88</td></tr><tr><td>9005-71-4</td><td>聚氧乙烯山梨醇酐三硬脂酸酯(吐温-65)</td><td>FCA0940</td><td>72;129;210;259</td></tr><tr><td>9007-13-0</td><td>树脂酸与松香酸的钙盐</td><td>FCA1138</td><td>134;216</td></tr><tr><td>9009-32-9</td><td>聚1,2,3-丙三醇十八酸酯</td><td>FCA0914</td><td>71</td></tr><tr><td>9010-69-9</td><td>树脂酸与松香酸的锌盐</td><td>FCA1139</td><td>134;216</td></tr><tr><td>9010-75-7</td><td>氯化三氯乙烯与偏氟乙烯的共聚物</td><td>FCA1020</td><td>151</td></tr><tr><td>9010-79-1</td><td>乙烯与丙烯的共聚物</td><td>FCA1268</td><td>92;154;220</td></tr><tr><td>9010-88-2</td><td>甲基丙烯酸甲酯与丙烯酸乙酯的共聚物</td><td>FCA0879</td><td>69;149;208</td></tr><tr><td>9011-11-4</td><td>α-甲基苯乙烯与苯乙烯的共聚物</td><td>FCA0570</td><td>118;192</td></tr><tr><td>9011-17-0</td><td>1,1,2,3,3,3-六氟-1-丙烯与1,1-二氟乙烯的聚合物</td><td>FCA0029</td><td>6;141</td></tr><tr><td>9011-53-4</td><td>甲基丙烯酸丁酯与2-甲基-丙烯酸-2-甲基丙酯的聚合物</td><td>FCA0869</td><td>68</td></tr><tr><td>9012-54-8</td><td>纤维素酶</td><td>FCA1191</td><td>267</td></tr><tr><td>9014-1-1</td><td>蛋白酶</td><td>FCA0690</td><td>251</td></tr><tr><td>9014-85-1</td><td>α,α′-[1,4-二甲基-1,4-双(2-甲基丙基-2-丁炔-1,4-二基]双[ω-羟基-聚(氧-1,2-乙二基)]</td><td>FCA0559</td><td>118</td></tr><tr><td>9014-90-8</td><td>α-磺基-ω-壬基苯氧基聚氧乙烯基醚钠盐</td><td>FCA0568</td><td>192</td></tr><tr><td>9016-45-9</td><td>α-(壬基苯基)-ω-羟基聚(氧基-1,2-乙二基)</td><td>FCA0558</td><td>49;191</td></tr><tr><td>9017-37-2</td><td>2-甲基-2-丙烯酸甲酯与二乙烯基苯的聚合物</td><td>FCA0253</td><td>21</td></tr><tr><td>9018-04-6</td><td>1,4-丁二醇与α-氢化-ω-羟基聚(氧基-1,4-亚丁基)和1,1′-亚甲基双(4-异氰酸根合苯)的聚合物</td><td>FCA0077</td><td>98;178;224</td></tr><tr><td>9025-57-4</td><td>木聚糖酶</td><td>FCA1030</td><td>263</td></tr><tr><td>9025-98-3;9032-75-1;9033-35-6</td><td>果胶酶</td><td>FCA0802</td><td>255</td></tr><tr><td>9033-79-8</td><td>丙烯酸与丙烯酸钠的聚合物</td><td>FCA0664</td><td>121;198;249</td></tr><tr><td>9036-19-5</td><td>聚氧乙烯辛烷基苯酚醚</td><td>FCA0945</td><td>129;210</td></tr><tr><td>9043-30-5</td><td>α-异十三烷基-ω-羟基-聚(氧-1,2-亚乙基)</td><td>FCA0575</td><td>192</td></tr><tr><td>9044-17-1</td><td>异丁烯与丁烯的共聚物</td><td>FCA1285</td><td>92</td></tr><tr><td>9045-28-7</td><td>乙酸酯淀粉</td><td>FCA1263</td><td>271</td></tr><tr><td>9046-01-9</td><td>磷酸-α-十三烷基-ω-羟基-聚(氧-1,2-亚乙基)酯</td><td>FCA0974</td><td>76</td></tr><tr><td>9050-36-6</td><td>麦芽糊精</td><td>FCA1027</td><td>79</td></tr><tr><td>9051-57-4</td><td>壬基酚聚氧乙烯醚硫酸铵盐</td><td>FCA1084</td><td>82;133;214</td></tr><tr><td>9084-06-4</td><td>萘磺酸与甲醛聚合物的钠盐</td><td>FCA1035</td><td>131;213;263</td></tr><tr><td>10043-01-3</td><td>硫酸铝</td><td>FCA0998</td><td>261</td></tr><tr><td>10043-35-3</td><td>硼酸</td><td>FCA1044</td><td>80;213;263</td></tr><tr><td>10043-52-4</td><td>氯化钙</td><td>FCA1014</td><td>78</td></tr><tr><td>10049-04-4</td><td>二氧化氮</td><td>FCA0760</td><td>253</td></tr><tr><td>10094-45-8</td><td>N-十八烷基-13-二十二酰胺</td><td>FCA0551</td><td>48</td></tr><tr><td>10101-66-3</td><td>锰紫</td><td>FCA1028</td><td>79;131;171</td></tr><tr><td>10124-49-9</td><td>硫酸铁</td><td>FCA1001</td><td>77</td></tr><tr><td>10124-56-8;68915-31-1</td><td>六偏磷酸钠</td><td>FCA1005</td><td>261</td></tr><tr><td>10126-68-8</td><td>4-十七碳亚基-3-十六烷基-2-氧杂环丁酮</td><td>FCA0355</td><td>236</td></tr><tr><td>10191-41-0</td><td>3,4-二氢-2,5,7,8-四甲基-2-(4,8,12-三甲基癸基)-2H-苯并吡喃-6-醇;dl-α-维生素E</td><td>FCA0322</td><td>24;235</td></tr><tr><td>10213-78-2</td><td>N,N-双(2-羟基乙基)烷基(C12~C18)氨基</td><td>FCA0546</td><td>48</td></tr><tr><td>10222-01-2</td><td>2,2-二溴-2-氰基乙酰胺</td><td>FCA0137</td><td>99;180;225</td></tr><tr><td>10508-09-5</td><td>过氧化二叔戊酯</td><td>FCA0811</td><td>64;124</td></tr><tr><td>11097-59-9;12304-65-3</td><td>水合铝酸碳酸镁</td><td>FCA1148</td><td>87</td></tr><tr><td>11104-61-3</td><td>氧化钴</td><td>FCA1223</td><td>90</td></tr><tr><td>11120-02-8;63055-37-8</td><td>磷酸淀粉</td><td>FCA0975</td><td>260</td></tr><tr><td>11129-60-5</td><td>氧化锰</td><td>FCA1225</td><td>90</td></tr><tr><td>12001-26-2</td><td>云母</td><td>FCA1304</td><td>95;139;174;273</td></tr><tr><td>12040-43-6</td><td>硅铝酸钠镁</td><td>FCA0783</td><td>124;254</td></tr><tr><td>12068-86-9</td><td>四氧化铁镁</td><td>FCA1162</td><td>153</td></tr><tr><td>12124-97-9</td><td>溴化铵</td><td>FCA1200</td><td>268</td></tr><tr><td>12125-02-9</td><td>氯化铵</td><td>FCA1012</td><td>262</td></tr><tr><td>12179-04-3</td><td>四硼酸钠五水合物</td><td>FCA1157</td><td>135;266</td></tr><tr><td>12224-98-5</td><td>C.I颜料红81</td><td>FCA0441</td><td>238</td></tr><tr><td>12225-08-0</td><td>C.I颜料紫32;N-(2,3-二氢-2-氧代-1H-苯并咪唑-5-基)-4-[[2,5-二甲氧基-4-[(甲基氨基)磺酰基]苯基]偶氮]-3-羟基-2-萘甲酰胺</td><td>FCA0489</td><td>167</td></tr><tr><td>12227-89-3</td><td>C.I颜料黑11;氧化铁黑</td><td>FCA0406</td><td>32;110;144</td></tr><tr><td>12236-62-3</td><td>C.I颜料橙36;2-[(4-氯-2-硝基苯)偶氮]-N-(2,3-二氢-2-氧代-1H-苯并咪唑-5-基)-3-氧代丁酰胺</td><td>FCA0400</td><td>161</td></tr><tr><td>12238-31-2</td><td>C.I颜料红52;2</td><td>FCA0438</td><td>37;112</td></tr><tr><td>12239-87-1</td><td>C.I颜料蓝15;1</td><td>FCA0469</td><td>41;115;145;165;239</td></tr><tr><td>12251-44-4</td><td>硅酸铝钾</td><td>FCA0790</td><td>62</td></tr><tr><td>12286-66-7</td><td>C.I颜料黄62</td><td>FCA0463</td><td>40;115;165</td></tr><tr><td>12304-65-3</td><td>菱水碳铝镁石</td><td>FCA0989</td><td>76</td></tr><tr><td>12627-14-4</td><td>硅酸锂</td><td>FCA0787</td><td>62</td></tr><tr><td>12671-74-8</td><td>C.I溶剂黄98;十八烷基-1H-噻烷基噻酚并[2,1,9-def]异喹啉-1,3(2H)-二酮</td><td>FCA0389</td><td>30</td></tr><tr><td>12769-96-9</td><td>C.I颜料紫15;铝硅酸钠紫</td><td>FCA0483</td><td>43</td></tr><tr><td>13003-12-8</td><td>4,4'-亚丁基双-(3-甲基-6-叔丁苯基)-四(十三烷基)二亚磷酸酯</td><td>FCA0344</td><td>25</td></tr><tr><td>13040-19-2</td><td>蓖麻油酸锌</td><td>FCA0604</td><td>51</td></tr><tr><td>13127-82-7</td><td>N,N-二(2-羟乙基)油胺</td><td>FCA0538</td><td>48</td></tr><tr><td>13170-05-3</td><td>二[4-(1,1-二甲基乙基)苯甲酰-氧]氢氧化铝</td><td>FCA0726</td><td>59</td></tr><tr><td>13463-67-7;1317-80-2</td><td>C.I颜料白6;二氧化钛</td><td>FCA0397</td><td>31;109;144;161;190;237</td></tr><tr><td>13586-84-0</td><td>硬脂酸钴;十八酸钴盐</td><td>FCA1295</td><td>93</td></tr><tr><td>13598-37-3</td><td>磷酸二氢锌(2:1)</td><td>FCA0979</td><td>76</td></tr><tr><td>13676-91-0</td><td>C.I溶剂黄163;1,8-双(苯硫代)-9,10-蒽醌</td><td>FCA0388</td><td>29</td></tr><tr><td>13983-17-0</td><td>硅灰石</td><td>FCA0781</td><td>62</td></tr><tr><td>14302-13-7</td><td>C.I颜料绿36;1,3,8,16,18,24-六溴-2,4,9,10,11,15,17,22,23,25-十氯-29H,31H-酞菁(2-)N29,N30,N31,N32](SP-4-2)-菁K-1360</td><td>FCA0480</td><td>43;145;239</td></tr><tr><td>14324-55-1</td><td>二乙基二硫代氨基甲酸锌</td><td>FCA0765</td><td>148</td></tr><tr><td>14464-46-1</td><td>方石英;方英石</td><td>FCA0771</td><td>61;148</td></tr><tr><td>14807-96-6</td><td>滑石粉</td><td>FCA0824</td><td>65;124;149;255</td></tr><tr><td>15214-89-8</td><td>2-丙烯酰氨基-2-甲基丙烷磺酸</td><td>FCA0223</td><td>19;227</td></tr><tr><td>15535-79-2</td><td>二辛基锡巯基醋酸盐</td><td>FCA0757</td><td>60</td></tr><tr><td>15571-58-1</td><td>10-乙基-4,4-二辛基-7-氧代-8-氧杂-3,5-二硫杂-4-十四锡烷酸-2-乙基己基酯</td><td>FCA0093</td><td>9</td></tr><tr><td>15602-15-0</td><td>2-乙基己酸镁盐</td><td>FCA0308</td><td>23</td></tr><tr><td>15782-05-5</td><td>C.I颜料红48:3;4-[(5-氯-4-甲基-2-磺基苯基)偶氮]-3-羟基-2-萘甲酸锶盐(1:1)</td><td>FCA0435</td><td>163</td></tr><tr><td>16079-88-2</td><td>1-溴-3-氯-5,5-二甲基-2,4-咪唑二酮</td><td>FCA0113</td><td>225</td></tr><tr><td>16219-75-3</td><td>5-亚乙基-2-降冰片烯</td><td>FCA0366</td><td>27</td></tr><tr><td>16260-09-6</td><td>(Z)-N-9-十八烯基-十六烷酰胺</td><td>FCA0020</td><td>5</td></tr><tr><td>16291-96-6</td><td>木炭</td><td>FCA1032</td><td>131</td></tr><tr><td>16294-75-0</td><td>C.I溶剂橙63;14H-蒽并[2,1,9-mna]噻吨-14-酮</td><td>FCA0380</td><td>28</td></tr><tr><td>17194-00-2</td><td>氢氧化钡</td><td>FCA1076</td><td>132</td></tr><tr><td>17741-63-8</td><td>C.I颜料紫37;N,N′-(6,13-二乙酰氨基-2,9-二乙氧基-3,10-三苯并二噁嗪二基)二苯甲酰胺</td><td>FCA0490</td><td>44;117;167</td></tr><tr><td>17772-51-9</td><td>3-羟基-2-(3-羟基-2-喹啉基)-1H-茚-1-酮</td><td>FCA0337</td><td>25</td></tr><tr><td>18085-02-4</td><td>3,4-二乙酰氧基-1-丁烯</td><td>FCA0323</td><td>24</td></tr><tr><td>18282-10-5</td><td>二氧化锡</td><td>FCA0762</td><td>60;123;169;254</td></tr><tr><td>18600-59-4</td><td>2,2′-(1,4-亚苯基)双-4H-3,1-苯并噁嗪-4-酮</td><td>FCA0125</td><td>12</td></tr><tr><td>20336-96-3</td><td>十四烷酸锂盐</td><td>FCA1126</td><td>85</td></tr><tr><td>20344-49-4</td><td>C.I颜料黄42;水合氧化铁</td><td>FCA0461</td><td>40;115;165</td></tr><tr><td>20427-58-1</td><td>氢氧化锌</td><td>FCA1082</td><td>82;264</td></tr><tr><td>20749-68-2</td><td>C.I.溶剂红135;C.I.油溶红135;8,9,10,11-四氯-12H-酞吡呤-12-酮</td><td>FCA0382</td><td>29;108;160</td></tr><tr><td>21295-57-8</td><td>C.I.溶剂红149;3-甲基-6-(环己氨基)-3H-二苯并[f,ij]异喹啉-2,7-二酮</td><td>FCA0383</td><td>29</td></tr><tr><td>21645-51-2</td><td>氢氧化铝</td><td>FCA1079</td><td>81;132;152;264</td></tr><tr><td>22677-47-0</td><td>蓖麻油酸镁</td><td>FCA0603</td><td>51</td></tr><tr><td>22766-82-1</td><td>硬脂酸-2-辛基十二烷醇酯</td><td>FCA1292</td><td>93;154</td></tr><tr><td>23128-74-7</td><td>N,N'-己基-1,6-二[3-(3,5-二叔丁基-4-羟苯基)丙酰胺]</td><td>FCA0530</td><td>46;146</td></tr><tr><td>23570-56-1</td><td>碳酸锆钾</td><td>FCA1173</td><td>267</td></tr><tr><td>23949-66-8</td><td>N-(2-乙氧基苯基)-N'-(2-乙苯基)乙二酰胺</td><td>FCA0521</td><td>46</td></tr><tr><td>24593-34-8</td><td>2-乙基己酸铈</td><td>FCA0309</td><td>106</td></tr><tr><td>24748-23-0</td><td>3,6,9-三乙基-3,6,9-三甲基-1,2,4,5,7,8-六氧杂壬烷</td><td>FCA0328</td><td>24</td></tr><tr><td>24800-44-0</td><td>三聚-1,2-丙二醇</td><td>FCA1094</td><td>133;214</td></tr><tr><td>24937-78-8</td><td>乙酸乙烯酯与乙烯的聚合物</td><td>FCA1258</td><td>92;138;174;220;271</td></tr><tr><td>24937-79-9</td><td>聚偏氟乙烯树脂</td><td>FCA0930</td><td>128</td></tr><tr><td>24937-93-7</td><td>己二酸与1,3-丁二醇的聚合物</td><td>FCA0847</td><td>125;205</td></tr><tr><td>24980-41-4</td><td>2-氧杂环庚烷酮的均聚物</td><td>FCA0304</td><td>22</td></tr><tr><td>24980-96-9</td><td>亚甲基丁二酸与2-丙烯酸乙酯和2-甲基-2-丙烯酸甲酯的聚合物</td><td>FCA1207</td><td>89;136;218;269</td></tr><tr><td>25013-16-5</td><td>(1,1-二甲基乙基)-4-甲氧基苯酚;叔丁基羟基茴香醚(BHA)</td><td>FCA0001</td><td>4;95;140;174;222</td></tr><tr><td>25035-68-1</td><td>丙烯酸乙酯与甲基丙烯酸和苯乙烯的共聚物</td><td>FCA0649</td><td>54;197;247</td></tr><tr><td>25035-69-2</td><td>丙烯酸丁酯与甲基丙烯酸和甲基丙烯酸甲酯的共聚物</td><td>FCA0636</td><td>54;120;196;246</td></tr><tr><td>25035-74-9</td><td>丙烯酸乙酯与甲基丙烯酸甲酯和N-羟甲基-丙烯酰胺的共聚物</td><td>FCA0650</td><td>197;247</td></tr><tr><td>25035-81-8</td><td>2-甲基-2-丙烯酸甲酯与乙烯基苯和2-甲基-2-丙烯酸的聚合物</td><td>FCA0255</td><td>187;230</td></tr><tr><td>25035-82-9</td><td>2-甲基-2-丙烯酸与2-丙烯酸丁酯的聚合物</td><td>FCA0263</td><td>187;231</td></tr><tr><td>25036-16-2</td><td>丙烯酸丁酯与甲基丙烯酸和苯乙烯的共聚物</td><td>FCA0635</td><td>54;196;246</td></tr><tr><td>25053-09-2</td><td>丁二烯与甲基丙烯酸甲酯和苯乙烯的共聚物</td><td>FCA0703</td><td>57;201</td></tr><tr><td>25053-12-7</td><td>丙烯腈与丙烯酸乙酯的聚合物</td><td>FCA0617</td><td>52;194;244</td></tr><tr><td>25053-53-6</td><td>甲基丙烯酸与乙烯的聚合物</td><td>FCA0887</td><td>70;208;258</td></tr><tr><td>25053-57-0</td><td>三苯六甲酸酐与1,1'-亚甲基双(4-异氰酸酯苯)的共聚物</td><td>FCA1092</td><td>133</td></tr><tr><td>25053-63-8</td><td>2-甲基-2-丙烯酸与2-丙烯酸乙酯、2-甲基-2-丙烯酸甲酯和2-丙烯酸的聚合物</td><td>FCA0264</td><td>104;158;231</td></tr><tr><td>25067-01-0</td><td>2-丙烯酸丁酯与乙酸乙烯基酯的聚合物</td><td>FCA0198</td><td>19;101;226</td></tr><tr><td>25067-11-2</td><td>聚全氟乙烯-丙烯树脂</td><td>FCA0931</td><td>128</td></tr><tr><td>25068-38-6;25085-99-8</td><td>4,4′-(1-甲基亚乙基)双苯酚与(氯甲基)环氧乙烷的聚合物</td><td>FCA0340</td><td>25;107;189</td></tr><tr><td>25085-02-3</td><td>丙烯酰胺与丙烯酸钠的共聚物</td><td>FCA0677</td><td>250</td></tr><tr><td>25085-34-1</td><td>丙烯酸与苯乙烯的共聚物</td><td>FCA0653</td><td>54;121;197;247</td></tr><tr><td>25085-39-6</td><td>苯乙烯与丙烯酸和丁二烯的聚合物</td><td>FCA0597</td><td>244</td></tr><tr><td>25086-15-1</td><td>2-甲基-2-丙烯酸与2-甲基-2-丙烯酸甲酯的聚合物</td><td>FCA0269</td><td>21;105;188;231</td></tr><tr><td>25086-48-0</td><td>乙酸乙烯酯与氯乙烯和乙烯醇的聚合物</td><td>FCA1256</td><td>138;220;271</td></tr><tr><td>25087-34-7</td><td>1-丁烯与乙烯的聚合物</td><td>FCA0102</td><td>10;141;179</td></tr><tr><td>25103-58-6</td><td>叔十二烷硫醇</td><td>FCA1136</td><td>86;153;216</td></tr><tr><td>25103-74-6</td><td>丙烯酸甲酯与乙烯的聚合物</td><td>FCA0643</td><td>54;196</td></tr><tr><td>25120-19-8</td><td>丙烯酸与丙烯酸丁酯、甲基丙烯酸和苯乙烯的共聚物</td><td>FCA0659</td><td>55;121;198;248</td></tr><tr><td>25133-97-5</td><td>2-甲基-2-丙烯酸与2-丙烯酸乙酯和2-甲基-2-丙烯酸甲酯的共聚物</td><td>FCA0266</td><td>21;105;187;231</td></tr><tr><td>25133-98-6</td><td>2-甲基-2-丙烯酸与2-丙烯酸-2-乙基己酯和2-甲基-2-丙烯酸甲酯的聚合物</td><td>FCA0257</td><td>104;230</td></tr><tr><td>25134-51-4</td><td>2-丙烯酸与2-乙基己基-2-丙烯酸酯的聚合物</td><td>FCA0212</td><td>183</td></tr><tr><td>25135-39-1</td><td>2-甲基-2-丙烯酸甲酯与乙基-2-丙烯酸盐和2-丙烯酸的聚合物</td><td>FCA0254</td><td>21;104;187;230</td></tr><tr><td>25151-96-6</td><td>油酸季戊四醇酯</td><td>FCA1303</td><td>95</td></tr><tr><td>25153-46-2</td><td>2-丙烯酸-2-乙基己酯与苯乙烯的聚合物</td><td>FCA0189</td><td>18;155</td></tr><tr><td>25155-25-3</td><td>二-(2-叔丁基过氧化-异丙基)-苯</td><td>FCA0720</td><td>58;147</td></tr><tr><td>25155-30-0</td><td>十二烷基苯磺酸钠</td><td>FCA1121</td><td>85;133;152;215;265</td></tr><tr><td>25167-32-2</td><td>2,2′(或3,3′)-氧双-5(或2)-十二烷基苯磺酸钠</td><td>FCA0128</td><td>12;225</td></tr><tr><td>25190-89-0</td><td>1,1,2,3,3,3-六氟-1-丙烯与1,1-二氟乙烯和四氟乙烯的共聚物</td><td>FCA0030</td><td>6;141</td></tr><tr><td>25191-90-6</td><td>癸二酸与六氢-2H-吖庚因-2-酮;1,6-己二胺和己二酸的聚合物</td><td>FCA0801</td><td>63</td></tr><tr><td>25212-19-5</td><td>己二酸与N-(2-氨基乙基)、1,2-乙二胺和(氯甲基)环氧乙烷的聚合物</td><td>FCA0854</td><td>256</td></tr><tr><td>25212-83-3</td><td>丙烯酸与乙烯聚合物的铵盐</td><td>FCA0672</td><td>199</td></tr><tr><td>25212-88-8</td><td>丙烯酸乙酯与甲基丙烯酸的共聚物</td><td>FCA0648</td><td>54;197;247</td></tr><tr><td>25213-02-9</td><td>1-己烯与乙烯的聚合物</td><td>FCA0106</td><td>10;179</td></tr><tr><td>25213-24-5</td><td>乙酸乙烯酯与乙烯醇的聚合物</td><td>FCA1257</td><td>92;138;220;271</td></tr><tr><td>25213-88-1</td><td>丙烯腈与甲基丙烯酸甲酯和苯乙烯的共聚物</td><td>FCA0620</td><td>194;245</td></tr><tr><td>25265-15-0</td><td>2-甲基-2-丙烯酸甲酯和2-丙烯酸-2-乙基己基酯的聚合物</td><td>FCA0243</td><td>157</td></tr><tr><td>25265-71-8</td><td>丙醇醚</td><td>FCA0607</td><td>52;119;193;244</td></tr><tr><td>25307-17-9</td><td>2,2′-(9-十八烯基亚氨基)双(乙醇)</td><td>FCA0127</td><td>12</td></tr><tr><td>25322-25-2</td><td>2-甲基丙烯酸甲酯与2-丙烯酸的聚合物</td><td>FCA0281</td><td>188;232</td></tr><tr><td>25322-68-3</td><td>聚乙二醇</td><td>FCA0946</td><td>73;129;150;170;210;259</td></tr><tr><td>25322-69-4</td><td>聚丙二醇</td><td>FCA0917</td><td>71;128;209;259</td></tr><tr><td>25322-99-0</td><td>2-甲基-2-丙烯酸丁酯与2-丙烯酸丁酯和2-甲基-2-丙烯酸甲酯的聚合物</td><td>FCA0238</td><td>19;185;229</td></tr><tr><td>25359-91-5</td><td>1-萘酚与甲醛的聚合物</td><td>FCA0108</td><td>11</td></tr><tr><td>25383-99-7</td><td>O-十八烷酰乳酸钠</td><td>FCA0555</td><td>242</td></tr><tr><td>25496-72-4</td><td>1,2,3-丙三醇-9-十八烯酸单酯</td><td>FCA0037</td><td>96</td></tr><tr><td>25513-64-8</td><td>(35%~45%w/w)1,6-二氨基-2,2,4-三甲基己烷和(55%~65%w/w)1,6-二氨基-2,4,4-三甲基己烷的混合物</td><td>FCA0010</td><td>4</td></tr><tr><td>25583-20-4</td><td>氮化钛</td><td>FCA0691</td><td>57</td></tr><tr><td>25586-20-3</td><td>苯乙烯与丙烯酸丁酯和丙烯酸的共聚物</td><td>FCA0596</td><td>51;193;243</td></tr><tr><td>25586-25-8</td><td>2-丙烯酸与2-丙烯酸丁酯、苯乙烯和2-丙烯腈的聚合物</td><td>FCA0208</td><td>102;227</td></tr><tr><td>25587-80-8;25038-74-8</td><td>聚酰胺</td><td>FCA0935</td><td>128;150</td></tr><tr><td>25608-26-8</td><td>甲基丙烯酸与乙烯的共聚物的钠盐</td><td>FCA0886</td><td>69;127;208</td></tr><tr><td>25608-33-7</td><td>甲基丙烯酸丁酯与甲基丙烯酸甲酯的共聚物</td><td>FCA0874</td><td>69;207;257</td></tr><tr><td>25608-63-3</td><td>4,4′-磺酰基二苯酚与1,1′-磺酰基二(4-氯苯)的聚合物</td><td>FCA0342</td><td>107</td></tr><tr><td>25608-64-4</td><td>(1,1-联苯基)-4,4′-二醇与1,1′-磺酰双(4-氯苯)的聚合物</td><td>FCA0003</td><td>4</td></tr><tr><td>25609-89-6</td><td>2-丁烯酸与乙酸乙烯基酯的聚合物</td><td>FCA0226</td><td>102;184;228</td></tr><tr><td>25640-14-6</td><td>1,4-苯二甲酸二甲酯与1,4-环己二甲醇和1,2-乙二醇的聚合物</td><td>FCA0071</td><td>9</td></tr><tr><td>25718-70-1</td><td>己二酸与1,3-苯二甲胺的聚合物;尼龙MXD-6</td><td>FCA0845</td><td>67</td></tr><tr><td>25722-45-6</td><td>2,5-呋喃二酮与1-丙烯的聚合物</td><td>FCA0163</td><td>16</td></tr><tr><td>25750-06-5</td><td>丙烯酸-2-乙基己酯与甲基丙烯酸甲酯和苯乙烯的共聚物</td><td>FCA0624</td><td>195</td></tr><tr><td>25750-84-9</td><td>2-丙烯酸丁酯与乙烯的聚合物</td><td>FCA0199</td><td>183</td></tr><tr><td>25767-43-5</td><td>丙烯酸丁酯与丙烯酸乙酯和甲基丙烯酸甲酯的共聚物</td><td>FCA0630</td><td>53</td></tr><tr><td>25767-47-9</td><td>丙烯酸丁酯与苯乙烯的共聚物</td><td>FCA0626</td><td>53;120;195;246</td></tr><tr><td>25852-37-3</td><td>甲基丙烯酸甲酯与丙烯酸丁酯的共聚物</td><td>FCA0878</td><td>69;208;258</td></tr><tr><td>25895-47-0</td><td>乙烯与丁烯和丙烯的共聚物</td><td>FCA1269</td><td>220</td></tr><tr><td>25916-29-4</td><td>丙烯酸丁酯与丙烯酸-2-乙基己酯和丙烯酸甲酯的共聚物</td><td>FCA0629</td><td>53;195;246</td></tr><tr><td>25928-85-2</td><td>1,3-二氢-1,3-二氧代-5-异苯并呋喃甲酰氯与4,4′-亚甲基双苯胺的聚合物</td><td>FCA0064</td><td>98</td></tr><tr><td>25951-39-7</td><td>2-丙烯酸丁酯与2-甲基-2-丙烯酸甲酯和2-甲基-2-丙烯酸-2-羟乙酯的聚合物</td><td>FCA0195</td><td>18;183</td></tr><tr><td>25973-55-1</td><td>2-[2-羟基-3,5-二(1,1-二甲基丙基苯基)]-2H-苯并三唑</td><td>FCA0173</td><td>17;182</td></tr><tr><td>25987-30-8</td><td>2-丙烯酸与2-丙烯酰胺聚合物的钠盐</td><td>FCA0211</td><td>183;227</td></tr><tr><td>25987-66-0</td><td>2-甲基-2-丙烯酸与2-丙烯酸丁酯、苯乙烯和2-甲基-2-丙烯酸甲酯的聚合物</td><td>FCA0262</td><td>21;158</td></tr><tr><td>25988-97-0</td><td>二甲胺与环氧氯丙烷的聚合物</td><td>FCA0736</td><td>253</td></tr><tr><td>26022-09-3</td><td>马来酸酐与苯乙烯共聚物的铵盐</td><td>FCA1026</td><td>213</td></tr><tr><td>26062-01-1</td><td>2-甲基-2-丙烯酸甲酯与2-丙烯酸丁酯、2-丙烯酸-2-羟乙基酯和2-丙烯酸的聚合物</td><td>FCA0245</td><td>186</td></tr><tr><td>26062-79-3</td><td>N,N-二甲基-N-2-丙烯酸-氯高聚合-2-丙烯-1-胺</td><td>FCA0542</td><td>241</td></tr><tr><td>26100-47-0</td><td>2-丙烯酸铵盐与2-丙烯酰胺的聚合物</td><td>FCA0190</td><td>226</td></tr><tr><td>26102-56-7</td><td>亚甲基丁二酸与1,3-丁二烯、乙烯基苯和2-丙烯酸的聚合物</td><td>FCA1206</td><td>218;268</td></tr><tr><td>26124-53-8</td><td>2-丙烯酸与1,1-二氯乙烯和丙烯酸甲酯的聚合物</td><td>FCA0669</td><td>56;121;199;249</td></tr><tr><td>26124-80-1</td><td>丙烯酸乙酯与亚甲基丁二酸的共聚物</td><td>FCA0651</td><td>197;247</td></tr><tr><td>26125-40-6</td><td>聚亚苯硫醚</td><td>FCA0937</td><td>128</td></tr><tr><td>26172-55-4</td><td>5-氯-2-甲基-2H-异噻唑-3-酮</td><td>FCA0364</td><td>27;108;190;236</td></tr><tr><td>26184-07-6</td><td>丙烯酸丁酯与甲基丙烯酸丁酯、甲基丙烯酸和甲基丙烯酸甲酯的共聚物</td><td>FCA0634</td><td>53;120;196</td></tr><tr><td>26221-73-8</td><td>1-辛烯与乙烯的聚合物</td><td>FCA0112</td><td>11;180</td></tr><tr><td>26222-20-8</td><td>1,2-丙二醇与癸二酸的聚合物</td><td>FCA0043</td><td>97;176;223</td></tr><tr><td>26266-57-9</td><td>山梨醇酐单棕榈酸酯(斯潘40)</td><td>FCA1108</td><td>84</td></tr><tr><td>26266-58-0</td><td>脱水山梨醇三油酸酯;三油酸山梨醇酯</td><td>FCA1181</td><td>88</td></tr><tr><td>26282-28-0</td><td>己二酸与1,3-苯二甲酸、1,2-丙二醇和2-乙基-2-(羟甲基)-1,3-丙二醇的聚合物</td><td>FCA0846</td><td>67;125;205;256</td></tr><tr><td>26284-14-0</td><td>甲基丙烯酸丁酯与甲基丙烯酸的共聚物</td><td>FCA0873</td><td>68;207;257</td></tr><tr><td>26300-51-6</td><td>丙烯酸与丙烯酸丁酯和甲基丙烯酸甲酯的共聚物</td><td>FCA0663</td><td>55;121;198;249</td></tr><tr><td>26336-35-6</td><td>1,3-苯二甲酸、1,4-苯二甲酸、1,2-乙二醇和壬二酸的聚合物</td><td>FCA0059</td><td>97;177</td></tr><tr><td>26375-31-5</td><td>2-甲基丙烯酸与乙烯和乙酸乙烯酯的聚合物</td><td>FCA0287</td><td>
