Repository: wei292224644/download_test

# 国家标准下载爬虫

从 **https://sppt.cfsa.net.cn:8086/db** 自动切换至「标准文本」、展开全部后，轮询所有下载按钮并保存到本地。

## 步骤说明

1. 打开上述网址（默认在「最新公告」）
2. 点击 **「标准文本」** 标签
3. 点击 **「展开全部>>」**
4. 查找页面上所有下载链接/按钮，逐个点击并保存文件

## 环境要求

- 使用 **uv** 做 Python 版本与依赖管理（见 [uv](https://docs.astral.sh/uv/)）
- 项目锁定 Python 3.12（`.python-version`），需 Playwright（Chromium）

## 安装与运行

```bash

# 进入项目目录
cd /Users/wwj/Desktop/self/download_gb

# 使用 uv 创建虚拟环境并安装依赖（会按 .python-version 使用 Python 3.12）
uv sync

# 安装 Playwright 浏览器（仅首次需要）
uv run playwright install chromium

File: 感觉没用的 GB/GB 9685-2016 食品安全国家标准 食品接触材料及制品用添加剂使用标准 第1号修改单.md (part 15 of 18)
# 食品安全国家标准
<td>153250-52-3</td><td>N,N'-二环己基-2,6-萘二甲酰胺</td><td>FCA0529</td><td>46</td></tr><tr><td>153597-64-9</td><td>1,2-乙二醇与1,3-苯二甲酸、2,2-二甲基-1,3-丙二醇、癸二酸和1,3-二异氰酸根合甲苯的聚合物</td><td>FCA0048</td><td>177</td></tr><tr><td>154862-43-8</td><td>3,9-双[2,4-双(1-甲基-1-苯乙基)苯氧基]-2,4,8,10-四氧杂-3,9-二磷杂螺[5.5]十一烷</td><td>FCA0332</td><td>25</td></tr><tr><td>154946-66-4</td><td>C.I颜料黄191:1;4-氯-2-[[4,5-二氢-3-甲基-5-氧代-1-(3-磺基苯)-1H-吡唑-4-基]偶氮]-5-甲基苯磺酸二铵盐</td><td>FCA0457</td><td>40;114;165</td></tr><tr><td>157627-86-6</td><td>支链和直链C13~C15醇乙氧基化物</td><td>FCA1314</td><td>273</td></tr><tr><td>157937-76-3</td><td>丙烯酸与丙烯酸丁酯、1-甲基乙烯基苯和甲基丙烯酸甲酯共聚物的铵盐</td><td>FCA0657</td><td>198;248</td></tr><tr><td>160535-46-6</td><td>N,N',N''-三(2-甲基环己基)-1,2,3-三甲酰胺丙烷</td><td>FCA0528</td><td>46</td></tr><tr><td>160875-66-1</td><td>α-(2-丙基庚基)-ω-羟基聚(氧-1,2-乙二基)</td><td>FCA0557</td><td>242</td></tr><tr><td>161717-32-4</td><td>5-丁基乙基-2-[2,4,6-三(1,1-二甲基乙基)苯氧基]-1,3,2-二噁磷烷</td><td>FCA0361</td><td>27</td></tr><tr><td>166412-78-8</td><td>1,2-环己二羧酸二(异壬基)酯</td><td>FCA0045</td><td>7</td></tr><tr><td>168075-67-0</td><td>C14~C18双甘油单、双脂肪酸酯</td><td>FCA0506</td><td>45</td></tr><tr><td>169314-88-9</td><td>碱式碳酸锌镁铝</td><td>FCA0907</td><td>70</td></tr><tr><td>174254-23-0</td><td>2-丙烯酸甲酯与C16~C18烷基-1-十二烷硫醇酯的调聚物</td><td>FCA0200</td><td>19</td></tr><tr><td>175669-64-4</td><td>淀粉丁二酸氢酯;2-羟基-3-(三甲基氨根)丙基醚的氯化物</td><td>FCA0698</td><td>251</td></tr><tr><td>178671-58-4</td><td>2-氰基-3,3-二苯基-2-丙烯酸-2,2-双[(2-氰基-1-氧代-3,3-二苯基-2-丙烯基)氧基]甲基]-1,3-亚丙基酯</td><td>FCA0297</td><td>22</td></tr><tr><td>180027-62-7</td><td>1,6-己二酸与二甘醇、1,3-苯二甲酸、1,1'-亚甲基双[4-异氰酸根合苯]和聚丙二醇的聚合物</td><td>FCA0088</td><td>178</td></tr><tr><td>192268-64-7</td><td>N,N'-二(2,2,6,6-四甲基-4-哌啶)-1,6-正己二胺与2,4,6-三氯-1,3,5-三吖嗪的共聚物同N-丁基-1-丁胺和N-丁基-2,2,6,6-四甲基-4-哌啶胺的反应产物</td><td>FCA0534</td><td>47</td></tr><tr><td>193098-40-7</td><td>N,N'-双(2,2,6,6-四甲基-4-哌啶基)-1,6-己二胺与2,4,6-三氯-1,3,5-三嗪吗啉的甲基化的聚合物</td><td>FCA0544</td><td>48</td></tr><tr><td>198625-33-1</td><td>6-(2,5-二甲苯甲酰)-3-羟基-2-(3-羟基-2-喹啉基)-1H-茚-1-酮</td><td>FCA0368</td><td>27</td></tr><tr><td>200013-65-6</td><td>二磷酸与氧化四氟乙烯还原聚合物乙氧基化甲酯的聚合物</td><td>FCA0746</td><td>253</td></tr><tr><td>201863-25-4</td><td>己二酸与1,4-丁二醇、2,2-二甲基-1,3-丙二醇、1,6-己二醇、1,3-异苯并呋喃二酮、5-异氰酸根合-1-(异氰酸根合甲基)-1,3,3-三甲基环己烷、甲基环氧乙烷和环氧乙烷的聚合物</td><td>FCA0849</td><td>126</td></tr><tr><td>202483-55-4</td><td>2,2,4,4-四甲基-7-氧杂-3,20-二氮杂二螺-[5.1.11.2]-二十一烷-21-酮盐酸盐与表氯醇水解产物的聚合物</td><td>FCA0130</td><td>12</td></tr><tr><td>203255-81-6</td><td>2-(1,1-二甲基乙基)-6-甲基-4-(3-((2,4,8,10-四(1,1-二甲基乙基)二苯并[d,f][1,3,2]二噁磷环庚烷-6-基)氧基)丙基)苯酚</td><td>FCA0117</td><td>11</td></tr><tr><td>208448-02-6</td><td>顺丁烯酸与1,3-丁二烯、苯乙烯、2-丙烯腈和2-丙烯酸的聚合物</td><td>FCA1155</td><td>216;266</td></tr><tr><td>215247-95-3;6358-30-1</td><td>C.I.颜料紫23;8,18-二氯-5,15-二乙基-5,15-二氢二吲哚[3,2-b:3',2'-m]三吩二噁嗪</td><td>FCA0486</td><td>44;116;145;166;239</td></tr><tr><td>219566-57-1</td><td>反式-1,4-环己二甲酸二甲酯与1,4-环己二甲醇的聚合物</td><td>FCA0770</td><td>61</td></tr><tr><td>219756-63-5</td><td>α-硫代-ω-(支链与直链)十一烷氧基聚(氧基-1,2-乙二基)钠盐</td><td>FCA0571</td><td>192</td></tr><tr><td>221897-48-9</td><td>氧化淀粉,2-羟基-3-(三甲基氨根)丙基醚氯化物</td><td>FCA1221</td><td>269</td></tr><tr><td>247089-62-9</td><td>2,5-二氢-3,6-二(十八烷基硫代苯基)吡咯并[3,4-c]吡咯-1,4-二酮</td><td>FCA0162</td><td>16</td></tr><tr><td>253780-96-0</td><td>1,3-苯二甲酸与1,4-苯二甲酸、癸二酸、2,2-二甲基-1,3-丙二醇、1,2-乙二醇和2-乙基-2-(羟甲基)-1,3-丙二醇的聚合物</td><td>FCA0061</td><td>97</td></tr><tr><td>300711-92-6</td><td>十八烷基酸甲酯与1-(2-羟基-2-甲基丙氧基)-2,2,6,6-四甲基-4-吡啶醇的反应产物</td><td>FCA1113</td><td>84</td></tr><tr><td>346709-25-9</td><td>C.I颜料黄215;4-甲基苯磺酸嘧啶并[5,4-g]蝶啶-2,4,6,8-氨的碱水解产物</td><td>FCA0459</td><td>40;114;165</td></tr><tr><td>351870-33-2</td><td>(1R,2R,3S,4S)-rel-二环[2.2.1]庚-2,3-二羧酸二钠盐</td><td>FCA0004</td><td>4</td></tr><tr><td>360564-25-6</td><td>2-丙烯酸与苯乙烯和1-甲基乙烯基苯的聚合物钾盐</td><td>FCA0218</td><td>156</td></tr><tr><td>360564-28-9</td><td>2-丙烯酸与苯乙烯、2-丙烯酸-2-乙基己酯和1-甲基乙烯基苯的聚合物钠盐</td><td>FCA0214</td><td>156</td></tr><tr><td>360564-31-4</td><td>2-丙烯酸与苯乙烯、2-丙烯酸丁酯和1-甲基乙烯基苯的聚合物铵盐</td><td>FCA0216</td><td>156</td></tr><tr><td>379690-87-6</td><td>5-氨基-1,3,3-三甲基环己基甲胺与2,4-二异氰酸根合-1-甲苯、α-氢-ω-羟基聚[氧-(甲基-1,2-乙二基)]、5-异氰酸根合-1-异氰酸根合甲基-1,3,3-三甲基环己烷和1,1'-亚甲基二[4-异氰酸根合苯]的聚合物</td><td>FCA0357</td><td>159</td></tr><tr><td>381686-36-8</td><td>2-甲基-2-丙烯酸与α-(2-甲基-1-氧代-2-丙烯基)-ω-甲氧基聚(氧-1,2-乙二基)和2-丙烯酸接枝聚合物的钠盐</td><td>FCA0272</td><td>232</td></tr><tr><td>484674-92-2</td><td>间苯二甲酸与对苯二甲酸、2-乙基-2-(羟甲基)-1,3-丙二醇和2,2'-二甘醇的聚合物</td><td>FCA0903</td><td>127</td></tr><tr><td>491589-22-1</td><td>(1R,2S)-rel-1,2-环己烷二甲酸钙盐(1:1)</td><td>FCA0005</td><td>4</td></tr><tr><td>492467-53-5</td><td>2-甲基-2-丙烯酸甲酯与苯乙烯、2-丙烯酸-2-乙基己酯、(1-甲基乙烯基)苯和2-丙烯酸的聚合物的铵盐</td><td>FCA0251</td><td>104;157;230</td></tr><tr><td>665004-50-2</td><td>2-甲基-2-丙烯酸与2-丙烯酸丁酯、苯乙烯、(1-甲基乙烯基)苯和2-甲基-2-丙烯酸甲酯的聚合物铵盐</td><td>FCA0260</td><td>104;158;187;231</td></tr><tr><td>736150-63-3</td><td>氢化蓖麻油乙酸单甘油酯</td><td>FCA1063</td><td>80</td></tr><tr><td>780763-40-8</td><td>α-[4-(3-丁氧基-2-氰基-3-氧代-1-丙烯基)-2-甲氧基苯基]-ω-羟基聚氧乙烯；丁基-2-氰基-3-(4-羟基-3-甲氧基)丙烯酸酯聚乙二醇醚</td><td>FCA0560</td><td>49</td></tr><tr><td>849705-80-2</td><td>2-氧杂环丁，3-(C14~C16和C16不饱和支链和直链烷基)4-(C15~C17和C17不饱和支链和直链亚烷基)衍生物</td><td>FCA0302</td><td>234</td></tr><tr><td>852282-89-4</td><td>2-[2,6-双(1-甲基乙基)苯基]-6-[4-(1,1,3,3-四甲基丁基)苯氧基]-1H-苯并[de]异喹啉-1,3(2H)-二酮</td><td>FCA0097</td><td>10</td></tr><tr><td>863782-35-8</td><td>3-(C6~C16和C16不饱和烷基)-4-(C7~C17和C17不饱和烯基)-2-氧杂环丁酮衍生物</td><td>FCA0314</td><td>234</td></tr><tr><td>865535-22-4</td><td>丙烯酸钠盐与N-乙烯基甲酰胺的聚合物</td><td>FCA0644</td><td>247</td></tr><tr><td>865596-61-8</td><td>丙烯酸钠盐与N-乙烯基甲酰胺共聚物的水解盐酸盐</td><td>FCA0645</td><td>247</td></tr><tr><td>882073-43-0</td><td>1,2,3-三脱氧-4,6,5,7-双-O-[(4-丙苯基)亚甲基]-壬醇</td><td>FCA0038</td><td>7</td></tr><tr><td>1012783-70-8</td><td>丙烯酸-2-羟乙酯与聚乙二醇单丙烯酸酯、聚乙二醇二丙烯酸酯和2-(全氟己基)丙烯酸乙基酯；2-丙烯酸-2-羟基乙基酯与α-(1-氧代-2-丙烯-1-基)-ω-羟基聚(1-氧代-1,2-乙二基)，α-(1-氧代-2-丙烯-1-基)-ω-[(1-氧代-2-丙烯-1-基)氧基]聚(氧基-1,2-乙二基)和2-丙烯酸3,3,4,4,5,5,6,6,7,7,8,8,8-十三氟代辛基酯的共聚物</td><td>FCA0623</td><td>245</td></tr><tr><td>1071022-26-8</td><td>2-甲基丙烯酸与2-丙烯酸、2-甲基丙烯酸2-(二乙基胺)乙基酯和2-甲基丙烯酸3,3,4,4,5,5,6,6,7,7,8,8-十三氟辛基酯的聚合物</td><td>FCA0283</td><td>233</td></tr><tr><td>1158951-86-0</td><td>2-甲基-2-丙烯酸与2-甲基丙烯酸2-羟基乙酯、α-(1-氧代-2-丙烯-1-基)-ω-羟基聚(氧基-1,2-乙烷二基)和2-丙烯酸3,3,4,4,5,5,6,6,7,7,8,8,8-十三氟辛酯的共聚物的钠盐</td><td>FCA0271</td><td>232</td></tr><tr><td>1224447-95-3</td><td>聚对苯二甲酸丁二醇酯-聚四氢呋喃醚的嵌段共聚物与马来酸酐的反应物</td><td>FCA0922</td><td>72;209</td></tr><tr><td>-</td><td>1,1'-二亚甲基双[4-异氰酸根合环己烷]与己醇和聚乙二醇的聚合物</td><td>FCA0033</td><td>176</td></tr><tr><td>-</td><td>1,4-丁二醇和1,3,3-三甲基-5-异氰酸基-1-异氰酸基甲基环己烷的聚合物</td><td>FCA0075</td><td>155</td></tr><tr><td>-</td><td>1,6-己二酸与二甘醇、1,4-苯二甲酸、二苯甲烷二异氰酸酯、聚丙二醇和三异丙醇胺的聚合物</td><td>FCA0089</td><td>179</td></tr><tr><td>-</td><td>1,6-己二酸与二甘醇、1,4-苯二甲酸、二苯甲烷二异氰酸酯和聚丙二醇的聚合物</td><td>FCA0090</td><td>179</td></tr><tr><td>-</td><td>1,6-己二酸与二甘醇、乙二醇、1,3-苯二甲酸和5-异氰酸根合-1-(异氰酸根合甲基)-1,3,3,-三甲基环己烷的聚合物</td><td>FCA0091</td><td>179</td></tr><tr><td>-</td><td>2-丙烯酸丁酯与苯乙烯、2-甲基-2-丙烯酸、2-丙烯酸乙酯和2-甲基-2-丙烯酸环氧乙烷基甲基酯的聚合物;丙烯酸丁酯与苯乙烯、甲基丙烯酸、丙烯酸乙酯和甲基丙烯酸缩水甘油酯的聚合物</td><td>FCA0196</td><td>101</td></tr><tr><td>-</td><td>2-甲基-2-丙烯酸-2-丙烯基酯与丙烯腈、甲基丙烯酸、甲基丙烯酸甲酯和苯乙烯的共聚物</td><td>FCA0234</td><td>19;185;228</td></tr><tr><td>-</td><td>2-甲基-2-丙烯酸-2-丙烯基酯与丙烯酸丁酯、甲基丙烯酸和苯乙烯的共聚物</td><td>FCA0235</td><td>19;103;185;228</td></tr><tr><td>-</td><td>2-甲基-2-丙烯酸甲酯与2-丙烯酸乙酯、N-羟甲基-2-丙烯酰胺和2-丙烯酰胺的聚合物</td><td>FCA0248</td><td>20</td></tr><tr><td>-</td><td>5-氨基-1,3,3-三甲基环己烷甲胺与2,4-二异氰酸根合-1-甲苯、α-氢-ω-羟基聚[氧-(甲基-1,2-乙二基)]、5-异氰酸根合-1-异氰酸根合甲基-1,3,3-三甲基环己烷和1,1'-亚甲基二[4-异氰酸根合苯]的聚合物</td><td>FCA0359</td><td>160</td></tr><tr><td>-</td><td>5-氨基-1,3,3-三甲基环己烷甲胺与α-羟基-ω-羟基聚[2-甲基丙二醇与1,4-丁二醇和己二酸]和1,3,3-三甲基-5-异氰酸基-1-异氰酸(基)甲基环己烷的聚合物</td><td>FCA0360</td><td>160</td></tr><tr><td>-</td><td>C1~C18单、多元脂肪醇的脂肪酸酯</td><td>FCA0512</td><td>240</td></tr><tr><td>-</td><td>C8~C22脂肪酸及其铝,铵,钙,镁,钾,钠,锌盐</td><td>FCA0514</td><td>240</td></tr><tr><td>-</td><td>C8~C26脂肪醇</td><td>FCA0515</td><td>240</td></tr><tr><td>-</td><td>苯乙烯、丙烯酸乙基己基酯、丙烯酸丁酯的聚合物</td><td>FCA0593</td><td>119;168;193;243</td></tr><tr><td>-</td><td>苯乙烯与甲基丙烯酸甲酯和甲基丙烯酸缩水甘油酯的共聚物</td><td>FCA0598</td><td>51</td></tr><tr><td>-</td><td>蓖麻油与1,1'-亚甲基双[4-异氰酸根合苯]和2-乙基-2-羟甲基-1,3-丙二醇的聚合物</td><td>FCA0605</td><td>193</td></tr><tr><td>-</td><td>丙烯酸丁酯与甲基丙烯酸丁酯、丙烯酸乙酯、甲基丙烯酸和甲基丙烯酸甲酯的共聚物</td><td>FCA0633</td><td>53;195;246</td></tr><tr><td>-</td><td>丙烯酸丁酯与马来酸二烯丙酯、甲基丙烯酸甲酯和三羟甲基丙基三丙烯酸酯的共聚物</td><td>FCA0638</td><td>54;196</td></tr><tr><td>-</td><td>丙烯酸丁酯与亚甲基丁二酸、甲基丙烯酸和苯乙烯共聚物的铵盐</td><td>FCA0640</td><td>196;247</td></tr><tr><td>-</td><td>丙烯酸与丙烯腈、丙烯酸丁酯、甲基丙烯酰胺和N-羟甲基-甲基丙烯酰胺的共聚物</td><td>FCA0655</td><td>197;248</td></tr><tr><td>-</td><td>丙烯酸与丙烯腈、丙烯酸乙酯、丙烯酸-2-乙基己酯、丙烯酸甲酯和苯乙烯的共聚物</td><td>FCA0656</td><td>55;198;248</td></tr><tr><td>-</td><td>丙烯酸与丙烯酰胺、丙烯腈、丙烯酸丁酯、甲基丙烯酸、N-甲氧基甲基-甲基丙烯酰胺和苯乙烯的共聚物</td><td>FCA0667</td><td>199;249</td></tr><tr><td>-</td><td>丙烯酸酯类共聚物</td><td>FCA0673</td><td>56</td></tr><tr><td>-</td><td>丙烯酰胺与丙烯酸丁酯、丙烯酸乙酯、丙烯酸-2-乙基己酯和N-羟甲基-丙烯酰胺的共聚物</td><td>FCA0676</td><td>200;250</td></tr><tr><td>-</td><td>二茂铁类衍生物</td><td>FCA0749</td><td>59</td></tr><tr><td>-</td><td>二氧化钛与正辛基三乙氧基硅烷的反应产物;正辛基三乙氧基硅烷改性二氧化钛</td><td>FCA0761</td><td>60;148;203</td></tr><tr><td>-</td><td>芳族硫酸和甲醛的缩合产物</td><td>FCA0772</td><td>254</td></tr><tr><td>-</td><td>氟修饰氧化铝表面处理的二氧化钛</td><td>FCA0774</td><td>61;148;203</td></tr><tr><td>-</td><td>过二硫酸铵与甲基丙烯酸聚合物的钠盐</td><td>FCA0803</td><td>203</td></tr><tr><td>-</td><td>己二酸与1,2-丙二醇、1,3-丁二醇和1,4-丁二醇的聚合物辛酯</td><td>FCA0840</td><td>66</td></tr><tr><td>-</td><td>己二酸与2,2'-乙醇醚、1,2-乙二醇、1,3-苯二甲酸和2-乙基-2-(羟甲基)-1,3-丙二醇的聚合物</td><td>FCA0852</td><td>126;205</td></tr><tr><td>-</td><td>己二酸与蓖麻油、二甘醇、1,6-己二醇、1,3-苯二甲酸、丙二醇和1,1'-亚甲基双[4-异氰酸根合苯]的聚合物</td><td>FCA0855</td><td>206</td></tr><tr><td>-</td><td>聚酰胺环氧氯丙烷树脂</td><td>FCA0936</td><td>259</td></tr><tr><td>-</td><td>聚乙二醇和聚丙二醇的脂肪酸酯</td><td>FCA0947</td><td>260</td></tr><tr><td>-</td><td>硫胺甲苯与甲醛的缩合产物</td><td>FCA0990</td><td>261</td></tr><tr><td>-</td><td>食用植物油</td><td>FCA1133</td><td>86;134;152;172;215;265</td></tr><tr><td>-</td><td>埃尔油松香与反丁烯二酸化松香与甲醛的聚合物</td><td>FCA1184</td><td>88;135;153;217;267</td></tr><tr><td>-</td><td>亚甲基丁二酸与1,3-丁二烯、苯乙烯、2-丙烯酸和松香的聚合物</td><td>FCA1204</td><td>136;172;268</td></tr><tr><td>-</td><td>乙酸乙烯酯与氯乙烯、反丁烯二酸和甲基丙烯酸缩水甘油酯的共聚物</td><td>FCA1255</td><td>138</td></tr><tr><td>-</td><td>乙烯基硅烷</td><td>FCA1267</td><td>92</td></tr><tr><td>-</td><td>银玻璃</td><td>FCA1288</td><td>93</td></tr><tr><td>-</td><td>银锌玻璃</td><td>FCA1289</td><td>93</td></tr><tr><td>-</td><td>银锌沸石</td><td>FCA1290</td><td>93</td></tr><tr><td>-</td><td>由N-十八烷基二乙醇胺和十八烷酸-2-[2-(羟乙基)十八氨基乙酯及十八酸(十八烷基亚氨基)二-2,1-乙二基酯组成的混合物</td><td>FCA1299</td><td>94</td></tr><tr><td>-</td><td>脂肪醇聚氧乙烯醚</td><td>FCA1315</td><td>274</td></tr></table>

表 E.2 按照中文名称排序的食品接触材料及制品用添加剂检索目录  

<table><tr><td>中文名称</td><td>CAS号</td><td>FCA号</td><td>页码</td></tr><tr><td>(1,1-二甲基乙基)-4-甲氧基苯酚;叔丁基羟基茴香醚(BHA)</td><td>25013-16-5</td><td>FCA0001</td><td>4;95;140;174;222</td></tr><tr><td>(1,1'-联苯基)-4,4'-二醇</td><td>92-88-6</td><td>FCA0002</td><td>95</td></tr><tr><td>(1,1-联苯基)-4,4'-二醇与1,1'-磺酰双(4-氯苯)的聚合物</td><td>25608-64-4</td><td>FCA0003</td><td>4</td></tr><tr><td>(1R,2R,3S,4S)-rel-二环[2.2.1]庚-2,3-二羧酸二钠盐</td><td>351870-33-2</td><td>FCA0004</td><td>4</td></tr><tr><td>(1R,2S)-rel-1,2-环己烷二甲酸钙盐(1:1)</td><td>491589-22-1</td><td>FCA0005</td><td>4</td></tr><tr><td>(2E)-2-丁烯二酸与1,3-丁二烯、苯乙烯、2-甲基-2-丙烯酸甲酯、2-丙烯腈和2-丙烯酸的聚合物</td><td>85600-91-5</td><td>FCA0006</td><td>174;222</td></tr><tr><td>(2-羟基-4-甲氧基苯基)(2-羟苯基)甲酮</td><td>131-53-3</td><td>FCA0007</td><td>4</td></tr><tr><td>(2-羟基-4-甲氧基苯基)苯基甲酮</td><td>131-57-7</td><td>FCA0008</td><td>4</td></tr><tr><td>(3,5-二叔丁基-4-羟基苯基)丙酸草酰(二亚氨基-2,1-亚乙基酯)</td><td>70331-94-1</td><td>FCA0009</td><td>4;175</td></tr><tr><td>(35%~45%w/w)1,6-二氨基-2,2,4-三甲基己烷和(55%~65%w/w)1,6-二氨基-2,4,4-三甲基己烷的混合物</td><td>25513-64-8</td><td>FCA0010</td><td>4</td></tr><tr><td>(C14~C18、C16~C18不饱和烷基)硫酸单酯钠盐</td><td>85681-68-1</td><td>FCA0011</td><td>222</td></tr><tr><td>(C16~C18、C18不饱和酸)甘油酯</td><td>67701-30-8</td><td>FCA0012</td><td>5;95;175;222</td></tr><tr><td>(E,E)-2,4-己二烯酸</td><td>110-44-1</td><td>FCA0013</td><td>5;96;140;175;222</td></tr><tr><td>(Z)-2-丁烯二酸与2-丙烯酸的聚合物</td><td>29132-58-9</td><td>FCA0014</td><td>5;175;222</td></tr><tr><td>(Z)-9-十八烯酸-2-硫乙基酯与二氯二甲基锡,硫化钠和三氯甲基锡的反应产物</td><td>68442-12-6</td><td>FCA0015</td><td>5</td></tr><tr><td>(Z)-9-十八烯酸钠盐;油酸钠</td><td>143-19-1</td><td>FCA0016</td><td>5</td></tr><tr><td>(Z)-9-十八烯酸酰胺;油酸酰胺</td><td>301-02-0</td><td>FCA0017</td><td>5;96;175</td></tr><tr><td>(Z)-9-十八烯酸锌</td><td>557-07-3</td><td>FCA0018</td><td>5</td></tr><tr><td>(Z)-9-十八烯酰亚氨基双-2,1-乙亚基聚环氧乙烷</td><td>26635-93-8</td><td>FCA0019</td><td>96</td></tr><tr><td>(Z)-N-9-十八烯基-十六烷酰胺</td><td>16260-09-6</td><td>FCA0020</td><td>5</td></tr><tr><td>(Z)-单-9-十八烯酸脱水山梨醇酯;山梨醇酐单硬脂酸酯(斯潘80);脱水山梨醇单十八酸酯</td><td>1338-43-8</td><td>FCA0021</td><td>5;175;222</td></tr><tr><td>(Z,Z)-N,N'-1,2-乙二亚基双-9-十八烯酰胺</td><td>110-31-6</td><td>FCA0022</td><td>6;96;222</td></tr><tr><td>(Z,Z)-α-(1-氧代-9-烯十八烷基)-ω-[ (1-氧代-9-烯十八烷基)氧代]聚氧乙烯</td><td>9005-07-6</td><td>FCA0023</td><td>6;96;175;222</td></tr><tr><td>[(乙烯基二甲硅基)氧基和改性(三甲硅基)氧基]硅烷</td><td>68988-89-6</td><td>FCA0024</td><td>96;140;175;223</td></tr><tr><td>[29H,31H-酞菁根合(2-)N29,N30,N31,N32]氯化铜</td><td>68987-63-3</td><td>FCA0025</td><td>6;96</td></tr><tr><td>1-(3-氯-2-丙烯基)-3,5,7-三氮杂-1-氮鎘三环[3.3.1.(3,7)-]癸烷氯化物</td><td>4080-31-3;51229-78-8</td><td>FCA0026</td><td>6;175;223</td></tr><tr><td>1,1,1-三甲基-N-(三甲基硅烷基)硅烷胺与二氧化硅的水解物</td><td>68909-20-6</td><td>FCA0027</td><td>96;274</td></tr><tr><td>1,1,2,3,3,3-六氟-1-丙烯</td><td>116-15-4</td><td>FCA0028</td><td>6</td></tr><tr><td>1,1,2,3,3,3-六氟-1-丙烯与1,1-二氟乙烯的聚合物</td><td>9011-17-0</td><td>FCA0029</td><td>6;141</td></tr><tr><td>1,1,2,3,3,3-六氟-1-丙烯与1,1-二氟乙烯和四氟乙烯的共聚物</td><td>25190-89-0</td><td>FCA0030</td><td>6;141</td></tr><tr><td>1,1,3-三(2-甲基-4-羟基-5-叔丁苯基)丁烷</td><td>1843-03-4</td><td>FCA0031</td><td>6;141;176</td></tr><tr><td>1,1-二氯乙烯</td><td>75-35-4</td><td>FCA0032</td><td>96;176;223</td></tr><tr><td>1,1'-二亚甲基双[4-异氰酸根合环己烷]与己醇和聚乙二醇的聚合物</td><td>-</td><td>FCA0033</td><td>176</td></tr><tr><td>1,1'-联苯-2-醇钠盐</td><td>132-27-4</td><td>FCA0034</td><td>141;176;223</td></tr><tr><td>1,1'-亚甲二(4-异氰酸基环己烷)</td><td>5124-30-1</td><td>FCA0035</td><td>176</td></tr><tr><td>1,1'-亚甲基双[4-异氰酸根合苯]的均聚物</td><td>39310-05-9</td><td>FCA0036</td><td>7;176</td></tr><tr><td>1,2,3-丙三醇-9-十八烯酸单酯</td><td>25496-72-4</td><td>FCA0037</td><td>96</td></tr><tr><td>1,2,3-三脱氧-4,6;5,7-双-O-[(4-丙苯基)亚甲基]-壬醇</td><td>882073-43-0</td><td>FCA0038</td><td>7</td></tr><tr><td>1,2,4-苯三甲酸三(2-乙基己基)酯</td><td>3319-31-1</td><td>FCA0039</td><td>155</td></tr><tr><td>1,2,4-苯三羧酸</td><td>528-44-9</td><td>FCA0040</td><td>96;176</td></tr><tr><td>1,2-苯并异噻唑基-3(2H)-酮</td><td>2634-33-5</td><td>FCA0041</td><td>141;155;176;223</td></tr><tr><td>1,2-丙二醇</td><td>57-55-6</td><td>FCA0042</td><td>7;97;141;155;176;223</td></tr><tr><td>1,2-丙二醇与癸二酸的聚合物</td><td>26222-20-8</td><td>FCA0043</td><td>97;176;223</td></tr><tr><td>1,2-二氨基乙烷</td><td>107-15-3</td><td>FCA0044</td><td>7;97;176;223</td></tr><tr><td>1,2-环己二羧酸二(异壬基)酯</td><td>166412-78-8</td><td>FCA0045</td><td>7</td></tr><tr><td>1,2-环氧丙烷</td><td>75-56-9</td><td>FCA0046</td><td>97;176;223</td></tr><tr><td>1,2-乙二醇</td><td>107-21-1</td><td>FCA0047</td><td>7;97;141;176;223</td></tr><tr><td>1,2-乙二醇与1,3-苯二甲酸、2,2-二甲基-1,3-丙二醇、癸二酸和1,3-二异氰酸根合甲苯的聚合物</td><td>153597-64-9</td><td>FCA0048</td><td>177</td></tr><tr><td>1,3,3-三甲基-5-异氰酸基-1-异氰酸(基)甲基环己烷</td><td>4098-71-9</td><td>FCA0049</td><td>177;223</td></tr><tr><td>1,3,5-苯三酰三氯</td><td>4422-95-1</td><td>FCA0050</td><td>7</td></tr><tr><td>1,3,5-三[(4-叔丁基-3-羟基-2,6-二甲基苯基)甲基]-1,3,5-三嗪-2,4,6(1H,3H,5H)-三酮</td><td>40601-76-1</td><td>FCA0051</td><td>7</td></tr><tr><td>1,3,5-三(3,5-二叔丁基-4-羟基苄基)-1,3,5-三嗪-2,4,6(1H,3H,5H)-三酮</td><td>27676-62-6</td><td>FCA0052</td><td>8;177</td></tr><tr><td>1,3,5-三甲基-2,4,6-三(3,5-二叔丁基-4-羟苄)苯</td><td>1709-70-2</td><td>FCA0053</td><td>8;141</td></tr><tr><td>1,3,5-三嗪-2,4,6-三胺;三聚氰胺</td><td>108-78-1</td><td>FCA0054</td><td>8;177;223</td></tr><tr><td>1,3,5-三嗪-2,4,6-三胺与丁基化甲基化甲醛的聚合物</td><td>68036-97-5</td><td>FCA0055</td><td>97</td></tr><tr><td>1,3,5-三嗪-2,4,6-三胺与丁基化甲醛的聚合物</td><td>68002-25-5</td><td>FCA0056</td><td>97;177</td></tr><tr><td>1,3,2,4-二-O-(对氯苯亚甲基)-D-山梨糖醇;DCBS;双氯苯基亚苄基山梨醇</td><td>82203-23-4</td><td>FCA0057</td><td>8</td></tr><tr><td>1,3;2,4-双-O-[ (3,4-二甲基苯基)亚甲基]-D-葡糖醇</td><td>135861-56-2</td><td>FCA0058</td><td>8</td></tr><tr><td>1,3-苯二甲酸、1,4-苯二甲酸、1,2-乙二醇和壬二酸的聚合物</td><td>26336-35-6</td><td>FCA0059</td><td>97;177</td></tr><tr><td>1,3-苯二甲酸二甲酯</td><td>1459-93-4</td><td>FCA0060</td><td>8</td></tr><tr><td>1,3-苯二甲酸与1,4-苯二甲酸、癸二酸、2,2-二甲基-1,3-丙二醇、1,2-乙二醇和2-乙基-2-(羟甲基)-1,3-丙二醇的聚合物</td><td>253780-96-0</td><td>FCA0061</td><td>97</td></tr><tr><td>1,3-丙二醇</td><td>504-63-2</td><td>FCA0062</td><td>97</td></tr><tr><td>1,3-丁二烯</td><td>106-99-0</td><td>FCA0063</td><td>97;177;223</td></tr><tr><td>1,3-二氢-1,3-二氧代-5-异苯并呋喃甲酰氯与4,4′-亚甲基双苯胺的聚合物</td><td>25928-85-2</td><td>FCA0064</td><td>98</td></tr><tr><td>1,3-二氢-1,3-二氧代-5-异苯并呋喃羧酸;偏苯三甲酸酐</td><td>552-30-7</td><td>FCA0065</td><td>8;98;224</td></tr><tr><td>1,3-二乙烯基-1,1,3,3-四甲基二硅氧烷</td><td>2627-95-4</td><td>FCA0066</td><td>224</td></tr><tr><td>1,3-二异氰酸根合-2-甲基苯</td><td>91-08-7</td><td>FCA0067</td><td>98;177;224</td></tr><tr><td>1,3-二异氰酸基甲苯</td><td>26471-62-5</td><td>FCA0068</td><td>8;177</td></tr><tr><td>1,3-间苯二甲胺</td><td>1477-55-0</td><td>FCA0069</td><td>9;98</td></tr><tr><td>1,4-苯二甲酸</td><td>100-21-0</td><td>FCA0070</td><td>9;177;224</td></tr><tr><td>1,4-苯二甲酸二甲酯与1,4-环己二甲醇和1,2-乙二醇的聚合物</td><td>25640-14-6</td><td>FCA0071</td><td>9</td></tr><tr><td>1,4-苯二甲酸与1,2,4-偏苯三酸酐、2,2-二甲基-1,3-丙二醇、乙二醇和己二酸的聚合物</td><td>114267-10-6</td><td>FCA0072</td><td>98</td></tr><tr><td>1,4-苯二羧酸双(2-乙基己基)酯(DOTP)</td><td>6422-86-2</td><td>FCA0073</td><td>9</td></tr><tr><td>1,4-丁二醇</td><td>110-63-4</td><td>FCA0074</td><td>98;178</td></tr><tr><td>1,4-丁二醇和1,3,3-三甲基-5-异氰酸基-1-异氰酸基甲基环己烷的聚合物</td><td>-</td><td>FCA0075</td><td>155</td></tr><tr><td>1,4-丁二醇与α-氢-ω-羟基聚(氧代-1,4-丁二基)和1,1′-亚甲基双(异氰酸根合苯)的聚合物</td><td>37383-28-1</td><td>FCA0076</td><td>98;178;224</td></tr><tr><td>1,4-丁二醇与α-氢化-ω-羟基聚(氧基-1,4-亚丁基)和1,1′-亚甲基双(4-异氰酸根合苯)的聚合物</td><td>9018-04-6</td><td>FCA0077</td><td>98;178;224</td></tr><tr><td>1,4-丁二醇与ε-己内酯的共聚物</td><td>31831-53-5</td><td>FCA0078</td><td>9;178</td></tr><tr><td>1,4-二(2-乙基己基)丁二酸酯磺酸钠盐</td><td>577-11-7</td><td>FCA0079</td><td>9;98;178;224</td></tr><tr><td>1,4-二(羟甲基)环己烷</td><td>105-08-8</td><td>FCA0080</td><td>9;99;178</td></tr><tr><td>1,4-环己二酸</td><td>1076-97-7</td><td>FCA0081</td><td>9;99</td></tr><tr><td>1,4-双[(2-乙基-6-甲苯基)氨基]蒽醌</td><td>41611-76-1</td><td>FCA0082</td><td>9</td></tr><tr><td>1,5-萘二异氰酸酯</td><td>3173-72-6</td><td>FCA0083</td><td>178</td></tr><tr><td>1,6-二异氰酰己烷</td><td>822-06-0</td><td>FCA0084</td><td>99</td></tr><tr><td>1,6-二异氰酰己烷的均聚物</td><td>28182-81-2</td><td>FCA0085</td><td>178</td></tr><tr><td>1,6-己二胺</td><td>124-09-4</td><td>FCA0086</td><td>99;178;224</td></tr><tr><td>1,6-己二醇</td><td>629-11-8</td><td>FCA0087</td><td>178</td></tr><tr><td>1,6-己二酸与二甘醇、1,3-苯二甲酸、1,1'-亚甲基双[4-异氰酸根合苯]和聚丙二醇的聚合物</td><td>180027-62-7</td><td>FCA0088</td><td>178</td></tr><tr><td>1,6-己二酸与二甘醇、1,4-苯二甲酸、二苯甲烷二异氰酸酯、聚丙二醇和三异丙醇胺的聚合物</td><td>-</td><td>FCA0089</td><td>179</td></tr><tr><td>1,6-己二酸与二甘醇、1,4-苯二甲酸、二苯甲烷二异氰酸酯和聚丙二醇的聚合物</td><td>-</td><td>FCA0090</td><td>179</td></tr><tr><td>1,6-己二酸与二甘醇、乙二醇、1,3-苯二甲酸和5-异氰酸根合-1-(异氰酸根合甲基)-1,3,3,-三甲基环己烷的聚合物</td><td>-</td><td>FCA0091</td><td>179</td></tr><tr><td>1,6-己二酸与二甘醇和二苯甲烷二异氰酸酯的聚合物</td><td>39466-00-7</td><td>FCA0092</td><td>179</td></tr><tr><td>10-乙基-4,4-二辛基-7-氧代-8-氧杂-3,5-二硫杂-4-十四锡烷酸-2-乙基己基酯</td><td>15571-58-1</td><td>FCA0093</td><td>9</td></tr><tr><td>12-羟基十八酸钙(2:1)</td><td>3159-62-4</td><td>FCA0094</td><td>9</td></tr><tr><td>12-羟基硬脂酸</td><td>106-14-9</td><td>FCA0095</td><td>10</td></tr><tr><td>12-羟基硬脂酸锂(1:1)</td><td>7620-77-1</td><td>FCA0096</td><td>10</td></tr><tr><td>1-氨基-2-丙醇</td><td>78-96-6</td><td>FCA0098</td><td>224</td></tr><tr><td>1-苯基-1,3-二十烷二酮</td><td>58446-52-9</td><td>FCA0099</td><td>10</td></tr><tr><td>1-氮杂环丙烷</td><td>151-56-4</td><td>FCA0100</td><td>225</td></tr><tr><td>1-丁烯与1-丙烯的聚合物</td><td>29160-13-2</td><td>FCA0101</td><td>10</td></tr><tr><td>1-丁烯与乙烯的聚合物</td><td>25087-34-7</td><td>FCA0102</td><td>10;141;179</td></tr><tr><td>1-二十醇</td><td>629-96-9</td><td>FCA0103</td><td>225</td></tr><tr><td>1-二十二醇</td><td>661-19-8</td><td>FCA0104</td><td>10;225</td></tr><tr><td>1-己烯</td><td>592-41-6</td><td>FCA0105</td><td>179</td></tr><tr><td>1-己烯与乙烯的聚合物</td><td>25213-02-9</td><td>FCA0106</td><td>10;179</td></tr><tr><td>1-甲基-4-(1-甲基乙基)环己烷单氢过氧化物衍生物</td><td>26762-92-5</td><td>FCA0107</td><td>10;179</td></tr><tr><td>1-萘酚与甲醛的聚合物</td><td>25359-91-5</td><td>FCA0108</td><td>11</td></tr><tr><td>1-十二烯</td><td>112-41-4</td><td>FCA0109</td><td>99;179;225</td></tr><tr><td>1-十四碳烯</td><td>1120-36-1</td><td>FCA0110</td><td>99;179;225</td></tr><tr><td>1-辛烯</td><td>111-66-0</td><td>FCA0111</td><td>180</td></tr><tr><td>1-辛烯与乙烯的聚合物</td><td>26221-73-8</td><td>FCA0112</td><td>11;180</td></tr><tr><td>1-溴-3-氯-5,5-二甲基-2,4-咪唑二酮</td><td>16079-88-2</td><td>FCA0113</td><td>225</td></tr><tr><td>1-乙炔基环己醇</td><td>78-27-3</td><td>FCA0114</td><td>141;225</td></tr><tr><td>1-乙烯基-1H-咪唑</td><td>1072-63-5</td><td>FCA0115</td><td>11</td></tr><tr><td>1-异氰酸根-2[(4-异氰酸根苯基)甲基]苯</td><td>5873-54-1</td><td>FCA0116</td><td>99;180</td></tr><tr><td>2-(1,1-二甲基乙基)-6-甲基-4-(3-((2,4,8,10-四(1,1-二甲基乙基)二苯并[d,f][1,3,2]二噁磷环庚烷-6-基)氧基)丙基)苯酚</td><td>203255-81-6</td><td>FCA0117</td><td>11</td></tr><tr><td>2-(2H-苯并三唑-2-基)-4-(1,1,3,3-四甲丁基)苯酚</td><td>3147-75-9</td><td>FCA0176</td><td>17</td></tr><tr><td>2-(2H-苯并三唑-2-基)-4,6-二(1-甲基-1-苯乙基)-苯酚</td><td>70321-86-7</td><td>FCA0118</td><td>11;141</td></tr><tr><td>2-(2H-苯并三唑-2-基)-4-甲基苯酚</td><td>2440-22-4</td><td>FCA0119</td><td>11</td></tr><tr><td>2-(4,6-二苯基-1,3,5-三嗪-2-基)-5-己氧基苯酚</td><td>147315-50-2</td><td>FCA0120</td><td>11</td></tr><tr><td>2-(5-氯-2H-苯并三唑-2-基)-4,6-二(1,1-二甲基乙基)苯酚</td><td>3864-99-1</td><td>FCA0121</td><td>11</td></tr><tr><td>2-(5-氯-2H-苯三唑-2-基)-6-(1,1-二甲基乙基)-4-甲基苯酚</td><td>3896-11-5</td><td>FCA0122</td><td>11</td></tr><tr><td>2-(二甲氨基)乙醇</td><td>108-01-0</td><td>FCA0123</td><td>99;180;225</td></tr><tr><td>2-(乙烯氧基)-1,2,3-丙三羧酸三丁基酯</td><td>77-90-7</td><td>FCA0124</td><td>12</td></tr><tr><td>2,2′-(1,4-亚苯基)双-4H-3,1-苯并噁嗪-4-酮</td><td>18600-59-4</td><td>FCA0125</td><td>12</td></tr><tr><td>2,2′-(2,5-二苯基硫代)双[5-(1,1-二甲基乙基)苯并噁唑]</td><td>7128-64-5</td><td>FCA0126</td><td>12;155;180</td></tr><tr><td>2,2′-(9-十八烯基亚氨基)双(乙醇)</td><td>25307-17-9</td><td>FCA0127</td><td>12</td></tr><tr><td>2,2′(或3,3′)-氧双-5(或2)-十二烷基苯磺酸钠</td><td>25167-32-2</td><td>FCA0128</td><td>12;225</td></tr><tr><td>2,2,4,4-四甲基-7-氧杂-3,20-二氮杂-20-(2,3-环丙基)二螺-[5.1.11.2]二十一烷-21-酮的聚合物</td><td>78301-43-6</td><td>FCA0129</td><td>12</td></tr><tr><td>2,2,4,4-四甲基-7-氧杂-3,20-二氮杂二螺-[5.1.11.2]-二十一烷-21-酮盐酸盐与表氯醇水解产物的聚合物</td><td>202483-55-4</td><td>FCA0130</td><td>12</td></tr><tr><td>2,2,4-三甲基-1,3-戊二醇二异丁酸酯;TXIB</td><td>6846-50-0</td><td>FCA0131</td><td>13;155;180;225</td></tr><tr><td>2,2′-[(1-甲基亚乙基)双(4,1-亚苯氧基亚甲基)]双环氧乙烷</td><td>1675-54-3</td><td>FCA0132</td><td>13;99;180</td></tr><tr><td>2,2′-[(二甲基亚锡)双(硫代)]双乙酸二异辛酯</td><td>26636-01-1</td><td>FCA0133</td><td>13</td></tr><tr><td>2,2′-[(二辛基亚锡)双(硫代)]双乙酸二异辛酯</td><td>26401-97-8</td><td>FCA0134</td><td>13</td></tr><tr><td>2,2-二甲基-1,3-丙二醇</td><td>126-30-7</td><td>FCA0135</td><td>13;99;180</td></tr><tr><td>2,2-二羟甲基丁醇;3-羟甲基丙烷;TMP</td><td>77-99-6</td><td>FCA0136</td><td>13;99;155;180</td></tr><tr><td>2,2-二溴-2-氰基乙酰胺</td><td>10222-01-2</td><td>FCA0137</td><td>99;180;225</td></tr><tr><td>2,2′-甲亚基双(6-环己基-4-甲基酚)</td><td>4066-02-8</td><td>FCA0138</td><td>13;142</td></tr><tr><td>2,2′-偶氮二(2-甲基丙腈)</td><td>78-67-1</td><td>FCA0139</td><td>13;180;225</td></tr><tr><td>2,2-双[[3[3,5-双(1,1-二甲基乙基)-4-羟苯基]-1-氧代丙氧基]甲基]-1,3-丙二基-3,5-双(1,1-二甲基乙基)-4-羟基苯丙酸酯;四[3-(3,5-二叔丁基-4-羟基苯基)丙酸]季戊四醇酯;四[3-(3,5-二叔丁基-4-羟基苯基)丙酸]季戊四醇酯</td><td>6683-19-8</td><td>FCA0140</td><td>14;100;142;181</td></tr><tr><td>2,2′-双[3,4-二羧酸基苯氧基苯基]丙烷二酐</td><td>38103-06-9</td><td>FCA0141</td><td>100</td></tr><tr><td>2,2′-亚甲基二[4-甲基-6-(1-甲基环己基)]苯酚</td><td>77-62-3</td><td>FCA0142</td><td>14</td></tr><tr><td>2,2′-亚甲基二[6-(2H-苯并三唑-2-基)-4-(1,1,3,3-四甲基丁基)苯酚]</td><td>103597-45-1</td><td>FCA0143</td><td>14</td></tr><tr><td>2,2′-亚甲基-双(4,6-二叔丁基苯基)磷酸锂</td><td>85209-93-4</td><td>FCA0151</td><td>15</td></tr><tr><td>2,2-亚甲基双-(4,6-叔丁基苯基)磷酸酯钠盐</td><td>85209-91-2</td><td>FCA0145</td><td>14</td></tr><tr><td>2,2′-亚甲基双(4-甲基-6-叔丁基苯酚)</td><td>119-47-1</td><td>FCA0146</td><td>15;142;181</td></tr><tr><td>2,2′-亚甲基双(4-氯苯酚)</td><td>97-23-4</td><td>FCA0147</td><td>15;181</td></tr><tr><td>2,2′-亚甲基双[6-(1,1-二甲基乙基)-4-乙基苯酚]</td><td>88-24-4</td><td>FCA0144</td><td>14;142;181</td></tr><tr><td>2,2-亚乙基-双(4,6-二叔丁基苯基)氟化磷腈</td><td>118337-09-0</td><td>FCA0153</td><td>15;181</td></tr><tr><td>2,2′-亚乙基-双-[4,6-双(1,1-二甲基乙基)]酚</td><td>35958-30-6</td><td>FCA0148</td><td>15;181</td></tr><tr><td>2,4,6,8-四乙烯基-2,4,6,8-四甲基环四硅氧烷</td><td>2554-06-5</td><td>FCA0149</td><td>142</td></tr><tr><td>2,4,7,9-四甲基-5-癸炔-4,7-二醇</td><td>126-86-3</td><td>FCA0150</td><td>100;181;225</td></tr><tr><td>2,4,8,10-四(1,1-二甲乙基)-6-[(2-乙己基)氧]-12H-二苯基[d,g][1,3,2]二氧磷杂八环</td><td>126050-54-2</td><td>FCA0152</td><td>15</td></tr><tr><td>2,4-二氨基-6-苯基-1,3,5-三嗪</td><td>91-76-9</td><td>FCA0154</td><td>181</td></tr><tr><td>2,4-二甲基-6-(1-甲基-十五烷基)酚</td><td>134701-20-5</td><td>FCA0155</td><td>16</td></tr><tr><td>2,4-二氯苯甲酰过氧化物</td><td>133-14-2</td><td>FCA0156</td><td>142</td></tr><tr><td>2,4-二羟基二苯甲酮</td><td>131-56-6</td><td>FCA0157</td><td>100</td></tr><tr><td>2,4-二氢-4-[(5-羟基-3-甲基-1-苯基-1H-吡唑-4-基)亚甲基]-5-甲基-2-苯基-3H-吡唑-3-酮</td><td>4174-09-8</td><td>FCA0158</td><td>16</td></tr><tr><td>2,4-二异氰酸基-1-甲基苯</td><td>584-84-9</td><td>FCA0159</td><td>182</td></tr><tr><td>2,4-双[(十二烷基硫代)甲基]-6-甲基苯酚</td><td>110675-26-8</td><td>FCA0160</td><td>16;182</td></tr><tr><td>2,5-二甲基-2,5-双(过氧叔丁基)己烷</td><td>78-63-7</td><td>FCA0161</td><td>16;142</td></tr><tr><td>2,5-二氢-3,6-二(十八烷基硫代苯基)吡咯并[3,4-c]吡咯-1,4-二酮</td><td>247089-62-9</td><td>FCA0162</td><td>16</td></tr><tr><td>2,5-呋喃二酮与1-丙烯的聚合物</td><td>25722-45-6</td><td>FCA0163</td><td>16</td></tr><tr><td>2,5-呋喃二酮与以下一种或几种物质的聚合物:乙烯,1-丙烯,1-丁烯,1-己烯,1-辛烯</td><td>106177-14-4;106343-08-2;107001-49-0;108388-93-8;114571-44-7;25722-45-6;31069-12-2;63625-36-5;85023-55-8;85244-45-7;86286-09-1;9006-26-2</td><td>FCA0164</td><td>182</td></tr><tr><td>2,6-二(1,1-二甲基乙基)-4-乙基酚</td><td>4130-42-1</td><td>FCA0165</td><td>16</td></tr><tr><td>2,6-二甲基苯酚</td><td>576-26-1</td><td>FCA0166</td><td>16;100</td></tr><tr><td>2,6-萘二甲酸二甲酯</td><td>840-65-3</td><td>FCA0167</td><td>182</td></tr><tr><td>2,6-萘二羧酸</td><td>1141-38-4</td><td>FCA0168</td><td>100</td></tr><tr><td>2-[(1,3-二氢-1,3-二氧代-2H-异吲哚基)甲基]-5,12-二氢喹啉并[2,3-b]吖啶-7,14-二酮</td><td>75641-02-0</td><td>FCA0169</td><td>16;100;142;226</td></tr><tr><td>2-[[2,4,8,10-四(1,1-二甲基乙基)二苯并[d,f][1,3,2]二噁磷环庚烷-6-基]氧]-N,N-双[2-[2,4,8,10-四-(1,1-二甲基乙基)二苯并[d,f][1,3,2]二噁磷环庚烷-6-基]氧乙基]-乙胺</td><td>80410-33-9</td><td>FCA0170</td><td>17</td></tr><tr><td>2-[[4-(二乙氨基)-2-甲苯基]偶氮]-5-甲苯-1,3-二腈</td><td>75198-96-8</td><td>FCA0171</td><td>17</td></tr><tr><td>2-[[5-氨基-3-甲基-1-(3-磺苯基-1H-吡唑-4-基]偶氮]4,5-二氯苯磺酸钙盐(1:1)</td><td>111071-53-5</td><td>FCA0172</td><td>101;155</td></tr><tr><td>2-[2,6-双(1-甲基乙基)苯基]-6-[4-(1,1,3,3-四甲基丁基)苯氧基]-1H-苯并[de]异喹啉-1,3(2H)-二酮</td><td>852282-89-4</td><td>FCA0097</td><td>10</td></tr><tr><td>2-[2-羟基-3,5-二(1,1-二甲基丙基苯基)]-2H-苯并三唑</td><td>25973-55-1</td><td>FCA0173</td><td>17;182</td></tr><tr><td>2-[3-[3,5-双叔丁基-4-羟基苯基]-丙酰基]肼-3,5-双叔丁基-4-羟基苯丙酸</td><td>32687-78-8</td><td>FCA0174</td><td>17;182</td></tr><tr><td>2-[4,6-双(2,4-二甲基苯基)-1,3,5-三嗪-2-基]-5-(辛氧基)苯酚</td><td>2725-22-6</td><td>FCA0175</td><td>17</td></tr><tr><td>2-氨基-2-甲基-1-丙醇</td><td>124-68-5</td><td>FCA0177</td><td>101;182;226</td></tr><tr><td>2-氨基苯甲酰胺</td><td>88-68-6</td><td>FCA0178</td><td>17</td></tr><tr><td>2-苯丙烯</td><td>98-83-9</td><td>FCA0179</td><td>101;143;155;182;226</td></tr><tr><td>2-苯基-1H-吲哚</td><td>948-65-2</td><td>FCA0180</td><td>18</td></tr><tr><td>2-苯氧基乙醇</td><td>122-99-6</td><td>FCA0181</td><td>182</td></tr><tr><td>2-丙烯酸-1,1-二甲基乙基酯</td><td>1663-39-4</td><td>FCA0182</td><td>226</td></tr><tr><td>2-丙烯酸-2-(1,1-二甲基乙基)-6-[[3-(1,1-二甲基乙基)-2-羟基-5-甲基苯基]甲基]-4-甲苯基酯</td><td>61167-58-6</td><td>FCA0183</td><td>18</td></tr><tr><td>2-丙烯酸-2-[1-[3,5-双(1,1-二甲基丙基)-2-羟基苯基]乙基]-4,6-双(1,1-二甲基丙基)苯基酯</td><td>123968-25-2</td><td>FCA0184</td><td>18</td></tr><tr><td>2-丙烯酸-2-甲基丙基酯</td><td>106-63-8</td><td>FCA0186</td><td>101;182;226</td></tr><tr><td>2-丙烯酸-2-乙基己基酯</td><td>103-11-7</td><td>FCA0187</td><td>182;226</td></tr><tr><td>2-丙烯酸-2-乙基己酯与甲基丙烯酸甲酯和甲基丙烯酸-2-羟乙基酯的聚合物</td><td>40704-95-8</td><td>FCA0188</td><td>18;101;226</td></tr><tr><td>2-丙烯酸-2-乙基己酯与苯乙烯的聚合物</td><td>25153-46-2</td><td>FCA0189</td><td>18;155</td></tr><tr><td>2-丙烯酸铵盐与2-丙烯酰胺的聚合物</td><td>26100-47-0</td><td>FCA0190</td><td>226</td></tr><tr><td>2-丙烯酸的均聚物</td><td>9003-01-4</td><td>FCA0191</td><td>18;101;182;226</td></tr><tr><td>2-丙烯酸丁酯的均聚物</td><td>9003-49-0</td><td>FCA0192</td><td>18;183;226</td></tr><tr><td>2-丙烯酸丁酯与2-丙烯酸-1,1-二甲基乙酯和乙烯基苯的聚合物</td><td>29497-08-3</td><td>FCA0193</td><td>183;226</td></tr><tr><td>2-丙烯酸丁酯与2-丙烯酸-2-乙基己酯的聚合物</td><td>26760-85-0</td><td>FCA0194</td><td>156</td></tr><tr><td>2-丙烯酸丁酯与2-甲基-2-丙烯酸甲酯和2-甲基-2-丙烯酸-2-羟乙酯的聚合物</td><td>25951-39-7</td><td>FCA0195</td><td>18;183</td></tr><tr><td>2-丙烯酸丁酯与苯乙烯、2-甲基-2-丙烯酸、2-丙烯酸乙酯和2-甲基-2-丙烯酸环氧乙烷基甲基酯的聚合物;丙烯酸丁酯与苯乙烯、甲基丙烯酸、丙烯酸乙酯和甲基丙烯酸缩水甘油酯的聚合物</td><td>-</td><td>FCA0196</td><td>101</td></tr><tr><td>2-丙烯酸丁酯与二乙烯基苯和苯乙烯的聚合物</td><td>60806-47-5</td><td>FCA0197</td><td>156</td></tr><tr><td>2-丙烯酸丁酯与乙酸乙烯基酯的聚合物</td><td>25067-01-0</td><td>FCA0198</td><td>19;101;226</td></tr><tr><td>2-丙烯酸丁酯与乙烯的聚合物</td><td>25750-84-9</td><td>FCA0199</td><td>183</td></tr><tr><td>2-丙烯酸甲酯与C16~C18烷基-1-十二烷硫醇酯的调聚物</td><td>174254-23-0</td><td>FCA0200</td><td>19</td></tr><tr><td>2-丙烯酸均聚物的铵盐</td><td>9003-03-6</td><td>FCA0201</td><td>183</td></tr><tr><td>2-丙烯酸均聚物的钠盐</td><td>9003-04-7</td><td>FCA0202</td><td>183;227</td></tr><tr><td>2-丙烯酸辛酯</td><td>2499-59-4</td><td>FCA0203</td><td>102;227</td></tr><tr><td>2-丙烯酸乙酯与2-丙烯酸-2-乙基己基酯的聚合物</td><td>26376-86-3</td><td>FCA0204</td><td>102;156;183</td></tr><tr><td>2-丙烯酸乙酯与乙烯和2,5-呋喃二酮的聚合物</td><td>41171-14-6</td><td>FCA0205</td><td>183</td></tr><tr><td>2-丙烯酸与1,1-二氯乙烯和丙烯酸甲酯的聚合物</td><td>26124-53-8</td><td>FCA0669</td><td>56;121;199;249</td></tr><tr><td>2-丙烯酸与2,5-呋喃二酮聚合物的钠盐</td><td>52255-49-9</td><td>FCA0206</td><td>19;183</td></tr><tr><td>2-丙烯酸与2-丙烯酸铵和2-丙烯酰胺的聚合物</td><td>63117-82-8</td><td>FCA0207</td><td>227</td></tr><tr><td>2-丙烯酸与2-丙烯酸丁酯、苯乙烯和2-丙烯腈的聚合物</td><td>25586-25-8</td><td>FCA0208</td><td>102;227</td></tr><tr><td>2-丙烯酸与2-丙烯酰胺的聚合物</td><td>9003-06-9</td><td>FCA0209</td><td>227</td></tr><tr><td>2-丙烯酸与2-丙烯酰胺和2-丙烯酸钠的聚合物</td><td>62649-23-4</td><td>FCA0210</td><td>227</td></tr><tr><td>2-丙烯酸与2-丙烯酰胺聚合物的钠盐</td><td>25987-30-8</td><td>FCA0211</td><td>183;227</td></tr><tr><td>2-丙烯酸与2-乙基己基-2-丙烯酸酯的聚合物</td><td>25134-51-4</td><td>FCA0212</td><td>183</td></tr><tr><td>2-丙烯酸与苯乙烯、2-丙烯酸-2-乙基己酯和1-甲基乙烯基苯的聚合物</td><td>95654-84-5</td><td>FCA0213</td><td>156</td></tr><tr><td>2-丙烯酸与苯乙烯、2-丙烯酸-2-乙基己酯和1-甲基乙烯基苯的聚合物钠盐</td><td>360564-28-9</td><td>FCA0214</td><td>156</td></tr><tr><td>2-丙烯酸与苯乙烯、2-丙烯酸丁酯和1-甲基乙烯基苯的聚合物</td><td>77045-85-3</td><td>FCA0215</td><td>156</td></tr><tr><td>2-丙烯酸与苯乙烯、2-丙烯酸丁酯和1-甲基乙烯基苯的聚合物铵盐</td><td>360564-31-4</td><td>FCA0216</td><td>156</td></tr><tr><td>2-丙烯酸与苯乙烯和(1-甲基乙烯基)苯的聚合物铵盐</td><td>89678-90-0</td><td>FCA0217</td><td>102;156;184;227</td></tr><tr><td>2-丙烯酸与苯乙烯和1-甲基乙烯基苯的聚合物钾盐</td><td>360564-25-6</td><td>FCA0218</td><td>156</td></tr><tr><td>2-丙烯酸与丁基-2-丙烯酸酯、苯乙烯、2-乙基己基-2-丙烯酸酯和2-羟乙基-2-丙烯酸酯的聚合物</td><td>68527-36-6</td><td>FCA0219</td><td>184</td></tr><tr><td>2-丙烯酸与亚硫酸氢钠的调聚物钠盐</td><td>68479-09-4</td><td>FCA0220</td><td>184;227</td></tr><tr><td>2-丙烯酸与乙烯基苯和(1-甲基乙烯基)苯的聚合物</td><td>52831-04-6</td><td>FCA0221</td><td>19;184;227</td></tr><tr><td>2-丙烯酸与乙烯基苯聚合物的铵盐</td><td>35209-54-2</td><td>FCA0222</td><td>102;184;227</td></tr><tr><td>2-丙烯酰氨基-2-甲基丙烷磺酸</td><td>15214-89-8</td><td>FCA0223</td><td>19;227</td></tr><tr><td>2-丙烯酰胺</td><td>79-06-1</td><td>FCA0224</td><td>157;184;228</td></tr><tr><td>2-丁烯酸</td><td>3724-65-0</td><td>FCA0225</td><td>184;228</td></tr><tr><td>2-丁烯酸与乙酸乙烯基酯的聚合物</td><td>25609-89-6</td><td>FCA0226</td><td>102;184;228</td></tr><tr><td>2-甲基-1,3-丁二烯</td><td>78-79-5</td><td>FCA0227</td><td>102;184;228</td></tr><tr><td>2-甲基-2,4-戊二醇</td><td>107-41-5</td><td>FCA0228</td><td>184</td></tr><tr><td>2-甲基-2-丙烯腈</td><td>126-98-7</td><td>FCA0229</td><td>102</td></tr><tr><td>2-甲基-2-丙烯酸、2-丙烯酸乙酯的聚合物铵盐</td><td>37624-87-6</td><td>FCA0230</td><td>157</td></tr><tr><td>2-甲基-2-丙烯酸-1,1-二甲基乙基酯</td><td>585-07-9</td><td>FCA0231</td><td>102</td></tr><tr><td>2-甲基-2-丙烯酸-1,2-乙二醇酯</td><td>97-90-5</td><td>FCA0232</td><td>102;143;228</td></tr><tr><td>2-甲基-2-丙烯酸-2-丙烯基酯</td><td>96-05-9</td><td>FCA0233</td><td>102;185;228</td></tr><tr><td>2-甲基-2-丙烯酸-2-丙烯基酯与丙烯腈、甲基丙烯酸、甲基丙烯酸甲酯和苯乙烯的共聚物</td><td>-</td><td>FCA0234</td><td>19;185;228</td></tr><tr><td>2-甲基-2-丙烯酸-2-丙烯基酯与丙烯酸丁酯、甲基丙烯酸和苯乙烯的共聚物</td><td>-</td><td>FCA0235</td><td>19;103;185;228</td></tr><tr><td>2-甲基-2-丙烯酸-2-乙基-2-[(2-甲基-1-氧代-2-丙烯基)氧]甲基]-1,3-丙二醇酯</td><td>3290-92-4</td><td>FCA0236</td><td>103</td></tr><tr><td>2-甲基-2-丙烯酸丙基酯</td><td>2210-28-8</td><td>FCA0237</td><td>103;185;228</td></tr><tr><td>2-甲基-2-丙烯酸丁酯与2-丙烯酸丁酯和2-甲基-2-丙烯酸甲酯的聚合物</td><td>25322-99-0</td><td>FCA0238</td><td>19;185;229</td></tr><tr><td>2-甲基-2-丙烯酸环氧化甲酯与乙烯和2-丙烯酸甲酯的聚合物</td><td>51541-08-3</td><td>FCA0239</td><td>185</td></tr><tr><td>2-甲基-2-丙烯酸环氧乙烷基甲基酯与丙烯酸甲酯和二氯乙烯的聚合物</td><td>54975-10-9</td><td>FCA0240</td><td>20;185;229</td></tr><tr><td>2-甲基-2-丙烯酸环氧乙烷基甲酯与氯乙烯和乙酸乙烯酯的聚合物</td><td>26781-49-7</td><td>FCA0241</td><td>186</td></tr><tr><td>2-甲基-2-丙烯酸甲酯、苯乙烯和2-丙烯酸聚合物的钠盐</td><td>112665-52-8</td><td>FCA0242</td><td>186;229</td></tr><tr><td>2-甲基-2-丙烯酸甲酯和2-丙烯酸-2-乙基己基酯的聚合物</td><td>25265-15-0</td><td>FCA0243</td><td>157</td></tr><tr><td>2-甲基-2-丙烯酸甲酯与1,3-丁二烯、乙烯苯和丙烯酸乙酯的聚合物</td><td>27965-85-1</td><td>FCA0244</td><td>186</td></tr><tr><td>2-甲基-2-丙烯酸甲酯与2-丙烯酸丁酯、2-丙烯酸-2-羟乙基酯和2-丙烯酸的聚合物</td><td>26062-01-1</td><td>FCA0245</td><td>186</td></tr><tr><td>2-甲基-2-丙烯酸甲酯与2-丙烯酸丁酯、苯乙烯和2-丙烯酸的聚合物</td><td>27306-39-4</td><td>FCA0246</td><td>130;157</td></tr><tr><td>2-甲基-2-丙烯酸甲酯与2-丙烯酸丁酯和2-甲基-2-丙烯酸-2-丙烯基酯的聚合物</td><td>50658-01-0</td><td>FCA0247</td><td>20;103;229</td></tr><tr><td>2-甲基-2-丙烯酸甲酯与2-丙烯酸乙酯、N-羟甲基-2-丙烯酰胺和2-丙烯酰胺的聚合物</td><td>-</td><td>FCA0248</td><td>20</td></tr><tr><td>2-甲基-2-丙烯酸甲酯与2-丙烯酸乙酯和2-甲基-2-丙烯酰胺的聚合物</td><td>30394-86-6</td><td>FCA0249</td><td>20;103;229</td></tr><tr><td>2-甲基-2-丙烯酸甲酯与2-甲基-2-丙烯酸缩水甘油酯和苯乙烯的聚合物</td><td>29564-58-7</td><td>FCA0250</td><td>20;103;157;186;229</td></tr><tr><td>2-甲基-2-丙烯酸甲酯与苯乙烯、2-丙烯酸-2-乙基己酯、(1-甲基乙烯基)苯和2-丙烯酸的聚合物的铵盐</td><td>492467-53-5</td><td>FCA0251</td><td>104;157;230</td></tr><tr><td>2-甲基-2-丙烯酸甲酯与苯乙烯、2-丙烯酸-2-乙基己酯、1-甲基乙烯基苯和2-丙烯酸的聚合物</td><td>112820-51-6</td><td>FCA0252</td><td>186;230</td></tr><tr><td>2-甲基-2-丙烯酸甲酯与二乙烯基苯的聚合物</td><td>9017-37-2</td><td>FCA0253</td><td>21</td></tr><tr><td>2-甲基-2-丙烯酸甲酯与乙基-2-丙烯酸盐和2-丙烯酸的聚合物</td><td>25135-39-1</td><td>FCA0254</td><td>21;104;187;230</td></tr><tr><td>2-甲基-2-丙烯酸甲酯与乙烯基苯和2-甲基-2-丙烯酸的聚合物</td><td>25035-81-8</td><td>FCA0255</td><td>187;230</td></tr><tr><td>2-甲基-2-丙烯酸酐</td><td>760-93-0</td><td>FCA0256</td><td>104</td></tr><tr><td>2-甲基-2-丙烯酸与2-丙烯酸-2-乙基己酯和2-甲基-2-丙烯酸甲酯的聚合物</td><td>25133-98-6</td><td>FCA0257</td><td>104;230</td></tr><tr><td>2-甲基-2-丙烯酸与2-丙烯酸丁酯、1-十二烷基硫醇和2-甲基-2-丙烯酸甲酯的调聚物</td><td>67990-47-0</td><td>FCA0258</td><td>157</td></tr><tr><td>2-甲基-2-丙烯酸与2-丙烯酸丁酯、2-丙烯酸乙酯和2-甲基-2-丙烯酸甲酯共聚物的铵盐</td><td>63120-11-6</td><td>FCA0259</td><td>104;187;230</td></tr><tr><td>2-甲基-2-丙烯酸与2-丙烯酸丁酯、苯乙烯、(1-甲基乙烯基)苯和2-甲基-2-丙烯酸甲酯的聚合物铵盐</td><td>665004-50-2</td><td>FCA0260</td><td>104;158;187;231</td></tr><tr><td>2-甲基-2-丙烯酸与2-丙烯酸丁酯、苯乙烯、2-丙烯酸-乙基己酯和2-甲基-2-丙烯酸甲酯的聚合物</td><td>82539-93-3</td><td>FCA0261</td><td>187</td></tr><tr><td>2-甲基-2-丙烯酸与2-丙烯酸丁酯、苯乙烯和2-甲基-2-丙烯酸甲酯的聚合物</td><td>25987-66-0</td><td>FCA0262</td><td>21;158</td></tr><tr><td>2-甲基-2-丙烯酸与2-丙烯酸丁酯的聚合物</td><td>25035-82-9</td><td>FCA0263</td><td>187;231</td></tr><tr><td>2-甲基-2-丙烯酸与2-丙烯酸乙酯、2-甲基-2-丙烯酸甲酯和2-丙烯酸的聚合物</td><td>25053-63-8</td><td>FCA0264</td><td>104;158;231</td></tr><tr><td>2-甲基-2-丙烯酸与2-丙烯酸乙酯和2-丙烯酸的聚合物</td><td>30351-73-6</td><td>FCA0265</td><td>21;231</td></tr><tr><td>2-甲基-2-丙烯酸与2-丙烯酸乙酯和2-甲基-2-丙烯酸甲酯的共聚物</td><td>25133-97-5</td><td>FCA0266</td><td>21;105;187;231</td></tr><tr><td>2-甲基-2-丙烯酸与2-甲基-2-丙烯酸丁酯和2-甲基-2-丙烯酸甲酯的聚合物</td><td>28262-63-7</td><td>FCA0267</td><td>21;105;158</td></tr><tr><td>2-甲基-2-丙烯酸与2-甲基-2-丙烯酸甲酯、2-甲基-丙烯酸乙酯和2-丙烯酸乙酯的聚合物</td><td>88684-44-0</td><td>FCA0268</td><td>158</td></tr><tr><td>2-甲基-2-丙烯酸与2-甲基-2-丙烯酸甲酯的聚合物</td><td>25086-15-1</td><td>FCA0269</td><td>21;105;188;231</td></tr><tr><td>2-甲基-2-丙烯酸与2-甲基-2-丙烯酸甲酯和2-甲基丙烯酸乙酯的聚合物</td><td>55765-89-4</td><td>FCA0270</td><td>158</td></tr><tr><td>2-甲基-2-丙烯酸与2-甲基丙烯酸2-羟基乙酯、α-(1-氧代-2-丙烯-1-基)-ω-羟基聚(氧基-1,2-乙烷二基)和2-丙烯酸3,3,4,4,5,5,6,6,7,7,8,8,8-十三氟辛酯的共聚物的钠盐</td><td>1158951-86-0</td><td>FCA0271</td><td>232</td></tr><tr><td>2-甲基-2-丙烯酸与α-(2-甲基-1-氧代-2-丙烯基)-ω-甲氧基聚(氧-1,2-乙二基)和2-丙烯酸接枝聚合物的钠盐</td><td>381686-36-8</td><td>FCA0272</td><td>232</td></tr><tr><td>2-甲基-2-丙烯酸与苯乙烯、2-丙烯酸-2-乙基己基酯和2-甲基-2-丙烯酸甲酯的聚合物</td><td>28377-44-8</td><td>FCA0273</td><td>105;159</td></tr><tr><td>2-甲基-2-丙烯酸与苯乙烯、2-丙烯酸乙酯和2-甲基-2-丙烯酸甲酯的聚合物</td><td>28263-96-9</td><td>FCA0274</td><td>159</td></tr><tr><td>2-甲基-2-丙烯酸与丙烯酸的聚合物的钠盐</td><td>28205-96-1</td><td>FCA0275</td><td>21;105</td></tr><tr><td>2-甲基-2-丙烯酸与丁基-2-丙烯酸、苯乙烯、2-甲基-2-丙烯酸甲酯和2-丙烯酸的聚合物</td><td>56385-39-8</td><td>FCA0276</td><td>188;232</td></tr><tr><td>2-甲基-3(2H)-异噻唑啉酮</td><td>2682-20-4</td><td>FCA0277</td><td>105;188;232</td></tr><tr><td>2-甲基-4,6-二[(辛基硫基)甲基]苯酚</td><td>110553-27-0</td><td>FCA0278</td><td>22;143;188</td></tr><tr><td>2-甲基丙烯酸</td><td>79-41-4</td><td>FCA0279</td><td>105;188;232</td></tr><tr><td>2-甲基丙烯酸-2-(二甲基氨基)乙基-2(醇)酯</td><td>2867-47-2</td><td>FCA0280</td><td>232</td></tr><tr><td>2-甲基丙烯酸甲酯与2-丙烯酸的聚合物</td><td>25322-25-2</td><td>FCA0281</td><td>188;232</td></tr><tr><td>2-甲基丙烯酸甲酯与2-丙烯酸甲酯和2-丙烯酸铵盐的共聚物</td><td>38811-87-9</td><td>FCA0282</td><td>105;188;233</td></tr><tr><td>2-甲基丙烯酸与2-丙烯酸、2-甲基丙烯酸2-(二乙基胺)乙基酯和2-甲基丙烯酸3,3,4,4,5,5,6,6,7,7,8,8,8-十三氟辛基酯的聚合物</td><td>1071022-26-8</td><td>FCA0283</td><td>233</td></tr><tr><td>2-甲基丙烯酸与2-甲基丙烯酸乙酯和丙烯酸甲酯的聚合物</td><td>65859-05-4</td><td>FCA0284</td><td>22;105</td></tr><tr><td>2-甲基丙烯酸与丙烯酸乙酯和2-甲基丙烯酸甲酯聚合物的铵盐</td><td>55989-05-4</td><td>FCA0285</td><td>106;233</td></tr><tr><td>2-甲基丙烯酸与环氧氯丙烷、苯乙烯和4,4′-(1-甲基亚乙基)双酚的聚合物;双酚A-表氯醇-甲基丙烯酸-苯乙烯共聚物;双酚A-环氧氯丙烷-甲基丙烯酸-苯乙烯共聚物</td><td>28262-39-7</td><td>FCA0286</td><td>106</td></tr><tr><td>2-甲基丙烯酸与乙烯和乙酸乙烯酯的聚合物</td><td>26375-31-5</td><td>FCA0287</td><td>188;233</td></tr><tr><td>2-羟丙基酸水解淀粉醚</td><td>68584-86-1</td><td>FCA0288</td><td>233</td></tr><tr><td>2-羟基-1,2,3-丙三羧酸锂盐与蛭石的反应产物</td><td>110638-71-6</td><td>FCA0289</td><td>22</td></tr><tr><td>2-羟基-3-(三甲基氨根)丙基醚淀粉氯化物</td><td>56780-58-6</td><td>FCA0290</td><td>233</td></tr><tr><td>2-羟基-3-(三甲基氨根)丙基醚支链淀粉氯化物</td><td>68936-82-3</td><td>FCA0291</td><td>233</td></tr><tr><td>2-羟基-3-(三甲基氨根)丙基醚支链淀粉氯化物磷酸酯</td><td>112484-42-1</td><td>FCA0292</td><td>233</td></tr><tr><td>2-羟基-3-三甲基氨合丙基醚三磷酸四氢淀粉氯化钠盐</td><td>101981-91-3</td><td>FCA0293</td><td>233</td></tr><tr><td>2-羟基-4-正辛氧基二苯甲酮</td><td>1843-05-6</td><td>FCA0294</td><td>22</td></tr><tr><td>2-羟基苯甲酸-4-(1,1-二甲基乙基)苯基酯</td><td>87-18-3</td><td>FCA0295</td><td>22;106;188</td></tr><tr><td>2-羟基乙基-2-甲基-2-丙烯酸酯</td><td>868-77-9</td><td>FCA0296</td><td>188</td></tr><tr><td>2-氰基-3,3-二苯基-2-丙烯酸-2,2-双[[(2-氰基-1-氧代-3,3-二苯基-2-丙烯基)氧基]甲基]-1,3-亚丙基酯</td><td>178671-58-4</td><td>FCA0297</td><td>22</td></tr><tr><td>2-氰基-3,3-二苯基-2-丙烯酸-2-乙基己酯</td><td>6197-30-4</td><td>FCA0298</td><td>22</td></tr><tr><td>2-氰基-3,3-二苯基-2-丙烯酸乙酯</td><td>5232-99-5</td><td>FCA0299</td><td>22</td></tr><tr><td>2-巯基乙醇</td><td>60-24-2</td><td>FCA0300</td><td>22</td></tr><tr><td>2-溴-2-硝基-1,3-丙二醇</td><td>52-51-7</td><td>FCA0301</td><td>106;188;234</td></tr><tr><td>2-氧杂环丁,3-(C14~C16和C16不饱和支链和直链烷基)4-(C15~C17和C17不饱和支链和直链亚烷基)衍生物</td><td>849705-80-2</td><td>FCA0302</td><td>234</td></tr><tr><td>2-氧杂环丁酮的3-C12~C16烷基-4-C13~C17烷亚基衍生物</td><td>84989-41-3</td><td>FCA0303</td><td>234</td></tr><tr><td>2-氧杂环庚烷酮的均聚物</td><td>24980-41-4</td><td>FCA0304</td><td>22</td></tr><tr><td>2-乙基-2-(羟甲基)-1,3-丙二醇与1,1-亚甲基-双-4-异氰酸根合苯的聚合物</td><td>27967-69-7</td><td>FCA0305</td><td>23;189</td></tr><tr><td>2-乙基己醇</td><td>104-76-7</td><td>FCA0306</td><td>23;234</td></tr><tr><td>2-乙基己酸钙盐</td><td>136-51-6</td><td>FCA0307</td><td>23</td></tr><tr><td>2-乙基己酸镁盐</td><td>15602-15-0</td><td>FCA0308</td><td>23</td></tr><tr><td>2-乙基己酸铈</td><td>24593-34-8</td><td>FCA0309</td><td>106</td></tr><tr><td>2-乙基己酸锡</td><td>301-10-0</td><td>FCA0310</td><td>
