Repository: wei292224644/download_test

# 国家标准下载爬虫

从 **https://sppt.cfsa.net.cn:8086/db** 自动切换至「标准文本」、展开全部后，轮询所有下载按钮并保存到本地。

## 步骤说明

1. 打开上述网址（默认在「最新公告」）
2. 点击 **「标准文本」** 标签
3. 点击 **「展开全部>>」**
4. 查找页面上所有下载链接/按钮，逐个点击并保存文件

## 环境要求

- 使用 **uv** 做 Python 版本与依赖管理（见 [uv](https://docs.astral.sh/uv/)）
- 项目锁定 Python 3.12（`.python-version`），需 Playwright（Chromium）

## 安装与运行

```bash

# 进入项目目录
cd /Users/wwj/Desktop/self/download_gb

# 使用 uv 创建虚拟环境并安装依赖（会按 .python-version 使用 Python 3.12）
uv sync

# 安装 Playwright 浏览器（仅首次需要）
uv run playwright install chromium

File: 感觉没用的 GB/GB 9685-2016 食品安全国家标准 食品接触材料及制品用添加剂使用标准 第1号修改单.md (part 16 of 18)
# 食品安全国家标准
106;189</td></tr><tr><td>2-乙基己酸锌</td><td>136-53-8</td><td>FCA0311</td><td>23;106;189;234</td></tr><tr><td>3-(1,1-二甲基乙基)-β-[3-(1,1-二甲基乙基)-4-羟苯基]-4-羟基-β-甲基苯甲酸-1,2-亚乙基酯</td><td>32509-66-3</td><td>FCA0312</td><td>23</td></tr><tr><td>3-(2-苯并噻唑基)-7-(二乙氨基)-2-氧代-2H-1-苯并吡喃-4-腈</td><td>70546-25-7</td><td>FCA0313</td><td>23</td></tr><tr><td>3-(C6~C16和C16不饱和烷基)-4-(C7~C17和C17不饱和烯基)-2-氧杂环丁酮衍生物</td><td>863782-35-8</td><td>FCA0314</td><td>234</td></tr><tr><td>3,3,4,4,5,5,6,6,6-九氟-1-己烯、乙烯、四氟乙烯的共聚物</td><td>68258-85-5</td><td>FCA0315</td><td>106</td></tr><tr><td>3,3′-[1,2-亚乙烯基-双[(3-磺-4,1-亚苯基)偶氮]双(6-氨基-4-羟基)-2-萘磺酸与2,2′,2″-亚氮基-三(乙醇)(1:4)的化合物</td><td>75701-34-7</td><td>FCA0316</td><td>234</td></tr><tr><td>3,3′-二甲基-4,4′-二氨基二环己基甲烷</td><td>6864-37-5</td><td>FCA0317</td><td>189</td></tr><tr><td>3,3′-硫代二丙酸二月桂酯</td><td>123-28-4</td><td>FCA0318</td><td>23;143;189;234</td></tr><tr><td>3,3′-硫代双丙酸二(十八烷基)酯</td><td>693-36-7</td><td>FCA0319</td><td>24;143;234</td></tr><tr><td>3,3-双(甲氧基甲基)-2,5-二甲基己烷</td><td>129228-21-3</td><td>FCA0320</td><td>24</td></tr><tr><td>3,4,5-三羟基苯甲酸正丙酯</td><td>121-79-9</td><td>FCA0321</td><td>106;143;189;235</td></tr><tr><td>3,4-二氢-2,5,7,8-四甲基-2-(4,8,12-三甲基癸基)-2H-苯并吡喃-6-醇;dl-α-维生素E</td><td>10191-41-0</td><td>FCA0322</td><td>24;235</td></tr><tr><td>3,4-二乙酰氧基-1-丁烯</td><td>18085-02-4</td><td>FCA0323</td><td>24</td></tr><tr><td>3,5-二(1,1-二甲基乙基)-4-羟基-苯丙酸-1,6-己二基酯</td><td>35074-77-2</td><td>FCA0324</td><td>107;143;159;189</td></tr><tr><td>3,5-二甲基-1-己炔-3-醇</td><td>107-54-0</td><td>FCA0326</td><td>107;235;274</td></tr><tr><td>3,5-二叔丁基-4-羟基苯甲酸2,4-二叔丁基苯酚酯</td><td>4221-80-1</td><td>FCA0327</td><td>24</td></tr><tr><td>3,5-二叔丁基-4-羟基苯甲酸十六烷基酯</td><td>67845-93-6</td><td>FCA0325</td><td>24</td></tr><tr><td>3,6,9-三乙基-3,6,9-三甲基-1,2,4,5,7,8-六氧杂壬烷</td><td>24748-23-0</td><td>FCA0328</td><td>24</td></tr><tr><td>3,9-二(2,6-二叔丁基-4-甲基苯氧基)-2,4,8,10-四氧杂-3,9-二磷杂螺[5.5]十一烷</td><td>80693-00-1</td><td>FCA0329</td><td>24</td></tr><tr><td>3,9-二(十八氧(烷)基)-2,4,8,10-四氧杂-3,9-二磷螺[5.5]十一烷</td><td>3806-34-6</td><td>FCA0330</td><td>24</td></tr><tr><td>3,9-二[2,4-二叔丁基-苯氧基]-2,4,8,10-四氧杂-3,9-二磷杂螺[5.5]-十一烷</td><td>26741-53-7</td><td>FCA0331</td><td>25</td></tr><tr><td>3,9-双[2,4-双(1-甲基-1-苯乙基)苯氧基]-2,4,8,10-四氧杂-3,9-二磷杂螺[5.5]十一烷</td><td>154862-43-8</td><td>FCA0332</td><td>25</td></tr><tr><td>3,9-双[2-(3-(3-叔丁基-4-羟基-5-甲基苯基)-丙酰氧基]-1,1-二甲基乙基]-2,4,8,10-四氧杂螺[5.5]十一烷</td><td>90498-90-1</td><td>FCA0333</td><td>25</td></tr><tr><td>3-C14~C16烷基-4-C15~C17烷亚基-2-氧杂环丁酮衍生物</td><td>98246-87-8</td><td>FCA0334</td><td>235</td></tr><tr><td>3-氨基丙基三乙氧基硅烷</td><td>919-30-2</td><td>FCA0335</td><td>107;189</td></tr><tr><td>3-丁烯-2-醇</td><td>598-32-3</td><td>FCA0336</td><td>107</td></tr><tr><td>3-羟基-2-(3-羟基-2-喹啉基)-1H-茚-1-酮</td><td>17772-51-9</td><td>FCA0337</td><td>25</td></tr><tr><td>3-羟基-2-(羟甲基)-2-甲基丙酸</td><td>4767-03-7</td><td>FCA0338</td><td>189;235</td></tr><tr><td>4-(1-甲基-1-苯乙基)苯酚</td><td>599-64-4</td><td>FCA0339</td><td>107</td></tr><tr><td>4,4′-(1-甲基亚乙基)双苯酚与(氯甲基)环氧乙烷的聚合物</td><td>25068-38-6;25085-99-8</td><td>FCA0340</td><td>25;107;189</td></tr><tr><td>4,4′-双(苯并噁唑-2-基)二苯乙烯</td><td>1533-45-5</td><td>FCA0341</td><td>25;107</td></tr><tr><td>4,4′-磺酰基二苯酚与1,1′-磺酰基二(4-氯苯)的聚合物</td><td>25608-63-3</td><td>FCA0342</td><td>107</td></tr><tr><td>4,4′-硫代双(5-甲基-2-叔丁基苯酚)</td><td>96-69-5</td><td>FCA0343</td><td>25;143;189</td></tr><tr><td>4,4′-亚丁基双-(3-甲基-6-叔丁苯基)-四(十三烷基)二亚磷酸酯</td><td>13003-12-8</td><td>FCA0344</td><td>25</td></tr><tr><td>4,4′-亚丁基-双[2-(1,1-二甲基乙基)-5-甲基]苯酚</td><td>85-60-9</td><td>FCA0345</td><td>26</td></tr><tr><td>4,4′-亚基双环己胺</td><td>1761-71-3</td><td>FCA0346</td><td>107</td></tr><tr><td>4,5,6,7,8,8-六氯-3a,4,7,7a-四氢-4,7-亚甲基异苯并呋喃-1,3-二酮</td><td>115-27-5</td><td>FCA0347</td><td>26</td></tr><tr><td>4,5-二氯-2-[[4,5-二氢-3-甲基-5-氧代-1-(3-磺酰氧基苯基)-1H-吡唑-4-基]偶氮]苯磺酸二钠</td><td>65212-76-2</td><td>FCA0348</td><td>26;107;143;235</td></tr><tr><td>4,5-二氢-5-氧代-1-(4-磺基苯基)-4-[4-磺基苯基-偶氮]-1H-吡唑-3-羧酸的三钠盐</td><td>1934-21-0</td><td>FCA0349</td><td>107</td></tr><tr><td>4-[(4,6-二辛硫基-1,3,5-三嗪-2-基)氨基]-2,6-二(1,1-甲基乙基)苯酚</td><td>991-84-4</td><td>FCA0350</td><td>26;143;190;235</td></tr><tr><td>4-C10~C13-仲烷基苯磺酸衍生物</td><td>85536-14-7</td><td>FCA0351</td><td>235</td></tr><tr><td>4-羟基-3-[[2-甲氧基-5-甲基-4-[(4-苯磺基)偶氮]苯基]偶氮]-7-(苯氨基)-2-萘磺酸与[次氮基三(2,1-亚乙基氧)]三(丙醇)的化合物(1:2)</td><td>124649-82-7</td><td>FCA0352</td><td>26;236</td></tr><tr><td>4-羟基-3-[[2-甲氧基-5-甲基-4-[(4-磺苯基)偶氮]苯基]偶氮]-7-(苯基氨基)-2-萘磺酸二钠盐</td><td>6227-14-1</td><td>FCA0353</td><td>236</td></tr><tr><td>4-氰基-5-[[5-氰基-2,6-二[(3-甲氧基丙基)氨基]-4-甲基-3-吡啶基]偶氮]-3-甲基-2-噻吩羧酸甲酯</td><td>72968-71-9</td><td>FCA0354</td><td>26</td></tr><tr><td>4-十七碳亚基-3-十六烷基-2-氧杂环丁酮</td><td>10126-68-8</td><td>FCA0355</td><td>236</td></tr><tr><td>5,5-二甲基乙内酰脲;5,5-二甲基海因</td><td>77-71-4</td><td>FCA0356</td><td>236</td></tr><tr><td>5-氨基-1,3,3-三甲基环己基甲胺与2,4-二异氰酸根合-1-甲苯、α-氢-ω羟基聚[氧-(甲基-1,2-乙二基)]、5-异氰酸根合-1-异氰酸根合甲基-1,3,3-三甲基环己烷和1,1′-亚甲基二[4-异氰酸根合苯]的聚合物</td><td>379690-87-6</td><td>FCA0357</td><td>159</td></tr><tr><td>5-氨基-1,3,3-三甲基环己甲胺</td><td>2855-13-2</td><td>FCA0358</td><td>108;190</td></tr><tr><td>5-氨基-1,3,3-三甲基环己烷甲胺与2,4-二异氰酸根合-1-甲苯、α-氢-ω-羟基聚[氧-(甲基-1,2-乙二基)]、5-异氰酸根合-1-异氰酸根合甲基-1,3,3-三甲基环己烷和1,1′-亚甲基二[4-异氰酸根合苯]的聚合物</td><td>-</td><td>FCA0359</td><td>160</td></tr><tr><td>5-氨基-1,3,3-三甲基环己烷甲胺与α-羟基-ω-羟基聚[2-甲基丙二醇与1,4-丁二醇和己二酸]和1,3,3-三甲基-5-异氰酸基-1-异氰酸(基)甲基环己烷的聚合物</td><td>-</td><td>FCA0360</td><td>160</td></tr><tr><td>5-丁基乙基-2-[2,4,6-三(1,1-二甲基乙基)苯氧基]-1,3,2-二噁磷烷</td><td>161717-32-4</td><td>FCA0361</td><td>27</td></tr><tr><td>5-磺基-1,3-苯二甲酸单钠盐</td><td>6362-79-4</td><td>FCA0362</td><td>190</td></tr><tr><td>5-磺基-1,3-苯二甲酸二甲酯钠盐</td><td>3965-55-7</td><td>FCA0363</td><td>27;190</td></tr><tr><td>5-氯-2-甲基-2H-异噻唑-3-酮</td><td>26172-55-4</td><td>FCA0364</td><td>27;108;190;236</td></tr><tr><td>5-氯-2-甲基-3(2H)-异噻唑酮和2-甲基-3(2H)-异噻唑酮的混合物(3:1)</td><td>55965-84-9</td><td>FCA0365</td><td>27;108;190;236</td></tr><tr><td>5-亚乙基-2-降冰片烯</td><td>16219-75-3</td><td>FCA0366</td><td>27</td></tr><tr><td>5-异氰酸根合-1-(异氰酸根合甲基)-1,3,3-三甲基环己烷的均聚物</td><td>53880-05-0</td><td>FCA0367</td><td>190</td></tr><tr><td>6-(2,5-二甲苯甲酰)-3-羟基-2-(3-羟基-2-喹啉基)-1H-茚-1-酮</td><td>198625-33-1</td><td>FCA0368</td><td>27</td></tr><tr><td>6-O-乙酰氧-2,3,4-三(2-甲基丙酰氧)-β-D-呋喃果糖-6-乙酰基-1,3,4-三-O-(2-甲基-1-氧丙基)-α-D-吡喃葡糖苷</td><td>126-13-6</td><td>FCA0369</td><td>27;190</td></tr><tr><td>6-氨基-1,3-二甲基-2,4(1H,3H)-嘧啶二酮</td><td>6642-31-5</td><td>FCA0370</td><td>28</td></tr><tr><td>7-(2H-萘并[1,2-d]三唑-2-基)-3-苯基-2H-1-苯并吡喃-2-酮</td><td>3333-62-8</td><td>FCA0371</td><td>28</td></tr><tr><td>7-氨基-4-羟基-3-[[4-[(4-磺苯基)偶氮]苯基]偶氮基]-2-萘磺酸二钠</td><td>6300-50-1</td><td>FCA0372</td><td>236</td></tr><tr><td>9,10-蒽醌</td><td>84-65-1</td><td>FCA0373</td><td>236</td></tr><tr><td>a-呋喃甲醇</td><td>98-00-0</td><td>FCA0374</td><td>108</td></tr><tr><td>C.I.分散橙47;2-[(1,5-二氢-3-甲基-5-氧代-1苯基-4H-吡唑-4-亚基)乙亚基]2,3-二氢-1,3,3-三甲基-1H-吲哚-5-甲酸甲酯</td><td>5718-26-3</td><td>FCA0375</td><td>28</td></tr><tr><td>C.I.分散黄241;5-[(3,4-二氯苯)偶氮基]-1,2-二氢-6-羟基-1,4-二甲基-2-氧代-3-吡啶甲腈</td><td>83249-52-9</td><td>FCA0376</td><td>28</td></tr><tr><td>C.I.分散黄54</td><td>7576-65-0</td><td>FCA0377</td><td>28</td></tr><tr><td>C.I.分散紫026;分散紫H-FRL;1,4-二氨基-2,3-二苯氧基蒽醌</td><td>6408-72-6</td><td>FCA0378</td><td>28</td></tr><tr><td>C.I.溶剂橙60</td><td>6925-69-5</td><td>FCA0379</td><td>28</td></tr><tr><td>C.I.溶剂橙63;14H-蒽并[2,1,9-mna]噻吨-14-酮</td><td>16294-75-0</td><td>FCA0380</td><td>28</td></tr><tr><td>C.I.溶剂红111;1-(甲氨基)蒽醌</td><td>82-38-2</td><td>FCA0381</td><td>29;108</td></tr><tr><td>C.I.溶剂红135;C.I.油溶红135;8,9,10,11-四氯-12H-酞吡呤-12-酮</td><td>20749-68-2</td><td>FCA0382</td><td>29;108;160</td></tr><tr><td>C.I.溶剂红149;3-甲基-6-(环己氨基)-3H-二苯并[f,ij]异喹啉-2,7-二酮</td><td>21295-57-8</td><td>FCA0383</td><td>29</td></tr><tr><td>C.I.溶剂红151</td><td>114013-41-1</td><td>FCA0384</td><td>29</td></tr><tr><td>C.I.溶剂红179;14H-苯基并[4,5]异喹啉并[2,1-a]萘嵌间二氮杂苯-14-酮</td><td>6829-22-7</td><td>FCA0385</td><td>29</td></tr><tr><td>C.I.溶剂红52;3-甲基-6-[(4-甲基苯基)氨基]-3H-二苯基[f,ij]异喹啉-2,7-二酮</td><td>81-39-0</td><td>FCA0386</td><td>29</td></tr><tr><td>C.I.溶剂黄160;1;3-(5-氯-2-苯并噁唑基)-7-(二乙基氨基)-2H-1-苯并吡喃-2-酮</td><td>35773-43-4</td><td>FCA0387</td><td>29</td></tr><tr><td>C.I.溶剂黄163;1,8-双(苯硫代)-9,10-蒽醌</td><td>13676-91-0</td><td>FCA0388</td><td>29</td></tr><tr><td>C.I.溶剂黄98;十八烷基-1H-噻烷基噻酚并[2,1,9-def]异喹啉-1,3(2H)-二酮</td><td>12671-74-8</td><td>FCA0389</td><td>30</td></tr><tr><td>C.I.溶剂蓝104;1,4-双[(2,4,6-三甲基苯基)氨基]-9,10-蒽二酮</td><td>116-75-6</td><td>FCA0390</td><td>30</td></tr><tr><td>C.I.溶剂蓝97;1,4-二[(2,6-二乙基-4-甲基苯基)氨基]-9,10-蒽二酮</td><td>32724-62-2;61969-44-6</td><td>FCA0391</td><td>30;108;237</td></tr><tr><td>C.I.溶剂绿3;1,4-二对甲苯氨基蒽醌</td><td>128-80-3</td><td>FCA0392</td><td>30;108</td></tr><tr><td>C.I.溶剂紫13;1-羟基-4[(4-甲基苯基)氨基]-9,10-蒽二酮</td><td>81-48-1</td><td>FCA0393</td><td>30;108;160</td></tr><tr><td>C.I.溶剂紫36;1,8-二-4-甲苯氨基-9,10-蒽二酮</td><td>82-16-6</td><td>FCA0394</td><td>30</td></tr><tr><td>C.I.颜料白21;硫酸钡</td><td>7727-43-7</td><td>FCA0395</td><td>30;108;143;160;190;237</td></tr><tr><td>C.I.颜料白4;氧化锌</td><td>1314-13-2</td><td>FCA0396</td><td>30;109;144;237</td></tr><tr><td>C.I.颜料白6;二氧化钛</td><td>13463-67-7;1317-80-2</td><td>FCA0397</td><td>31;109;144;161;190;237</td></tr><tr><td>C.I.颜料橙13</td><td>3520-72-7</td><td>FCA0398</td><td>31;109;161</td></tr><tr><td>C.I.颜料橙16</td><td>6505-28-8</td><td>FCA0399</td><td>31;109;161</td></tr><tr><td>C.I.颜料橙36;2-[4-氯-2-硝基苯)偶氮]-N-(2,3-二氢-2-氧代-1H-苯并咪唑-5-基)-3-氧代丁酰胺</td><td>12236-62-3</td><td>FCA0400</td><td>161</td></tr><tr><td>C.I.颜料橙43;双苯并咪唑[2,1-b:2',1'-i]苯并[lmn][3.8]菲喀啉-8,17-二酮</td><td>4424-06-0</td><td>FCA0401</td><td>31;109</td></tr><tr><td>C.I.颜料橙61;2,3,4,5-四氯代-6-氰基-苯甲酸甲酯与4-[4-氨基苯基)偶氮]-3-甲基苯胺和甲醇钠的反应产物</td><td>106276-78-2</td><td>FCA0402</td><td>31;109;161</td></tr><tr><td>C.I.颜料橙64;5-(2,3-二氢-6-甲基-2-氧代-1H-苯并咪唑-5-基)偶氮-6-羟基-2,4(1H,3H)-嘧啶三酮</td><td>72102-84-2</td><td>FCA0403</td><td>31;109;161</td></tr><tr><td>C.I.颜料橙68;[1,3-二氢-5,6-双[[(2-羟基-1-萘基)亚甲基]氨基]-2H-苯并咪唑-2-酮(2-)N5,N6,O5,O6]-,(SP-4-2)合镍</td><td>42844-93-9</td><td>FCA0404</td><td>32;109</td></tr><tr><td>C.I.颜料橙71</td><td>84632-50-8</td><td>FCA0405</td><td>32;110;161</td></tr><tr><td>C.I.颜料黑11;氧化铁黑</td><td>12227-89-3</td><td>FCA0406</td><td>32;110;144</td></tr><tr><td>C.I.颜料黑23</td><td>68187-54-2</td><td>FCA0407</td><td>32</td></tr><tr><td>C.I.颜料黑28</td><td>68186-91-4</td><td>FCA0408</td><td>32</td></tr><tr><td>C.I.颜料黑7;炭黑</td><td>1333-86-4</td><td>FCA0409</td><td>32;110;144;161;237</td></tr><tr><td>C.I.颜料红101;三氧化二铁;氧化铁</td><td>1309-37-1</td><td>FCA0410</td><td>32;110;144;162;191;237</td></tr><tr><td>C.I.颜料红112;3-羟基-N-(2-甲基苯基)-4-[(2,4,5-三氯苯基)偶氮]-2-萘甲酰胺</td><td>6535-46-2</td><td>FCA0411</td><td>33;110;162</td></tr><tr><td>C.I.颜料红122;5,12-二氢-2,9-二甲基喹啉并[2,3-b]吖啶-7,14-二酮</td><td>980-26-7</td><td>FCA0412</td><td>33;110;162</td></tr><tr><td>C.I颜料红144</td><td>5280-78-4</td><td>FCA0413</td><td>33;110;162</td></tr><tr><td>C.I颜料红146;N-(4-氯-2,5-二甲氧基苯基)-3-羟基-4-[[2-甲氧基-5-[(苯氨基)羰基]苯基]偶氮]-2-萘甲酰胺</td><td>5280-68-2</td><td>FCA0414</td><td>33;110;162</td></tr><tr><td>C.I颜料红149;蒽醌(红);2,9-双(3,5-二甲基苯基)蒽(2,1,9-def:6,5,10-d'ef')二异喹啉-1,3,8,10(2H,9H)-四酮</td><td>4948-15-6</td><td>FCA0415</td><td>33</td></tr><tr><td>C.I颜料红166;N,N'-1,4-亚苯基-二[4-(2,5-二氯苯基)偶氮]-3-羟基萘-2-甲酰胺</td><td>3905-19-9</td><td>FCA0416</td><td>34;111;162</td></tr><tr><td>C.I颜料红170;4-[(4-氨基甲酰苯基)偶氮]-N-(2-乙氧苯基)-3-羟基-2-萘甲酰胺</td><td>2786-76-7</td><td>FCA0417</td><td>34;111</td></tr><tr><td>C.I颜料红177;4,4'-二氨基-[1,1'-联二蒽]-9,9',10,10'-四酮</td><td>4051-63-2</td><td>FCA0418</td><td>34;111;162</td></tr><tr><td>C.I颜料红178;2,9-二[4-(苯基偶氮)苯基]蒽[2,1,9-def:6,5,10-d'ef']二异喹啉-1,3,8,10(2H,9H)-四酮]</td><td>3049-71-6</td><td>FCA0419</td><td>34</td></tr><tr><td>C.I颜料红179</td><td>5521-31-3</td><td>FCA0420</td><td>34;111;144;237</td></tr><tr><td>C.I颜料红181</td><td>2379-74-0</td><td>FCA0421</td><td>34;111;162</td></tr><tr><td>C.I颜料红187;4-[[5-[[4-(氨基羰基)苯基]氨基]羰基]-2-甲氧基苯基]偶氮]-N-(5-氯-2,4-二氧基苯基)-3-羟基-2-萘甲酰胺</td><td>59487-23-9</td><td>FCA0422</td><td>35;111</td></tr><tr><td>C.I颜料红202;5,12-二氢-2,9-二氯-喹啉并[2,3-b]吖啶-7,14-二酮</td><td>3089-17-6</td><td>FCA0423</td><td>35;111;163</td></tr><tr><td>C.I颜料红207;5,12-二氢-4,11-二氯-喹啉并[2,3-b]吖啶-7,14-二酮</td><td>3089-16-5</td><td>FCA0424</td><td>35;111;163</td></tr><tr><td>C.I颜料红208;2-[[3-[[(2,3-二氢-2-氧代-1H-苯并咪唑-5-基)氨基]羰基]-2-羟基-1-萘基]偶氮]-苯甲酸丁基酯</td><td>31778-10-6</td><td>FCA0425</td><td>35;237</td></tr><tr><td>C.I颜料红209;3,10-二氯-5,12-二氢喹啉并[2,3-b]氮蒽-7,14-二酮</td><td>38720-66-0;3573-01-1</td><td>FCA0426</td><td>35;238</td></tr><tr><td>C.I颜料红214;N,N'-(2,5-二氯-1,4-亚苯基)双[4-[(2,5-二氯苯基)偶氮]-3-羟基-2-萘甲酰胺]</td><td>40618-31-3</td><td>FCA0427</td><td>35;112;163</td></tr><tr><td>C.I颜料红220</td><td>68259-05-2</td><td>FCA0428</td><td>36;112;163</td></tr><tr><td>C.I颜料红221;3,3'-[(2,5-二氯-1,4-亚苯基)二[亚胺羰基(2-羟基-3,1-亚萘基)偶氮]]二[4-甲基苯甲酸异丙酯]</td><td>71566-54-6</td><td>FCA0429</td><td>36;112;163</td></tr><tr><td>C.I颜料红247;4-[[3-[[2-羟基-3-[[(4-甲氧苯基)]氨基]羰基]-1-萘偶氮]-4-甲基苯甲酰基]氨基]苯磺酸钙盐(2:1)</td><td>43035-18-3</td><td>FCA0430</td><td>36;238</td></tr><tr><td>C.I颜料红254</td><td>84632-65-5</td><td>FCA0431</td><td>36;112;163</td></tr><tr><td>C.I颜料红264</td><td>88949-33-1</td><td>FCA0432</td><td>36;112;163</td></tr><tr><td>C.I颜料红272</td><td>84632-66-6</td><td>FCA0433</td><td>36;112;163</td></tr><tr><td>C.I颜料红48:2</td><td>7023-61-2</td><td>FCA0434</td><td>36;112;163</td></tr><tr><td>C.I颜料红48:3;4-[(5-氯-4-甲基-2-磺基苯基)偶氮]-3-羟基-2-萘甲酸锶盐(1:1)</td><td>15782-05-5</td><td>FCA0435</td><td>163</td></tr><tr><td>C.I颜料红49:2;2-[2-羟基-1-萘偶氮-1-萘磺酸]钙盐(2:1)</td><td>1103-39-5</td><td>FCA0436</td><td>112;164</td></tr><tr><td>C.I颜料红5</td><td>6410-41-9</td><td>FCA0437</td><td>36;112;164</td></tr><tr><td>C.I颜料红52:2</td><td>12238-31-2</td><td>FCA0438</td><td>37;112</td></tr><tr><td>C.I颜料红57:1;3,3'-[(2,5-二氯-1,4-亚苯基)二[亚胺羰基(2-羟基-3,1-亚萘基)偶氮]]二[4-甲基苯甲酸异丙酯]</td><td>5281-04-9</td><td>FCA0439</td><td>37;113;164</td></tr><tr><td>C.I颜料红68;2-氯-5-[(2-羟基-1-萘基)偶氮]-4-磺基苯甲酸钙</td><td>5850-80-6</td><td>FCA0440</td><td>37</td></tr><tr><td>C.I颜料红81</td><td>12224-98-5</td><td>FCA0441</td><td>238</td></tr><tr><td>C.I颜料黄1;2-[(4-甲基-2-硝基苯基)偶氮]-3-氧代-N-苯基丁酰胺</td><td>2512-29-0</td><td>FCA0442</td><td>37;113</td></tr><tr><td>C.I颜料黄109</td><td>5045-40-9</td><td>FCA0443</td><td>37;113;164</td></tr><tr><td>C.I颜料黄110;3,3'-(1,4-亚苯基二亚氨基)二(4,5,6,7-四氯-1H-异吲哚)-1-酮</td><td>5590-18-1</td><td>FCA0444</td><td>37;113;164</td></tr><tr><td>C.I颜料黄119;锌铁棕尖晶石</td><td>68187-51-9</td><td>FCA0445</td><td>37</td></tr><tr><td>C.I颜料黄128;3,3'-[(2-氯-5-甲基-1,4-亚苯基)二[亚氨基(1-乙酰基-2-氧代-2,1-乙二基)偶氮]]双[4-氯-N-[2-(4-氯苯氧基)-5-(三氟甲基)苯基]苯甲酰胺</td><td>79953-85-8</td><td>FCA0446</td><td>38;113;164</td></tr><tr><td>C.I颜料黄13</td><td>5102-83-0</td><td>FCA0447</td><td>38;113;164</td></tr><tr><td>C.I颜料黄138;4,5,6,7-四氯-2-[2-(4,5,6,7-四氯-2,3-二氢-1,3-二氧代-1H-茚-2-基)-8-喹啉基]-1H-异吲哚-1,3(2H)-二酮</td><td>30125-47-4</td><td>FCA0448</td><td>38</td></tr><tr><td>C.I颜料黄14;2,2'-[(3,3'-二氯[1,1'-联苯]4,4'-二基)双(偶氮)]双[N-(2-甲基苯基)]-3-氧代丁酰胺</td><td>5468-75-7</td><td>FCA0449</td><td>38;113;165</td></tr><tr><td>C.I颜料黄147;1,1'-[(6-苯基-1,3,5-三嗪-2,4二基)二亚氨基]联蒽醌</td><td>4118-16-5</td><td>FCA0450</td><td>38;114;144</td></tr><tr><td>C.I颜料黄151;2-[[1-[(2,3-二氢-2-氧代-1H-苯并咪唑-5-基)氨基]羰基]-2-氧代丙基]偶氮]苯甲酸</td><td>31837-42-0</td><td>FCA0451</td><td>39;114;144;238</td></tr><tr><td>C.I颜料黄154;N-(2,3-二氢-2-氧代-1H-苯并咪唑-5-基)-3-氧代-2-[[2-(三氟甲基)苯基]偶氮]丁酰胺</td><td>68134-22-5</td><td>FCA0452</td><td>39</td></tr><tr><td>C.I颜料黄168</td><td>71832-85-4</td><td>FCA0453</td><td>39;114;165</td></tr><tr><td>C.I颜料黄180</td><td>77804-81-0</td><td>FCA0454</td><td>39</td></tr><tr><td>C.I颜料黄181;N-[4-(氨基羰基)苯基]-4-[[1-[(2,3-二氢-2-氧代-1H-苯并咪唑-5-基)-氨基]羰基]-2-氧代丙基]偶氮]苯胺</td><td>74441-05-7</td><td>FCA0455</td><td>39;114</td></tr><tr><td>C.I颜料黄183;4,5-二氯-2-((5-羟基-3-甲基-1-(3-磺苯基)-1H-吡唑-4-yl)偶氮)甲基苯磺酸钙(1:1)</td><td>65212-77-3</td><td>FCA0456</td><td>39</td></tr><tr><td>C.I颜料黄191:1;4-氯-2-[[4,5-二氢-3-甲基-5-氧代-1-(3-磺基苯)-1H-吡唑-4-基]偶氮]-5-甲基苯磺酸二铵盐</td><td>154946-66-4</td><td>FCA0457</td><td>40;114;165</td></tr><tr><td>C.I颜料黄191;4-氯-2-[[4,5-二氢-3-甲基-5-氧代-1-(3-磺酸苯基)-1H-吡唑-4-基]偶氮]-5-甲基-苯磺酸钙盐(1:1)</td><td>129423-54-7</td><td>FCA0458</td><td>238</td></tr><tr><td>C.I颜料黄215;4-甲基苯磺酸嘧啶并[5,4-g]蝶啶-2,4,6,8-氨的碱水解产物</td><td>346709-25-9</td><td>FCA0459</td><td>40;114;165</td></tr><tr><td>C.I颜料黄42</td><td>51274-00-1</td><td>FCA0460</td><td>40;114;238</td></tr><tr><td>C.I颜料黄42;水合氧化铁</td><td>20344-49-4</td><td>FCA0461</td><td>40;115;165</td></tr><tr><td>C.I颜料黄53;钛镍黄</td><td>8007-18-9</td><td>FCA0462</td><td>40</td></tr><tr><td>C.I颜料黄62</td><td>12286-66-7</td><td>FCA0463</td><td>40;115;165</td></tr><tr><td>C.I颜料黄65;2-[(4-甲氧基-2-硝基苯基)偶氮]-N-(2-甲氧基苯基)-3-氧代丁酰胺</td><td>6528-34-3</td><td>FCA0464</td><td>40;115</td></tr><tr><td>C.I颜料黄74;2-[(2-甲氧基-4-硝基苯基)偶氮]-N-(2-甲氧基苯基)-3-氧-2-[(2-甲氧基-4-硝基苯基)偶氮]-氧-丁酰胺</td><td>6358-31-2</td><td>FCA0465</td><td>41;238</td></tr><tr><td>C.I颜料黄83</td><td>5567-15-7</td><td>FCA0466</td><td>41;115;165</td></tr><tr><td>C.I颜料黄93</td><td>5580-57-4</td><td>FCA0467</td><td>41;115;165</td></tr><tr><td>C.I颜料黄95</td><td>5280-80-8</td><td>FCA0468</td><td>41;165</td></tr><tr><td>C.I颜料蓝15:1</td><td>12239-87-1</td><td>FCA0469</td><td>41;115;145;165;239</td></tr><tr><td>C.I颜料蓝15;酞菁蓝;酞菁铜</td><td>147-14-8</td><td>FCA0470</td><td>41;115;145;166;239</td></tr><tr><td>C.I颜料蓝16;酞花青</td><td>574-93-6</td><td>FCA0471</td><td>41;115</td></tr><tr><td>C.I颜料蓝2;铝酸钴</td><td>1333-88-6</td><td>FCA0472</td><td>42;115;166</td></tr><tr><td>C.I颜料蓝28;乳酸钴;钴铝蓝色尖晶石</td><td>1345-16-0</td><td>FCA0473</td><td>42;115;166</td></tr><tr><td>C.I颜料蓝29</td><td>57455-37-5</td><td>FCA0474</td><td>42;115;145;239</td></tr><tr><td>C.I颜料蓝36;钴铬蓝</td><td>68187-11-1</td><td>FCA0475</td><td>42</td></tr><tr><td>C.I颜料蓝60</td><td>81-77-6</td><td>FCA0476</td><td>42;116</td></tr><tr><td>C.I颜料蓝72</td><td>68186-86-7</td><td>FCA0477</td><td>42</td></tr><tr><td>C.I颜料绿17;三氧化二铬</td><td>1308-38-9</td><td>FCA0478</td><td>42;116</td></tr><tr><td>C.I颜料绿36;[9H,31H-酞菁(2)-N29,N30,N31,N32]-铜的溴化氯化物</td><td>68512-13-0</td><td>FCA0479</td><td>43;116</td></tr><tr><td>C.I颜料绿36;1,3,8,16,18,24-六溴-2,4,9,10,11,15,17,22,23,25-十氯-29H,31H-酞菁(2-)N29,N30,N31,N32]-(SP-4-2)-菁K-1360</td><td>14302-13-7</td><td>FCA0480</td><td>43;145;239</td></tr><tr><td>C.I颜料绿50;钛钴绿</td><td>68186-85-6</td><td>FCA0481</td><td>43;116;166</td></tr><tr><td>C.I颜料绿7;酞菁绿G;多氯酞花青铜</td><td>1328-53-6</td><td>FCA0482</td><td>43;116;145;166;239</td></tr><tr><td>C.I颜料紫15;铝硅酸钠紫</td><td>12769-96-9</td><td>FCA0483</td><td>43</td></tr><tr><td>C.I颜料紫19;5,12-二氢-喹啉并[2,3-b]吖啶-7,14-二酮</td><td>1047-16-1</td><td>FCA0484</td><td>43;116;145;166;239</td></tr><tr><td>C.I.颜料紫2</td><td>1326-04-1</td><td>FCA0485</td><td>44;116</td></tr><tr><td>C.I.颜料紫23;8,18-二氯-5,15-二乙基-5,15-二氢二吲哚[3,2-b:3',2'-m]三吩二噁嗪</td><td>215247-95-3;6358-30-1</td><td>FCA0486</td><td>44;116;145;166;239</td></tr><tr><td>C.I.颜料紫27</td><td>1325-82-2</td><td>FCA0487</td><td>239</td></tr><tr><td>C.I.颜料紫29;蒽[2,1,9-def:6,5,10-d'ef'f']二异喹啉-1,3,8,10,(2H,9H)-四酮</td><td>81-33-4</td><td>FCA0488</td><td>44;116</td></tr><tr><td>C.I.颜料紫32;N-(2,3-二氢-2-氧代-1H-苯并咪唑-5-基)-4-[[2,5-二甲氧基-4-[(甲基氨基)磺酰基]苯基]偶氮]-3-羟基-2-萘甲酰胺</td><td>12225-08-0</td><td>FCA0489</td><td>167</td></tr><tr><td>C.I.颜料紫37;N,N′-(6,13-二乙酰氨基-2,9-二乙氧基-3,10-三苯并二噁嗪二基)二苯甲酰胺</td><td>17741-63-8</td><td>FCA0490</td><td>44;117;167</td></tr><tr><td>C.I.颜料棕23</td><td>35869-64-8</td><td>FCA0491</td><td>44;117;167</td></tr><tr><td>C.I.颜料棕24;铬锑钛棕</td><td>68186-90-3</td><td>FCA0492</td><td>44;117</td></tr><tr><td>C.I.颜料棕6</td><td>52357-70-7</td><td>FCA0493</td><td>45;117</td></tr><tr><td>C.I.油溶黄93</td><td>4702-90-3</td><td>FCA0494</td><td>45</td></tr><tr><td>C.I.油溶紫37</td><td>71701-33-2</td><td>FCA0495</td><td>45</td></tr><tr><td>C.I.直接红81</td><td>2610-11-9</td><td>FCA0496</td><td>239</td></tr><tr><td>C.I.直接黄11</td><td>1325-37-7</td><td>FCA0497</td><td>240</td></tr><tr><td>C.I.直接黄6</td><td>1325-38-8</td><td>FCA0498</td><td>240</td></tr><tr><td>C10~C13烷基苯磺酸钠</td><td>68411-30-3</td><td>FCA0499</td><td>117</td></tr><tr><td>C10~C16-醇</td><td>67762-41-8</td><td>FCA0500</td><td>117;191</td></tr><tr><td>C10~C18烷基磺酸苯酯</td><td>70775-94-9</td><td>FCA0501</td><td>45;145</td></tr><tr><td>C10~C18烷基磺酸钠</td><td>68037-49-0</td><td>FCA0502</td><td>45</td></tr><tr><td>C11~C14-异构醇(富C13-醇)</td><td>68526-86-3</td><td>FCA0503</td><td>45</td></tr><tr><td>C12~C14-支链脂肪醇-β-2-羟基乙氧基醚乙氧基化物</td><td>146340-15-0</td><td>FCA0504</td><td>240</td></tr><tr><td>C12~C16-烷基酯硫酸钠盐</td><td>73296-89-6</td><td>FCA0505</td><td>117</td></tr><tr><td>C14~C18双甘油单、双脂肪酸酯</td><td>168075-67-0</td><td>FCA0506</td><td>45</td></tr><tr><td>C14~C18-脂肪酸甘油单双酯</td><td>67701-33-1</td><td>FCA0507</td><td>45</td></tr><tr><td>C16~C18(单、双)甘油酯</td><td>85251-77-0</td><td>FCA0508</td><td>240</td></tr><tr><td>C16~C18-醇</td><td>67762-27-0</td><td>FCA0509</td><td>45;117;240</td></tr><tr><td>C16~C18和C18不饱和单、双甘油酯</td><td>68424-61-3</td><td>FCA0510</td><td>46;117;191</td></tr><tr><td>C16~C18脂肪醇蒸馏残余物</td><td>68603-17-8</td><td>FCA0511</td><td>240</td></tr><tr><td>C1~C18单、多元脂肪醇的脂肪酸酯</td><td>-</td><td>FCA0512</td><td>240</td></tr><tr><td>C8~C10脂肪酸锌盐</td><td>91051-00-2</td><td>FCA0513</td><td>46</td></tr><tr><td>C8~C22脂肪酸及其铝、铵、钙、镁、钾、钠、锌盐</td><td>-</td><td>FCA0514</td><td>240</td></tr><tr><td>C8~C26脂肪醇</td><td>-</td><td>FCA0515</td><td>240</td></tr><tr><td>D-酒石酸</td><td>87-69-4</td><td>FCA0516</td><td>46;117;146;191;240</td></tr><tr><td>D-山梨糖醇</td><td>50-70-4</td><td>FCA0517</td><td>46;191;240</td></tr><tr><td>N-(2-氨基乙基)乙醇胺</td><td>111-41-1</td><td>FCA0520</td><td>46;191</td></tr><tr><td>N-(2-乙氧基苯基)-N'-(2-乙苯基)乙二酰胺</td><td>23949-66-8</td><td>FCA0521</td><td>46</td></tr><tr><td>N-(羟甲基)-2-甲基-2-丙烯酰胺</td><td>923-02-4</td><td>FCA0522</td><td>240</td></tr><tr><td>N,N'-(1,2-亚乙基)双十六烷-1-酰胺</td><td>5518-18-3</td><td>FCA0523</td><td>46</td></tr><tr><td>N,N,N-三甲基-2-[(2-甲基-2-丙烯酰)氧]氯化乙铵</td><td>5039-78-1</td><td>FCA0524</td><td>240</td></tr><tr><td>N,N,N-三甲基-2-[(2-甲基-2-烯丙酰)氧基]氯化乙铵与N,N,N-三甲基-2-[(2-烯丙酰氧)基]氯化乙铵和丙烯酰胺的聚合物</td><td>101060-97-3</td><td>FCA0525</td><td>241</td></tr><tr><td>N,N,N-三甲基-3-[(1-氧代-2-丙烯基)氨基]-丙基氯化铵与丙烯酰胺的聚合物</td><td>75150-29-7</td><td>FCA0526</td><td>241</td></tr><tr><td>N,N',N''-[(2,4,6-三氧代-1,3,5-三嗪-1,3,5-(2H,4H,6H)-三基)三[亚甲基(3,5,5-三甲基-3,1-环己烷二基)]]-三[六氢化-2-氧代-1H-氮杂卓-1-甲酰胺];己内酰胺封端的异佛尔酮二异氰酸酯三聚体</td><td>68975-83-7</td><td>FCA0527</td><td>117</td></tr><tr><td>N,N',N''-三(2-甲基环己基)-1,2,3-三甲酰胺丙烷</td><td>160535-46-6</td><td>FCA0528</td><td>46</td></tr><tr><td>N,N'-二环己基-2,6-萘二甲酰胺</td><td>153250-52-3</td><td>FCA0529</td><td>46</td></tr><tr><td>N,N'-己基-1,6-二[3-(3,5-二叔丁基-4-羟苯基)丙酰胺]</td><td>23128-74-7</td><td>FCA0530</td><td>46;146</td></tr><tr><td>N,N''-1,2-乙二基二[N-[3-[[4,6-二[丁基(1,2,2,6,6-五甲基-4-哌啶基)氨基]-1,3,5-三嗪-2-基]氨基]丙基]-N,N''-二丁基-N,N''-二(1,2,2,6,6-五甲基-4-哌啶基)-1,3,5-三嗪-2,4,6-三胺</td><td>106990-43-6</td><td>FCA0531</td><td>47</td></tr><tr><td>N,N'-1,2-乙二基双十八(碳)酰胺</td><td>110-30-5</td><td>FCA0532</td><td>47;118;191;241</td></tr><tr><td>N,N'-1,6-己二基二[N-(2,2,6,6-四甲基-4-哌啶)-甲酰胺</td><td>124172-53-8</td><td>FCA0533</td><td>47</td></tr><tr><td>N,N'-二(2,2,6,6-四甲基-4-哌啶)-1,6-正己二胺与2,4,6-三氯-1,3,5-三吖嗪的共聚物同N-丁基-1-丁胺和N-丁基-2,2,6,6-四甲基-4-哌啶胺的反应产物</td><td>192268-64-7</td><td>FCA0534</td><td>47</td></tr><tr><td>N,N'-二-(2,2,6,6-四甲基哌啶基-4-基)-1,6-己二胺与4-二氯-6-4-吗啉基-1,3,5-三嗪的聚合物</td><td>82451-48-7</td><td>FCA0535</td><td>48</td></tr><tr><td>N,N-二(2-羟乙基)C12~C18烷基胺衍生物</td><td>71786-60-2</td><td>FCA0536</td><td>48</td></tr><tr><td>N,N-二(2-羟乙基)十二烷基酰胺</td><td>120-40-1</td><td>FCA0537</td><td>48</td></tr><tr><td>N,N-二(2-羟乙基)油胺</td><td>13127-82-7</td><td>FCA0538</td><td>48</td></tr><tr><td>N,N-二(羟基乙基)椰油酰胺</td><td>68603-42-9</td><td>FCA0539</td><td>241</td></tr><tr><td>N,N-二甲基-N-2-丙烯基-2-丙烯-1-氯化胺与2-丙烯酰胺的共聚物</td><td>26590-05-6</td><td>FCA0540</td><td>241</td></tr><tr><td>N,N-二甲基-N-2-丙烯基-2-丙烯基-1-铵氯化物与乙二醛和2-丙烯酰胺的聚合物</td><td>32555-39-8</td><td>FCA0541</td><td>241</td></tr><tr><td>N,N-二甲基-N-2-丙烯酸-氯高聚合-2-丙烯-1-胺</td><td>26062-79-3</td><td>FCA0542</td><td>241</td></tr><tr><td>N,N-二乙基乙醇胺</td><td>100-37-8</td><td>FCA0543</td><td>118;167</td></tr><tr><td>N,N'-双(2,2,6,6-四甲基-4-哌啶基)-1,6-己二胺与2,4,6-三氯-1,3,5-三嗪吗啉的甲基化的聚合物</td><td>193098-40-7</td><td>FCA0544</td><td>48</td></tr><tr><td>N,N-双(2-羟基)牛油烷基胺</td><td>61791-44-4</td><td>FCA0545</td><td>48</td></tr><tr><td>N,N-双(2-羟基乙基)烷基(C12~C18)氨基</td><td>10213-78-2</td><td>FCA0546</td><td>48</td></tr><tr><td>N-[2-(4-环己基苯氧基)乙基]-N-乙基-4-(2,2-二氰基乙烯基)-3-甲苯胺;C.I.分散黄201</td><td>54079-53-7</td><td>FCA0547</td><td>48</td></tr><tr><td>N-甲基-N-乙烯基乙酰胺</td><td>3195-78-6</td><td>FCA0548</td><td>118</td></tr><tr><td>N-甲基二乙醇胺</td><td>105-59-9</td><td>FCA0549</td><td>191;241</td></tr><tr><td>N-羟甲基-2-丙烯酰胺</td><td>924-42-5</td><td>FCA0550</td><td>241</td></tr><tr><td>N-十八烷基-13-二十二酰胺</td><td>10094-45-8</td><td>FCA0551</td><td>48</td></tr><tr><td>N-氧二乙撑基-2-苯并噻唑次磺酰胺(NOBS);4-(2-苯并噻唑硫基)吗啉</td><td>102-77-2</td><td>FCA0552</td><td>146</td></tr><tr><td>N-乙烯基甲酰胺的均聚物;乙烯基甲酰胺聚合物</td><td>72018-12-3</td><td>FCA0553</td><td>242</td></tr><tr><td>N-乙烯基甲酰胺与乙烯胺的聚合物盐酸盐;乙烯胺与乙烯基甲酰胺聚合物的盐</td><td>111616-55-8</td><td>FCA0554</td><td>242</td></tr><tr><td>O-十八烷酰乳酸钠</td><td>25383-99-7</td><td>FCA0555</td><td>242</td></tr><tr><td>α-(1-氧代-9Z-十八烯基)-ω-羟基聚(氧-1,2-乙二基)</td><td>9004-96-0</td><td>FCA0556</td><td>167;242</td></tr><tr><td>α-(2-丙基庚基)-ω-羟基聚(氧-1,2-乙二基)</td><td>160875-66-1</td><td>FCA0557</td><td>242</td></tr><tr><td>α-(壬基苯基)-ω-羟基聚(氧基-1,2-乙二基)</td><td>9016-45-9</td><td>FCA0558</td><td>49;191</td></tr><tr><td>α,α'-[1,4-二甲基-1,4-双(2-甲基丙基-2-丁炔-1,4-二基]双[ω-羟基-聚(氧-1,2-乙二基)]</td><td>9014-85-1</td><td>FCA0559</td><td>118</td></tr><tr><td>α-[4-(3-丁氧基-2-氧基-3-氧代-1-丙烯基)-2-甲氧基苯基]-ω-羟基聚氧乙烯;丁基-2-氰基-3-(4-羟基-3-甲氧基)丙烯酸酯聚乙二醇醚</td><td>780763-40-8</td><td>FCA0560</td><td>49</td></tr><tr><td>α-9-(Z)-十八烯酰-ω-羟基聚(氧乙烯)</td><td>9004-98-2</td><td>FCA0561</td><td>118</td></tr><tr><td>α-C20~C24-烯烃和马来酸酐的聚合物与2,2,6,6-四甲基-4-哌啶胺的反应产物</td><td>152261-33-1</td><td>FCA0562</td><td>49</td></tr><tr><td>α-淀粉酶</td><td>9001-19-8</td><td>FCA0563</td><td>242</td></tr><tr><td>α-磺化-ω-(十二碳酰基)聚(氧-1,2-乙二基)钠盐</td><td>9004-82-4</td><td>FCA0564</td><td>242</td></tr><tr><td>α-磺基-ω-(壬苯氧基)聚(氧-1,2-乙二基)与2-氨基乙醇的化合物</td><td>51617-74-4</td><td>FCA0565</td><td>49;118;191</td></tr><tr><td>α-磺基-ω-(壬基苯氧基)聚(氧-1,2-二乙基)支链铵盐</td><td>68649-55-8</td><td>FCA0566</td><td>49;118;191;242</td></tr><tr><td>α-磺基-ω-羟基聚(氧-1,2-乙二基)C12~C14-烷基酯钠盐</td><td>68891-38-3</td><td>FCA0567</td><td>49;118;191;242</td></tr><tr><td>α-磺基-ω-壬基苯氧基聚氧乙烯基醚钠盐</td><td>9014-90-8</td><td>FCA0568</td><td>192</td></tr><tr><td>α-己基-ω-羟基聚(氧化-1,2-乙二基)</td><td>31726-34-8</td><td>FCA0569</td><td>242</td></tr><tr><td>α-甲基苯乙烯与苯乙烯的共聚物</td><td>9011-11-4</td><td>FCA0570</td><td>118;192</td></tr><tr><td>α-硫代-ω-(支链与直链)十一烷氧基聚(氧基-1,2-乙二基)钠盐</td><td>219756-63-5</td><td>FCA0571</td><td>192</td></tr><tr><td>α-十八烷基-ω-羟基聚(氧-1,2-乙二基)</td><td>9005-00-9</td><td>FCA0572</td><td>49</td></tr><tr><td>α-十二烷基-ω-羟基(氧-1,2-乙二基)的聚合物</td><td>9002-92-0</td><td>FCA0573</td><td>167</td></tr><tr><td>α-十三烷基-ω-羟基-聚(氧-1,2-亚乙基)(支链)</td><td>69011-36-5</td><td>FCA0574</td><td>118;243</td></tr><tr><td>α-异十三烷基-ω-羟基-聚(氧-1,2-亚乙基)</td><td>9043-30-5</td><td>FCA0575</td><td>192</td></tr><tr><td>β-(3,5-二叔丁基-4-羟基苯基)丙酸十八醇酯;十八烷基-3,5-双(1,1-二甲基乙基)-4-羟基苯丙酸酯</td><td>2082-79-3</td><td>FCA0576</td><td>50;146;167;192;243</td></tr><tr><td>ε-己内酰胺</td><td>105-60-2</td><td>FCA0577</td><td>167</td></tr><tr><td>ε-羟基己酸内酯与2,2-二甲基-1,3-丙二醇的聚合物</td><td>69089-45-8</td><td>FCA0578</td><td>192</td></tr><tr><td>安息香酸锂</td><td>553-54-8</td><td>FCA0579</td><td>50</td></tr><tr><td>氨</td><td>7664-41-7</td><td>FCA0580</td><td>50;192;243</td></tr><tr><td>巴西棕榈蜡</td><td>8015-86-9</td><td>FCA0581</td><td>118;192;243</td></tr><tr><td>白矿物油</td><td>8042-47-5</td><td>FCA0582</td><td>50;119;146;193;243</td></tr><tr><td>白土处理的矿脂(白矿物油)</td><td>100684-33-1</td><td>FCA0583</td><td>50;119;146;193</td></tr><tr><td>苯酚</td><td>108-95-2</td><td>FCA0584</td><td>119</td></tr><tr><td>苯酚与甲醛的聚合物</td><td>9003-35-4</td><td>FCA0585</td><td>119;193</td></tr><tr><td>苯酚与甲醛和缩水甘油醚的聚合物</td><td>28064-14-4</td><td>FCA0586</td><td>119</td></tr><tr><td>苯基三乙氧基硅烷与(硅氧烷和聚硅氧烷)的凝聚物</td><td>72480-33-2</td><td>FCA0587</td><td>119;146;243</td></tr><tr><td>苯甲酸</td><td>65-85-0</td><td>FCA0588</td><td>50</td></tr><tr><td>苯甲酸钙</td><td>2090-05-3</td><td>FCA0589</td><td>50</td></tr><tr><td>苯甲酸镁</td><td>553-70-8</td><td>FCA0590</td><td>51</td></tr><tr><td>苯甲酸钠</td><td>532-32-1</td><td>FCA0591</td><td>51</td></tr><tr><td>苯乙烯</td><td>100-42-5</td><td>FCA0592</td><td>119;167;193;243</td></tr><tr><td>苯乙烯、丙烯酸乙基己基酯、丙烯酸丁酯的聚合物</td><td>-</td><td>FCA0593</td><td>119;168;193;243</td></tr><tr><td>苯乙烯与1,3-丁二烯的聚合物</td><td>9003-55-8</td><td>FCA0594</td><td>51;119;168;193</td></tr><tr><td>苯乙烯与2-甲基-2-丙烯酸甲酯、2-甲基丙烯酸、2-丙烯酸甲酯和2-丙烯酸乙酯的聚合物</td><td>72923-43-4</td><td>FCA0595</td><td>168</td></tr><tr><td>苯乙烯与丙烯酸丁酯和丙烯酸的共聚物</td><td>25586-20-3</td><td>FCA0596</td><td>51;193;243</td></tr><tr><td>苯乙烯与丙烯酸和丁二烯的聚合物</td><td>25085-39-6</td><td>FCA0597</td><td>244</td></tr><tr><td>苯乙烯与甲基丙烯酸甲酯和甲基丙烯酸缩水甘油酯的共聚物</td><td>-</td><td>FCA0598</td><td>51</td></tr><tr><td>蓖麻油</td><td>8001-79-4</td><td>FCA0599</td><td>51;119;147;193;244</td></tr><tr><td>蓖麻油酸</td><td>141-22-0</td><td>FCA0600</td><td>119</td></tr><tr><td>蓖麻油酸钙</td><td>31983-33-2;6865-33-4</td><td>FCA0601</td><td>51</td></tr><tr><td>蓖麻油酸聚氧乙烯酯</td><td>9004-97-1</td><td>FCA0602</td><td>51;244</td></tr><tr><td>蓖麻油酸镁</td><td>22677-47-0</td><td>FCA0603</td><td>51</td></tr><tr><td>蓖麻油酸锌</td><td>13040-19-2</td><td>FCA0604</td><td>51</td></tr><tr><td>蓖麻油与1,1'-亚甲基双[4-异氰酸根合苯]和2-乙基-2-羟甲基-1,3-丙二醇的聚合物</td><td>-</td><td>FCA0605</td><td>193</td></tr><tr><td>苄醇;苯甲醇</td><td>100-51-6</td><td>FCA0606</td><td>52;119;193;244</td></tr><tr><td>丙醇醚</td><td>25265-71-8</td><td>FCA0607</td><td>52;119;193;244</td></tr><tr><td>丙三醇</td><td>56-81-5</td><td>FCA0608</td><td>52;120;193;244</td></tr><tr><td>丙酸</td><td>79-09-4</td><td>FCA0609</td><td>52;147</td></tr><tr><td>丙酸钙</td><td>4075-81-4</td><td>FCA0610</td><td>52</td></tr><tr><td>丙酮</td><td>67-64-1</td><td>FCA0611</td><td>120;168;194;244</td></tr><tr><td>丙酮和二苯胺高温反应物</td><td>68412-48-6</td><td>FCA0612</td><td>147</td></tr><tr><td>丙烯腈</td><td>107-13-1</td><td>FCA0613</td><td>120;194;244</td></tr><tr><td>丙烯腈和丁二烯与苯乙烯的三元共聚物</td><td>9003-56-9</td><td>FCA0614</td><td>52;120;194;244</td></tr><tr><td>丙烯腈与丙烯酸-2-乙基己酯、甲基丙烯酸和苯乙烯的共聚物</td><td>26873-77-8</td><td>FCA0615</td><td>52;120;194;244</td></tr><tr><td>丙烯腈与丙烯酸丁酯和N-羟甲基-甲基丙烯酰胺的共聚合物</td><td>29434-28-4</td><td>FCA0616</td><td>194;244</td></tr><tr><td>丙烯腈与丙烯酸乙酯的聚合物</td><td>25053-12-7</td><td>FCA0617</td><td>52;194;244</td></tr><tr><td>丙烯腈与丙烯酸乙酯和N-羟甲基-丙烯酰胺的共聚物</td><td>29013-35-2</td><td>FCA0618</td><td>194;245</td></tr><tr><td>丙烯腈与丙烯酸乙酯和亚甲基丁二酸的共聚物</td><td>35705-21-6</td><td>FCA0619</td><td>194;245</td></tr><tr><td>丙烯腈与甲基丙烯酸甲酯和苯乙烯的共聚物</td><td>25213-88-1</td><td>FCA0620</td><td>194;245</td></tr><tr><td>丙烯酸</td><td>79-10-7</td><td>FCA0621</td><td>120;195;245</td></tr><tr><td>丙烯酸-2-羟乙基酯</td><td>818-61-1</td><td>FCA0622</td><td>120;195;245</td></tr><tr><td>丙烯酸-2-羟乙酯与聚乙二醇单丙烯酸酯、聚乙二醇二丙烯酸酯和2-(全氟己基)丙烯酸乙基酯;2-丙烯酸-2-羟基乙基酯与α-(1-氧代-2-丙烯-1-基)-ω-羟基聚(1-氧代-1,2-乙二基),α-(1-氧代-2-丙烯-1-基)-ω-[(1-氧代-2-丙烯-1-基)氧基]聚(氧基-1,2-乙二基)和2-丙烯酸3,3,4,4,5,5,6,6,7,7,8,8,8-十三氟代辛基酯的共聚物</td><td>1012783-70-8</td><td>FCA0623</td><td>245</td></tr><tr><td>丙烯酸-2-乙基己酯与甲基丙烯酸甲酯和苯乙烯的共聚物</td><td>25750-06-5</td><td>FCA0624</td><td>195</td></tr><tr><td>丙烯酸丁酯</td><td>141-32-2</td><td>FCA0625</td><td>52;120;168;195;246</td></tr><tr><td>丙烯酸丁酯与苯乙烯的共聚物</td><td>25767-47-9</td><td>FCA0626</td><td>53;120;195;246</td></tr><tr><td>丙烯酸丁酯与丙烯酸-2-羟乙酯的共聚物</td><td>32409-50-0</td><td>FCA0627</td><td>53;195</td></tr><tr><td>丙烯酸丁酯与丙烯酸-2-乙基己酯和苯乙烯的共聚物</td><td>30795-23-4</td><td>FCA0628</td><td>53;195;246</td></tr><tr><td>丙烯酸丁酯与丙烯酸-2-乙基己酯和丙烯酸甲酯的共聚物</td><td>25916-29-4</td><td>FCA0629</td><td>53;195;246</td></tr><tr><td>丙烯酸丁酯与丙烯酸乙酯和甲基丙烯酸甲酯的共聚物</td><td>25767-43-5</td><td>FCA0630</td><td>53</td></tr><tr><td>丙烯酸丁酯与丙烯酸异丁酯的共聚物</td><td>30698-92-1</td><td>FCA0631</td><td>53;195;246</td></tr><tr><td>丙烯酸丁酯与甲基丙烯酸-2-羟乙酯、甲基丙烯酸、甲基丙烯酸甲酯和苯乙烯的共聚物</td><td>36179-96-1</td><td>FCA0632</td><td>53;195;246</td></tr><tr><td>丙烯酸丁酯与甲基丙烯酸丁酯、丙烯酸乙酯、甲基丙烯酸和甲基丙烯酸甲酯的共聚物</td><td>-</td><td>FCA0633</td><td>53;195;246</td></tr><tr><td>丙烯酸丁酯与甲基丙烯酸和苯乙烯的共聚物</td><td>26184-07-6</td><td>FCA0634</td><td>53;120;196</td></tr><tr><td>丙烯酸丁酯与甲基丙烯酸和苯乙烯的共聚物</td><td>25036-16-2</td><td>FCA0635</td><td>54;196;246</td></tr><tr><td>丙烯酸丁酯与甲基丙烯酸和甲基丙烯酸甲酯的共聚物</td><td>25035-69-2</td><td>FCA0636</td><td>54;120;196;246</td></tr><tr><td>丙烯酸丁酯与甲基丙烯酸甲酯和苯乙烯的共聚物</td><td>27136-15-8</td><td>FCA0637</td><td>54;121</td></tr><tr><td>丙烯酸丁酯与马来酸二烯丙酯、甲基丙烯酸甲酯和三羟甲基丙基三丙烯酸酯的共聚物</td><td>-</td><td>FCA0638</td><td>54;196</td></tr><tr><td>丙烯酸丁酯与亚甲基丁二酸、甲基丙烯酸和苯乙烯的共聚物</td><td>65899-77-6</td><td>FCA0639</td><td>196;246</td></tr><tr><td>丙烯酸丁酯与亚甲基丁二酸、甲基丙烯酸和苯乙烯共聚物的铵盐</td><td>-</td><td>FCA0640</td><td>196;247</td></tr><tr><td>丙烯酸甲酯</td><td>96-33-3</td><td>FCA0641</td><td>121;168;196;247</td></tr><tr><td>丙烯酸甲酯均聚物水解钠盐</td><td>68037-46-7</td><td>FCA0642</td><td>196</td></tr><tr><td>丙烯酸甲酯与乙烯的聚合物</td><td>25103-74-6</td><td>FCA0643</td><td>54;196</td></tr><tr><td>丙烯酸钠盐与N-乙烯基甲酰胺的聚合物</td><td>865535-22-4</td><td>FCA0644</td><td>247</td></tr><tr><td>丙烯酸钠盐与N-乙烯基甲酰胺共聚物的水解盐酸盐</td><td>865596-61-8</td><td>FCA0645</td><td>247</td></tr><tr><td>丙烯酸乙酯</td><td>140-88-5</td><td>FCA0646</td><td>54;121;196;247</td></tr><tr><td>丙烯酸乙酯与N-羟甲基-丙烯酰胺的共聚物</td><td>26428-44-4</td><td>FCA0647</td><td>196;247</td></tr><tr><td>丙烯酸乙酯与甲基丙烯酸的共聚物</td><td>25212-88-8</td><td>FCA0648</td><td>54;197;247</td></tr><tr><td>丙烯酸乙酯与甲基丙烯酸和苯乙烯的共聚物</td><td>25035-68-1</td><td>FCA0649</td><td>54;197;247</td></tr><tr><td>丙烯酸乙酯与甲基丙烯酸甲酯和N-羟甲基-丙烯酰胺的共聚物</td><td>25035-74-9</td><td>FCA0650</td><td>197;247</td></tr><tr><td>丙烯酸乙酯与亚甲基丁二酸的共聚物</td><td>26124-80-1</td><td>FCA0651</td><td>197;247</td></tr><tr><td>丙烯酸与C12~C15烷醇聚乙二醇醚的共聚物</td><td>152261-36-4</td><td>FCA0652</td><td>197</td></tr><tr><td>丙烯酸与苯乙烯的共聚物</td><td>25085-34-1</td><td>FCA0653</td><td>54;121;197;247</td></tr><tr><td>丙烯酸与丙烯腈、丙烯酸2-乙基己酯和苯乙烯的共聚物</td><td>40530-01-6</td><td>FCA0654</td><td>55;197;248</td></tr><tr><td>丙烯酸与丙烯腈、丙烯酸丁酯、甲基丙烯酰胺和N-羟甲基-甲基丙烯酰胺的共聚物</td><td>-</td><td>FCA0655</td><td>197;248</td></tr><tr><td>丙烯酸与丙烯腈、丙烯酸乙酯、丙烯酸-2-乙基己酯、丙烯酸甲酯和苯乙烯的共聚物</td><td>-</td><td>FCA0656</td><td>55;198;248</td></tr><tr><td>丙烯酸与丙烯酸丁酯、1-甲基乙烯基苯和甲基丙烯酸甲酯共聚物的铵盐</td><td>157937-76-3</td><td>FCA0657</td><td>198;248</td></tr><tr><td>丙烯酸与丙烯酸丁酯、丙烯酸-2-乙基己酯和丙烯酸甲酯的共聚物</td><td>98060-25-4</td><td>FCA0658</td><td>55;198;248</td></tr><tr><td>丙烯酸与丙烯酸丁酯、甲基丙烯酸和苯乙烯的共聚物</td><td>25120-19-8</td><td>FCA0659</td><td>55;121;198;248</td></tr><tr><td>丙烯酸与丙烯酸丁酯和丙烯酸-2-甲基丙酯的共聚物</td><td>58090-96-3</td><td>FCA0660</td><td>55;198;248</td></tr><tr><td>丙烯酸与丙烯酸丁酯和丙烯酸2-羟乙酯的共聚物</td><td>30585-48-9</td><td>FCA0661</td><td>55;198;249</td></tr><tr><td>丙烯酸与丙烯酸丁酯和丙烯酸乙酯的共聚物</td><td>27322-15-2</td><td>FCA0662</td><td>55;198;249</td></tr><tr><td>丙烯酸与丙烯酸丁酯和甲基丙烯酸甲酯的共聚物</td><td>26300-51-6</td><td>FCA0663</td><td>55;121;198;249</td></tr><tr><td>丙烯酸与丙烯酸钠的聚合物</td><td>9033-79-8</td><td>FCA0664</td><td>121;198;249</td></tr><tr><td>丙烯酸与丙烯酸乙酯共聚物的钠盐</td><td>26949-30-4</td><td>FCA0665</td><td>198</td></tr><tr><td>丙烯酸与丙烯酸乙酯和亚硫酸钠共聚物的钠盐</td><td>90066-14-1</td><td>FCA0666</td><td>199</td></tr><tr><td>丙烯酸与丙烯酰胺、丙烯腈、丙烯酸丁酯、甲基丙烯酸、N-甲氧基甲基-甲基丙烯酰胺和苯乙烯的共聚物</td><td>-</td><td>FCA0667</td><td>199;249</td></tr><tr><td>丙烯酸与丙烯酰胺、丙烯酸丁酯、甲基丙烯酸和苯乙烯的共聚物</td><td>121028-92-0</td><td>FCA0668</td><td>56;199;249</td></tr><tr><td>丙烯酸与亚磷酸钠聚合物的钠盐</td><td>129898-01-7</td><td>FCA0670</td><td>199</td></tr><tr><td>丙烯酸与乙烯、乙酸乙烯酯和丙烯酸-2-乙基己基酯的聚合物</td><td>72383-70-1</td><td>FCA0671</td><td>199;249</td></tr><tr><td>丙烯酸与乙烯聚合物的铵盐</td><td>25212-83-3</td><td>FCA0672</td><td>199</td></tr><tr><td>丙烯酸酯类共聚物</td><td>-</td><td>FCA0673</td><td>56</td></tr><tr><td>丙烯酰胺与丙烯腈、丙烯酸乙酯、亚甲基丁二酸和N-羟甲基-丙烯酰胺的共聚物</td><td>65379-28-4</td><td>FCA0674</td><td>200;250</td></tr><tr><td>丙烯酰胺与丙烯腈、丙烯酸乙酯和N-羟甲基-丙烯酰胺的共聚物</td><td>27082-48-0</td><td>FCA0675</td><td>200;250</td></tr><tr><td>丙烯酰胺与丙烯酸丁酯、丙烯酸乙酯、丙烯酸-2-乙基己酯和N-羟甲基-丙烯酰胺的共聚物</td><td>-</td><td>FCA0676</td><td>200;250</td></tr><tr><td>丙烯酰胺与丙烯酸钠的共聚物</td><td>25085-02-3</td><td>FCA0677</td><td>250</td></tr><tr><td>丙烯酰胺与丙烯酸乙酯、甲基丙烯酸甲酯和N-羟甲基-丙烯酰胺的共聚物</td><td>30394-81-1</td><td>FCA0678</td><td>200;250</td></tr><tr><td>丙烯酰胺与丙烯酸乙酯和N-羟甲基-丙烯酰胺的共聚物</td><td>28433-25-2</td><td>FCA0679</td><td>200;251</td></tr><tr><td>玻璃棉;玻璃纤维</td><td>65997-17-3</td><td>FCA0680</td><td>56;121;251</td></tr><tr><td>菜籽油</td><td>8002-13-9</td><td>FCA0681</td><td>200;251</td></tr><tr><td>次磷酸钠</td><td>7681-53-0</td><td>FCA0682</td><td>56;147</td></tr><tr><td>次氯酸钠</td><td>7681-52-9</td><td>FCA0683</td><td>251</td></tr><tr><td>大豆油</td><td>8001-22-7</td><td>FCA0684</td><td>251</td></tr><tr><td>单-C10~C16-烷基硫酸酯钠盐</td><td>68585-47-7</td><td>FCA0685</td><td>56;201;251</td></tr><tr><td>单C15~C20烯基-二氢-2,5-呋喃二酮衍生物</td><td>68784-12-3</td><td>FCA0686</td><td>251</td></tr><tr><td>单十二酸脱水山梨醇酯</td><td>1338-39-2</td><td>FCA0687</td><td>56;251</td></tr><tr><td>单乙烯基封端的二甲基、甲基乙烯基(硅氧烷与聚硅氧烷)</td><td>68951-99-5</td><td>FCA0688</td><td>121;147;251</td></tr><tr><td>单硬脂酸甘油脂</td><td>31566-31-1</td><td>FCA0689</td><td>56</td></tr><tr><td>蛋白酶</td><td>9014-1-1</td><td>FCA0690</td><td>251</td></tr><tr><td>氮化钛</td><td>25583-20-4</td><td>FCA0691</td><td>57</td></tr><tr><td>氮杂环十三烷-2-酮</td><td>947-04-6</td><td>FCA0692</td><td>57</td></tr><tr><td>低芥酸菜子油</td><td>120962-03-0</td><td>FCA0693</td><td>57</td></tr><tr><td>碘化钾</td><td>7681-11-0</td><td>FCA0694</td><td>57</td></tr><tr><td>碘化钠</td><td>7681-82-5</td><td>FCA0695</td><td>57;121;147;201;251</td></tr><tr><td>碘化亚铜</td><td>7681-65-4;1335-23-5</td><td>FCA0696</td><td>57;121</td></tr><tr><td>淀粉</td><td>9005-25-8</td><td>FCA0697</td><td>57;121;201;251</td></tr><tr><td>淀粉丁二酸氢酯;2-羟基-3-(三甲基氨根)丙基醚的氯化物</td><td>175669-64-4</td><td>FCA0698</td><td>251</td></tr><tr><td>淀粉和氯甲基环氧乙烷的聚合物</td><td>58944-89-1</td><td>FCA0699</td><td>252</td></tr><tr><td>淀粉辛烯基琥珀酸钠</td><td>52906-93-1</td><td>FCA0700</td><td>252</td></tr><tr><td>丁醇</td><td>71-36-3;78-83-1;78-92-2;75-65-0</td><td>FCA0701</td><td>57;122;168;201;252</td></tr><tr><td>丁二酸二甲酯和4-羟基-2,2,6,6-四甲基-1-哌啶乙醇的聚合物</td><td>65447-77-0;70198-29-7</td><td>FCA0702</td><td>57;147</td></tr><tr><td>丁二烯与甲基丙烯酸甲酯和苯乙烯的共聚物</td><td>25053-09-2</td><td>FCA0703</td><td>57;201</td></tr><tr><td>丁基化苯并三聚氰二胺与甲醛的聚合物</td><td>68002-26-6</td><td>FCA0704</td><td>122</td></tr><tr><td>丁基邻苯二甲酰基乙醇酸丁酯(BPBG)</td><td>85-70-1</td><td>FCA0705</td><td>122;201</td></tr><tr><td>丁醛</td><td>123-72-8</td><td>FCA0706</td><td>201;252</td></tr><tr><td>丁酮</td><td>78-93-3</td><td>FCA0707</td><td>122;168;201;252</td></tr><tr><td>丁烷;正丁烷;异丁烷</td><td>106-97-8;75-28-5</td><td>FCA0708</td><td>58</td></tr><tr><td>丁香酚</td><td>97-53-0</td><td>FCA0709</td><td>58;122;147;201;252</td></tr><tr><td>煅烧高岭土</td><td>92704-41-1;66402-68-4</td><td>FCA0710</td><td>58;122;147;201;252</td></tr><tr><td>对苯醌</td><td>106-51-4</td><td>FCA0711</td><td>147</td></tr><tr><td>对二氯苯</td><td>106-46-7</td><td>FCA0712</td><td>122</td></tr><tr><td>对甲苯酚与二环戊二烯和异丁烯的共聚物</td><td>68610-51-5</td><td>FCA0713</td><td>58</td></tr><tr><td>对甲酚</td><td>106-44-5</td><td>FCA0714</td><td>122</td></tr><tr><td>对甲基苯磺酸</td><td>104-15-4</td><td>FCA0715</td><td>201</td></tr><tr><td>对羟基苯甲醚</td><td>150-76-5</td><td>FCA0716</td><td>58</td></tr><tr><td>对羟基苯甲酸丙酯</td><td>94-13-3</td><td>FCA0717</td><td>58;122;147;201;252</td></tr><tr><td>对羟基苯甲酸甲酯</td><td>99-76-3</td><td>FCA0718</td><td>58;122;147;201;252</td></tr><tr><td>对叔丁基苯酚</td><td>98-54-4</td><td>FCA0719</td><td>58</td></tr><tr><td>二-(2-叔丁基过氧化-异丙基)-苯</td><td>25155-25-3</td><td>FCA0720</td><td>58;147</td></tr><tr><td>二(2-乙基己基巯基乙酸)二甲基锡;硫醇甲基锡</td><td>57583-35-4</td><td>FCA0721</td><td>58</td></tr><tr><td>二(三丁基锡)氧化物</td><td>56-35-9</td><td>FCA0722</td><td>201</td></tr><tr><td>二[2,4-二叔丁基-6-甲基苯基]乙基磷酸酯</td><td>145650-60-8</td><td>FCA0723</td><td>58;201</td></tr><tr><td>二[3-(1,1-二甲基乙基)-4-羟基-5-甲基苯丙酸]三聚乙二醇</td><td>36443-68-2</td><td>FCA0724</td><td>59;168;202</td></tr><tr><td>二[3,5-二-(1,1-二甲基乙基)-4-羟基-]苯丙酸硫杂二甘醇酯</td><td>41484-35-9</td><td>FCA0725</td><td>147;202;252</td></tr><tr><td>二[4-(1,1-二甲基乙基)苯甲酰-氧]氢氧化铝</td><td>13170-05-3</td><td>FCA0726</td><td>59</td></tr><tr><td>二-O-(苯亚甲基)-山梨糖醇</td><td>32647-67-9</td><td>FCA0727</td><td>59</td></tr><tr><td>二苯基甲烷-4,4'-二异氰酸酯</td><td>101-68-8</td><td>FCA0728</td><td>59;122;202;252</td></tr><tr><td>二苯酮</td><td>119-61-9</td><td>FCA0729</td><td>147;168</td></tr><tr><td>二丁基二月桂酸锡</td><td>77-58-7</td><td>FCA0730</td><td>122;202</td></tr><tr><td>二氟一氯甲烷</td><td>75-45-6</td><td>FCA0731</td><td>59</td></tr><tr><td>二甘醇</td><td>111-46-6</td><td>FCA0732</td><td>122;202;252</td></tr><tr><td>二甘醇一丁醚</td><td>112-34-5</td><td>FCA0733</td><td>202;252</td></tr><tr><td>二甘醇乙醚</td><td>111-90-0</td><td>FCA0734</td>
