Repository: wei292224644/download_test

# 国家标准下载爬虫

从 **https://sppt.cfsa.net.cn:8086/db** 自动切换至「标准文本」、展开全部后，轮询所有下载按钮并保存到本地。

## 步骤说明

1. 打开上述网址（默认在「最新公告」）
2. 点击 **「标准文本」** 标签
3. 点击 **「展开全部>>」**
4. 查找页面上所有下载链接/按钮，逐个点击并保存文件

## 环境要求

- 使用 **uv** 做 Python 版本与依赖管理（见 [uv](https://docs.astral.sh/uv/)）
- 项目锁定 Python 3.12（`.python-version`），需 Playwright（Chromium）

## 安装与运行

```bash

# 进入项目目录
cd /Users/wwj/Desktop/self/download_gb

# 使用 uv 创建虚拟环境并安装依赖（会按 .python-version 使用 Python 3.12）
uv sync

# 安装 Playwright 浏览器（仅首次需要）
uv run playwright install chromium

File: 感觉没用的 GB/GB 9685-2016 食品安全国家标准 食品接触材料及制品用添加剂使用标准 第1号修改单.md (part 18 of 18)
# 食品安全国家标准
64-19-7</td><td>FCA1245</td><td>91;137;153;173;219;270</td></tr><tr><td>乙酸-1-甲氧基-2-丙基酯</td><td>108-65-6</td><td>FCA1246</td><td>173</td></tr><tr><td>乙酸-2-甲基丁基酯;乙酸正戊酯</td><td>624-41-9;628-63-7</td><td>FCA1247</td><td>220;270</td></tr><tr><td>乙酸丙酯</td><td>109-60-4</td><td>FCA1248</td><td>173;220;270</td></tr><tr><td>乙酸丁酯</td><td>123-86-4</td><td>FCA1249</td><td>137;173;220;270</td></tr><tr><td>乙酸钙</td><td>62-54-4</td><td>FCA1250</td><td>91</td></tr><tr><td>乙酸钾</td><td>127-08-2</td><td>FCA1251</td><td>91;220</td></tr><tr><td>乙酸镁(乙酸镁四水合物)</td><td>142-72-3;16674-78-5</td><td>FCA1252</td><td>91</td></tr><tr><td>乙酸钠</td><td>127-09-3</td><td>FCA1253</td><td>91;137;173;220;270</td></tr><tr><td>乙酸乙烯酯</td><td>108-05-4</td><td>FCA1254</td><td>137;174;220;270</td></tr><tr><td>乙酸乙烯酯与氯乙烯、反丁烯二酸和甲基丙烯酸缩水甘油酯的共聚物</td><td>-</td><td>FCA1255</td><td>138</td></tr><tr><td>乙酸乙烯酯与氯乙烯和乙烯醇的聚合物</td><td>25086-48-0</td><td>FCA1256</td><td>138;220;271</td></tr><tr><td>乙酸乙烯酯与乙烯醇的聚合物</td><td>25213-24-5</td><td>FCA1257</td><td>92;138;220;271</td></tr><tr><td>乙酸乙烯酯与乙烯的聚合物</td><td>24937-78-8</td><td>FCA1258</td><td>92;138;174;220;271</td></tr><tr><td>乙酸乙酯</td><td>141-78-6</td><td>FCA1259</td><td>138;174;220;271</td></tr><tr><td>乙酸异丙酯</td><td>108-21-4</td><td>FCA1260</td><td>174;220</td></tr><tr><td>乙酸异丁酯</td><td>110-19-0</td><td>FCA1261</td><td>138;271</td></tr><tr><td>乙酸支链淀粉</td><td>60164-73-0</td><td>FCA1262</td><td>271</td></tr><tr><td>乙酸酯淀粉</td><td>9045-28-7</td><td>FCA1263</td><td>271</td></tr><tr><td>乙烯</td><td>74-85-1</td><td>FCA1264</td><td>138;174;220;271</td></tr><tr><td>乙烯基封端的二甲基(硅氧烷与聚硅氧烷)</td><td>68083-19-2</td><td>FCA1265</td><td>138;154;271</td></tr><tr><td>乙烯基封端的二甲基甲基乙烯基(硅氧烷与聚硅氧烷)</td><td>68083-18-1</td><td>FCA1266</td><td>138;271;275</td></tr><tr><td>乙烯基硅烷</td><td>-</td><td>FCA1267</td><td>92</td></tr><tr><td>乙烯与丙烯的共聚物</td><td>9010-79-1</td><td>FCA1268</td><td>92;154;220</td></tr><tr><td>乙烯与丁烯和丙烯的共聚物</td><td>25895-47-0</td><td>FCA1269</td><td>220</td></tr><tr><td>乙酰化氧化淀粉</td><td>68187-08-6</td><td>FCA1271</td><td>271</td></tr><tr><td>乙氧化二甲基-3-羟丙基甲基(硅氧烷与聚硅氧烷)</td><td>68937-54-2</td><td>FCA1272</td><td>92</td></tr><tr><td>乙氧基(富C13、异C11~C14)醇</td><td>78330-21-9</td><td>FCA1273</td><td>92;154;220;271</td></tr><tr><td>乙氧基C12~C14-二元醇</td><td>84133-50-6</td><td>FCA1274</td><td>138;220;271</td></tr><tr><td>乙氧基C16~C18醇</td><td>68439-49-6</td><td>FCA1275</td><td>92;138;154;174;220;271</td></tr><tr><td>乙氧基化C12~C14醇</td><td>68439-50-9</td><td>FCA1276</td><td>139;272</td></tr><tr><td>乙氧基化C14~C18与C16~C18不饱和烷基胺</td><td>68155-39-5</td><td>FCA1277</td><td>92</td></tr><tr><td>乙氧基化C9~C11(C10富集)异构醇</td><td>78330-20-8</td><td>FCA1278</td><td>272</td></tr><tr><td>乙氧基化蓖麻油</td><td>61791-12-6</td><td>FCA1279</td><td>92;139;154;174;221;272</td></tr><tr><td>乙氧基化丙氧基化3-羟基丙基甲基二甲基(硅氧烷与聚硅氧烷)</td><td>68937-55-3</td><td>FCA1280</td><td>272</td></tr><tr><td>乙氧基化丙氧基化C16~C18-醇</td><td>68002-96-0</td><td>FCA1281</td><td>272</td></tr><tr><td>乙氧基化的C13~C15烷基胺</td><td>70955-14-5</td><td>FCA1282</td><td>92</td></tr><tr><td>乙氧基牛脂醇</td><td>61791-28-4</td><td>FCA1283</td><td>139;272</td></tr><tr><td>异丙醇</td><td>67-63-0</td><td>FCA1284</td><td>92;139;221;272;275</td></tr><tr><td>异丁烯与丁烯的共聚物</td><td>9044-17-1</td><td>FCA1285</td><td>92</td></tr><tr><td>异佛尔酮</td><td>78-59-1</td><td>FCA1286</td><td>139;221;272</td></tr><tr><td>异十三烷醇</td><td>27458-92-0</td><td>FCA1287</td><td>272</td></tr><tr><td>银玻璃</td><td>-</td><td>FCA1288</td><td>93</td></tr><tr><td>银锌玻璃</td><td>-</td><td>FCA1289</td><td>93</td></tr><tr><td>银锌沸石</td><td>-</td><td>FCA1290</td><td>93</td></tr><tr><td>硬脂酸;十八烷酸</td><td>57-11-4</td><td>FCA1291</td><td>93;139;154;221;273</td></tr><tr><td>硬脂酸-2-辛基十二烷醇酯</td><td>22766-82-1</td><td>FCA1292</td><td>93;154</td></tr><tr><td>硬脂酸丁酯;十八酸丁酯</td><td>123-95-5</td><td>FCA1293</td><td>93;139;154;221;273</td></tr><tr><td>硬脂酸钙;十八酸钙盐</td><td>1592-23-0</td><td>FCA1294</td><td>93;154;221;273</td></tr><tr><td>硬脂酸钴;十八酸钴盐</td><td>13586-84-0</td><td>FCA1295</td><td>93</td></tr><tr><td>硬脂酸镁</td><td>557-04-0</td><td>FCA1296</td><td>93;221;273</td></tr><tr><td>硬脂酸钠</td><td>822-16-2</td><td>FCA1297</td><td>94;154</td></tr><tr><td>硬脂酸锌</td><td>557-05-1;91051-01-3</td><td>FCA1298</td><td>94;154;273</td></tr><tr><td>由N-十八烷基二乙醇胺和十八烷酸-2-[2-(羟乙基)十八氨基乙酯及十八酸(十八烷基亚氨基)二-2,1-乙二基酯组成的混合物</td><td>-</td><td>FCA1299</td><td>94</td></tr><tr><td>油醇;顺-9-十八烯醇</td><td>143-28-2</td><td>FCA1300</td><td>94</td></tr><tr><td>油酸;顺-9-十八烯酸;(Z)-9-十八烯酸</td><td>112-80-1</td><td>FCA1301</td><td>94;139;221;273</td></tr><tr><td>油酸钙</td><td>142-17-6</td><td>FCA1302</td><td>95;139;154;221;273</td></tr><tr><td>油酸季戊四醇酯</td><td>25151-96-6</td><td>FCA1303</td><td>95</td></tr><tr><td>云母</td><td>12001-26-2</td><td>FCA1304</td><td>95;139;174;273</td></tr><tr><td>长石</td><td>68476-25-5</td><td>FCA1305</td><td>95</td></tr><tr><td>蔗糖</td><td>57-50-1</td><td>FCA1306</td><td>273</td></tr><tr><td>蒸汽裂解轻芳烃的石脑油与富含1,3-戊二烯蒸汽裂解轻芳烃的石脑油和蒸汽裂解中芳烃的石脑油的聚合物</td><td>68527-25-3</td><td>FCA1307</td><td>139;221</td></tr><tr><td>蒸汽轻裂化脱苯聚合氢化石脑油</td><td>68132-00-3</td><td>FCA1308</td><td>95</td></tr><tr><td>正丙醇</td><td>71-23-8</td><td>FCA1309</td><td>139;221;273</td></tr><tr><td>正硅酸四乙酯、1,3-二乙烯基-1,1,3,3-四甲基二硅氧烷、六甲基二硅氧烷的水解产物</td><td>104199-38-4</td><td>FCA1310</td><td>154</td></tr><tr><td>正硅酸四乙酯与六甲基二硅氧烷的聚合物</td><td>104133-09-7</td><td>FCA1311</td><td>140;154;273</td></tr><tr><td>正戊醇</td><td>71-41-0</td><td>FCA1312</td><td>140;221;273</td></tr><tr><td>支链α-(4-壬基苯)-ω-羟基-聚环氧乙烷</td><td>127087-87-0</td><td>FCA1313</td><td>140;273</td></tr><tr><td>支链和直链C13~C15醇乙氧基化物</td><td>157627-86-6</td><td>FCA1314</td><td>273</td></tr><tr><td>脂肪醇聚氧乙烯醚</td><td>-</td><td>FCA1315</td><td>274</td></tr><tr><td>脂肪酶</td><td>9001-62-1</td><td>FCA1316</td><td>274</td></tr></table>

# GB9685—2016《食品安全国家标准 食品接触材料及制品用添加剂使用标准》第1号修改单

本修改单经中华人民共和国国家卫生健康委员会和国家市场监督管理总局于2025年3月16日第2号公告批准，自批准之日起实施。

# （修改事项）

# 一、附录A

1. 将A.12条款内容修改为“表A.7规定了其他食品接触材料及制品(硅橡胶等)中允许使用的添加剂的使用范围、FCA号、中文名称、CAS号、最大使用量、SML/QM、SML(T)、SML(T)分组编号与相关限制性要求。GB9685—2008中允许用于橡胶的添加剂也可用于硅橡胶的生产。”  
2. 将 A.13 列项 b)条款内容修改为“在不对食品本身产生技术功能的情况下，在 GB 2760—2014 的表 A.2 中列出的物质，其使用符合本标准的相关要求；”  
3.表A.6食品接触用纸和纸板材料及制品中允许使用的添加剂及使用要求中：

<table><tr><td>FCA号</td><td>中文名称</td><td>CAS号</td><td>最大使用量/%</td><td>SML/QM/(mg/kg)</td><td>SML(T)/(mg/kg)</td><td>SML(T)/分组编号</td><td>其他要求</td></tr><tr><td>FCA1221</td><td>氧化淀粉,2-羟基-3-(三甲基氨基-丙基醚氯化物</td><td>221897-48-9</td><td>按生产需要适量使用(次氯酸钠最大使用量5.5%)</td><td></td><td></td><td></td><td></td></tr></table>

修改为：  

<table><tr><td>FCA号</td><td>中文名称</td><td>CAS号</td><td>最大使用量/%</td><td>SML/QM/(mg/kg)</td><td>SML(T)/(mg/kg)</td><td>SML(T)/分组编号</td><td>其他要求</td></tr><tr><td>FCA1221</td><td>氧化淀粉,2-羟基-3-(三甲基氨基)-丙基醚氯化物</td><td>221897-48-9</td><td>按生产需要适量使用</td><td></td><td></td><td></td><td>每千克干淀粉中次氯酸钠的使用量不得超过55g(以氯计)</td></tr></table>

4. 添加剂中文名称修改：  

<table><tr><td>FCA号</td><td>CAS号</td><td>中文名称(修改前)</td><td>中文名称(修改后)</td></tr><tr><td>FCA0136</td><td>77-99-6</td><td>2,2-二羟甲基丁醇;3-羟甲基丙烷;TMP</td><td>2,2-二羟甲基丁醇;三羟甲基丙烷</td></tr><tr><td>FCA0670</td><td>129898-01-7</td><td>丙烯酸与亚磷酸钠聚合物的钠盐</td><td>丙烯酸与次磷酸钠聚合物的钠盐</td></tr><tr><td>FCA0811</td><td>10508-09-5</td><td>过氧化二叔戊酯</td><td>过氧化二叔戊醚</td></tr><tr><td>FCA1020</td><td>9010-75-7</td><td>氯化三氯乙烯与偏氟乙烯的共聚物a</td><td>三氟氯乙烯和偏氟乙烯的共聚物</td></tr><tr><td colspan="4">a“附录E 食品接触材料及制品用添加剂检索目录”中的中文名称。</td></tr></table>

5.表A.1食品接触用塑料材料及制品中允许使用的添加剂使用范围和最大使用量修改：

<table><tr><td>FCA号</td><td>中文名称</td><td>CAS号</td><td>使用范围和最大使用量(修改前)</td><td>使用范围和最大使用量(修改后)</td></tr><tr><td>FCA0470</td><td>C.I.颜料蓝15;酞菁蓝;酞菁铜</td><td>147-14-8</td><td>PE, PP, PS, PC, PA, PET, AS, ABS, PVC, PVDC, UP, PEI, PPE, PBT:按生产需要适量使用; PBT, PMMA, POM, PU, PPS, PEI:1</td><td>PE, PP, PS, PC, PA, PET, AS, ABS, PVC, PVDC, UP, PEI, PPE, PBT:按生产需要适量使用; PMMA, POM, PU, PPS:1</td></tr></table>

# 6. 添加剂限量修改：

（1）FCA0064特定迁移限量及最大残留量修改：

<table><tr><td>FCA号</td><td>中文名称</td><td>CAS号</td><td>最大使用量/%</td><td>SML/QM/(mg/kg)</td><td>SML(T)/(mg/kg)</td><td>SML(T)/分组编号</td></tr><tr><td>FCA0064</td><td>1,3-二氢-1,3-二氧代-5-异苯并呋喃甲酰氯与4,4&#x27;-亚甲基双苯胺的聚合物</td><td>25928-85-2</td><td>按生产需要适量使用</td><td>0.05 mg/dm2(偏苯三酸酐,QM);ND(芳香族伯胺,SML,DL=0.01 mg/kg)</td><td>5</td><td>21</td></tr></table>

修改为：

<table><tr><td>FCA号</td><td>中文名称</td><td>CAS号</td><td>最大使用量/%</td><td>SML/QM/(mg/kg)</td><td>SML(T)/(mg/kg)</td><td>SML(T)/分组编号</td></tr><tr><td>FCA0064</td><td>1,3-二氢-1,3-二氧代-5-异苯并呋喃甲酰氯与4,4&#x27;-亚甲基双苯胺的聚合物</td><td>25928-85-2</td><td>按生产需要适量使用</td><td>ND(4,4&#x27;-亚甲基双苯胺,SML,DL=0.002 mg/kg)</td><td>5(以偏苯三甲酸计)</td><td>21</td></tr></table>

（2）表A.6中FCA0306特定迁移限量修改：

<table><tr><td>FCA号</td><td>中文名称</td><td>CAS号</td><td>最大使用量/%</td><td>SML/QM/(mg/kg)</td><td>SML(T)/(mg/kg)</td><td>SML(T)/分组编号</td></tr><tr><td>FCA0306</td><td>2-乙基己醇</td><td>104-76-7</td><td>按生产需要适量使用</td><td></td><td></td><td></td></tr></table>

修改为：

<table><tr><td>FCA号</td><td>中文名称</td><td>CAS号</td><td>最大使用量/%</td><td>SML/QM/(mg/kg)</td><td>SML(T)/(mg/kg)</td><td>SML(T)/分组编号</td></tr><tr><td>FCA0306</td><td>2-乙基己醇</td><td>104-76-7</td><td>按生产需要适量使用</td><td>30(SML)</td><td></td><td></td></tr></table>

（3）FCA0852特定迁移限量修改：

<table><tr><td>FCA号</td><td>中文名称</td><td>CAS号</td><td>最大使用量/%</td><td>SML/QM/(mg/kg)</td><td>SML(T)/(mg/kg)</td><td>SML(T)/分组编号</td></tr><tr><td>FCA0852</td><td>己二酸与2,2&#x27;-乙醇醚、1,2-乙二醇、1,3-苯二甲酸和2-乙基-2-(羟甲基)-1,3-丙二醇的聚合物</td><td>-</td><td>按生产需要适量使用</td><td>1(三羟甲基丙烷:SML)</td><td>30(以乙二醇计);5(以间苯二甲酸计)</td><td>2;27</td></tr></table>

修改为：  

<table><tr><td>FCA号</td><td>中文名称</td><td>CAS号</td><td>最大使用量/%</td><td>SML/QM/(mg/kg)</td><td>SML(T)/(mg/kg)</td><td>SML(T)/分组编号</td></tr><tr><td>FCA0852</td><td>己二酸与2,2&#x27;-乙醇醚、1,2-乙二醇、1,3-苯二甲酸和2-乙基-2-(羟甲基)-1,3-丙二醇的聚合物</td><td>-</td><td>按生产需要适量使用</td><td>6(三羟甲基丙烷:SML)</td><td>30(以乙二醇计);5(以间苯二甲酸计)</td><td>2;27</td></tr></table>

（4）FCA1092特定迁移限量修改：  

<table><tr><td>FCA号</td><td>中文名称</td><td>CAS号</td><td>最大使用量/%</td><td>SML/QM/(mg/kg)</td><td>SML(T)/(mg/kg)</td><td>SML(T)/分组编号</td></tr><tr><td>FCA1092</td><td>三苯六甲酸酐与1,1&#x27;-亚甲基双(4-异氰酸酯苯)的共聚物</td><td>25053-57-0</td><td>按生产需要适量使用</td><td>1(以异氰酸根计,QM);5(SML,以偏苯三酸酐计)</td><td>ND(DL=0.01 mg/kg)</td><td>17</td></tr></table>

修改为：  

<table><tr><td>FCA号</td><td>中文名称</td><td>CAS号</td><td>最大使用量/%</td><td>SML/QM/(mg/kg)</td><td>SML(T)/(mg/kg)</td><td>SML(T)/分组编号</td></tr><tr><td>FCA1092</td><td>三苯六甲酸酐与1,1&#x27;-亚甲基双(4-异氰酸酯苯)的共聚物</td><td>25053-57-0</td><td>按生产需要适量使用</td><td>1(以异氰酸根计,QM)</td><td>ND(以异氰酸根计,DL=0.01 mg/kg);5(以偏苯三甲酸计)</td><td>17;21</td></tr></table>

# 二、附录B

表 B.1 增加：  

<table><tr><td>SML(T)分组编号</td><td>CAS号</td><td>受限物质名称</td><td>SML(T)/(mg/kg)</td><td>限制说明</td></tr><tr><td rowspan="2">33</td><td>97-53-0</td><td>3-(4-羟基-3-甲氧基苯基)丙烯;2-甲氧基-4-(2-丙烯基)苯酚;丁香酚</td><td rowspan="2">ND(DL=0.01 mg/kg)</td><td rowspan="2">以丁香酚计</td></tr><tr><td>156065-00-8</td><td>α-二甲基-3-(4'-羟基-3'-甲氧基苯基)丙基硅氧基,ω-3-二甲基-3-(4'-羟基-3'-甲氧基苯基)丙基硅基聚二甲基硅氧烷</td></tr><tr><td rowspan="2">34</td><td>1477-55-0</td><td>1,3-苯二甲胺</td><td rowspan="2">0.05</td><td rowspan="2">以1,3-苯二甲胺计</td></tr><tr><td>3634-83-1</td><td>1,3-苯二甲基异氰酸酯［SML(T)适用于其水解产物1，3-苯二甲胺］</td></tr><tr><td rowspan="3">35</td><td>3724-65-0</td><td>2-丁烯酸</td><td rowspan="3">0.05</td><td rowspan="3">以丁烯酸计</td></tr><tr><td>80181-31-3</td><td>3-羟基丁酸-3-羟基戊酸共聚物</td></tr><tr><td>147398-31-0</td><td>聚(R)-3-羟基丁酸酯-共-(R)-3-羟基己酸酯</td></tr></table>

# 三、附录D

表 D.1 中增加：  

<table><tr><td>序号</td><td>缩写</td><td>英文名称</td><td>中文名称</td></tr><tr><td>32</td><td>PVA或PVOH</td><td>Poly(vinyl alcohol)</td><td>聚乙烯醇</td></tr></table>
